Repository: katsuya0719/visEPlus

File: static/csv/glass.csv (part 1 of 30)
ID,Name,Source,SpectralData,AngularFunction,Thickness,Tsol,Rsol1,Rsol2,Tvis,Rvis1,Rvis2,Tir,emis1,emis2,Conductivity,Comment,Manufacturer,ProductName,Color,Certification,Status,Timestamp,Specularity,Tvis2,Tsol2,MaterialID
-1,default,User,0,0,3.048000097,0.833847821,0.07476376,0.074854493,0.89924854,0.082562231,0.082562588,0,0.839999974,0.839999974,0.899999976,,Generic,,12042168,#,0,993609898,0,0.89924854,0.833847821,0
100,BRONZE_3.DAT,IGDB v11.4,1,0,3.124200106,0.645905435,0.061815184,0.062523909,0.679659009,0.065255113,0.066095881,0,0.839999974,0.839999974,1,,Generic,Generic Bronze Glass,13620701,#,256,1186191452,0,0.679659009,0.645905435,0
10526,030_BRILLIANT_BLACK.TRO,IGDB v29.0,1,0,4.953000069,0.000304795,0.059921473,0.064109683,1E-09,0.06254404,0.067469418,0,0.839999974,0.839999974,0.64139998,,TROSIFOL,Trosifol 030 Brilliant Black PVB LAMINATE,0,#,256,1457602036,0,1E-09,0.000304795,
274,BlkOpq_3.bsf,IGDB v16.3,1,0,3.276599884,0.000348175,0.055494577,0.068692245,8.56937E-05,0.05884954,0.07017795,0,0.839999974,0.92900002,0.949000001,,Saint-Gobain Solar Gard LLC,Black Opaque,0,#,256,1457602036,0,8.56937E-05,0.000348175,
60002,948Specular.lbl,CGDB v.2.00,1,0,4.762499809,0.024676526,0.043824084,0.042873159,0.003616989,0.045017481,0.039031744,0,0.839999974,0.839999974,1,,Unknown,"Viraspan(TM) Ceramic Frit, Medium Gray (V-948)-S",527118, ,256,1457602036,5,0.004650954,0.026278967,0
10523,030_DIAMOND_WHITE.TRO,IGDB v29.0,1,0,4.928999901,0.009561381,0.574019015,0.563865542,0.004041205,0.711770415,0.697829604,0,0.839999974,0.839999974,0.647800028,,TROSIFOL,Trosifol 030 Diamond White PVB LAMINATE,2327,#,256,1457602037,0,0.004041205,0.009561381,
17304,RavenWindow Gen2_45C.RAV,IGDB v44.0,1,0,3.394000053,0.346502453,0.067559496,0.065955654,0.027842743,0.061153695,0.058605101,0,0.83785665,0.898702383,1,,RavenBrick,RavenWindow Gen2 on3mm_Dark,2961197,#,256,1457602037,0,0.027842743,0.346502453,
17303,RavenWindow Gen2_37C.RAV,IGDB v44.0,1,0,3.394000053,0.346502453,0.067559496,0.065955654,0.027842743,0.061153695,0.058605101,0,0.83785665,0.898702383,1,,RavenBrick,RavenWindow Gen2 on3mm_Dark,2961197,#,256,1457602037,0,0.027842743,0.346502453,
17302,RavenWindow Gen2_35C.RAV,IGDB v44.0,1,0,3.394000053,0.346502453,0.067559496,0.065955654,0.027842743,0.061153695,0.058605101,0,0.83785665,0.898702383,1,,RavenBrick,RavenWindow Gen2 on3mm_Dark,2961197,#,256,1457602037,0,0.027842743,0.346502453,
11307,MIRASTAR 8mm.SGG,IGDB v16.4,1,0,8,0.044186708,0.586136818,0.381221861,0.028071843,0.61063534,0.531098485,0,0.224000007,0.837000012,1,,Saint-Gobain Glass,SGG MIRASTAR 8mm,2960437, ,256,1457602037,0,0.028071843,0.044186708,
11484,MIRASTAR 10mm.SGG,IGDB v20.0,1,0,10,0.044350985,0.586112916,0.383506984,0.028100079,0.610631168,0.532910407,0,0.224000007,0.837000012,1,,Saint-Gobain Glass,SGG MIRASTAR 10mm,2960437, ,256,1457602037,0,0.028100079,0.044350985,
11306,MIRASTAR 6mm.SGG,IGDB v17.3,1,0,6,0.047083825,0.586192727,0.412347108,0.028485315,0.61063534,0.542902529,0,0.224000007,0.837000012,1,,Saint-Gobain Glass,SGG MIRASTAR 6mm,2960694,#,256,1457602037,0,0.028485315,0.047083825,
11305,MIRASTAR 5mm.SGG,IGDB v16.4,1,0,5,0.048613112,0.586192727,0.429694712,0.028609956,0.61063534,0.548802137,0,0.224000007,0.837000012,1,,Saint-Gobain Glass,SGG MIRASTAR 5mm,3026230, ,256,1457602037,0,0.028609956,0.048613112,
11039,MIRASTAR 4mm.SGG,IGDB v16.1,1,0,4,0.050201364,0.586193144,0.448377788,0.02866458,0.61063534,0.554799557,0,0.224000007,0.837000012,1,,Saint-Gobain Glass,SGG MIRASTAR 4mm,3026231, ,256,1457602038,0,0.02866458,0.050201364,
11311,MIRASTAR DIAMANT 8mm.SGG,IGDB v16.4,1,0,8,0.054346655,0.586223006,0.500708282,0.029319646,0.61063534,0.567673385,0,0.224000007,0.837000012,1,,Saint-Gobain Glass,SGG c,3026231, ,256,1457602038,0,0.029319646,0.054346655,
11310,MIRASTAR DIAMANT 6mm.SGG,IGDB v16.4,1,0,6,0.055186778,0.586223006,0.510655224,0.029501477,0.61063534,0.570842326,0,0.224000007,0.837000012,1,,Saint-Gobain Glass,SGG MIRASTAR DIAMANT 6mm,3026231, ,256,1457602038,0,0.029501477,0.055186778,
11309,MIRASTAR DIAMANT 5mm.SGG,IGDB v16.4,1,0,5,0.055588145,0.586223006,0.515632272,0.02950166,0.61063534,0.572384536,0,0.224000007,0.837000012,1,,Saint-Gobain Glass,SGG MIRASTAR DIAMANT 5mm,3026231, ,256,1457602038,0,0.02950166,0.055588145,
11308,MIRASTAR DIAMANT 4mm.SGG,IGDB v16.4,1,0,4,0.055958629,0.586223006,0.520773828,0.02956618,0.61063534,0.573914945,0,0.224000007,0.837000012,1,,Saint-Gobain Glass,SGG MIRASTAR DIAMANT 4mm,3026232, ,256,1457602038,0,0.02956618,0.055958629,
2740,FXHP5.mmm,IGDB v16.0,1,0,5.704199791,0.243402943,0.060159799,0.087387033,0.031293329,0.047677968,0.046863656,0,0.839999974,0.779999971,0.984000027,,3M Corporation,FX,3093298,#,256,1457602038,0,0.031293329,0.243402943,
11126,PARSOL ULTRA GREY 6mm.SGG,IGDB v32.0,1,0,6,0.027066933,0.042462435,0.042462435,0.031600222,0.043163147,0.043163147,0,0.837000012,0.837000012,1,,Saint-Gobain Glass,SGG PARSOL ULTRA GREY 6mm,3093293, ,256,1457602038,0,0.031600222,0.027066933,
5808,ss08_3.gja,IGDB v13.6,1,0,5.811999798,0.031766575,0.129992142,0.48393181,0.03701897,0.132534042,0.369452983,0,0.839999974,0.419999987,1,,G.James Australia,Solarplus SS08 on Grey,3487286, ,256,1457602039,0,0.03701897,0.031766575,
1724,R8SB.ABF,IGDB v17.0,1,0,4.836999893,0.079482451,0.355525255,0.449948609,0.037874475,0.070863843,0.499475151,0,0.75999999,0.839999974,0.995999992,,A & B Films Pte Ltd,R 8 SB,4339761, ,256,1457602039,0,0.037874475,0.079482451,
5784,te10_3.gja,IGDB v13.7,1,0,5.840000153,0.025150727,0.102314681,0.43888858,0.039905827,0.078491874,0.277892351,0,0.839999974,0.409999996,1,,G.James Australia,Solarplus TE10 on Grey,2963513, ,256,1457602040,0,0.039905827,0.025150727,
2745,FXST5.mmm,IGDB v16.0,1,0,5.742000103,0.370553792,0.055066619,0.056387123,0.042555708,0.045592625,0.044486772,0,0.839999974,0.839999974,0.984000027,,3M Corporation,FX,3816758,#,256,1457602040,0,0.042555708,0.370553792,
5809,ss08_4.gja,IGDB v13.6,1,0,5.801000118,0.042423554,0.189758137,0.492511511,0.046584755,0.176013976,0.379988313,0,0.839999974,0.419999987,1,,G.James Australia,Solarplus SS08 on Bronze,3554369, ,256,1457602040,0,0.046584755,0.042423554,
5811,ss08_a5.gja,IGDB v13.6,1,0,5.840000153,0.02731052,0.125460789,0.496484518,0.047608603,0.199865356,0.385090321,0,0.839999974,0.419999987,1,,G.James Australia,Solarplus SS08 on Arctic Blue,4342066, ,256,1457602040,0,0.047608603,0.02731052,
5785,te10_4.gja,IGDB v13.7,1,0,5.941999912,0.031845767,0.154502094,0.444289774,0.048551068,0.101018444,0.2846421,0,0.839999974,0.409999996,1,,G.James Australia,Solarplus TE10 on Bronze,3030340, ,256,1457602040,0,0.048551068,0.031845767,
1708,R10S G.ABF,IGDB v17.0,1,0,3.180000067,0.100669898,0.35825479,0.449888766,0.049335156,0.079527169,0.484640658,0,0.751999974,0.839999974,0.959999979,,A & B Films Pte Ltd,R10 S/G,5456938, ,256,1457602040,0,0.049335156,0.100669898,
259,GSG10_3.bsf,IGDB v16.3,1,0,3.251199961,0.110472016,0.277665347,0.310250014,0.049340542,0.106812835,0.0999486,0,0.839999974,0.827000022,0.964999974,,Saint-Gobain Solar Gard LLC,Grey/Silver/Grey 10,4669753,#,256,1457602040,0,0.049340542,0.110472016,
11445,COOL-LITE ST 708 6mm.SGG,IGDB v17.4,1,0,6,0.033977605,0.484765708,0.152136028,0.050153647,0.376409203,0.212967917,0,0.147,0.837000012,1,,Saint-Gobain Glass,SGG COOL-LITE ST 708 6mm,4473144,#,256,1457602041,0,0.050153647,0.033977605,
4844,MG05.jwf,IGDB v33.0,1,0,3.036000013,0.136068359,0.250927687,0.277187526,0.051042799,0.112405881,0.105557404,0,0.839999974,0.740881741,0.959999979,,"Johnson Laminating & Coating, Inc.",Architectural Grey 05%,4801083,#,256,1457602041,0,0.051042799,0.136068359,
5810,ss08_5.gja,IGDB v13.6,1,0,5.846000195,0.033590011,0.147418052,0.491484255,0.0514968,0.212967724,0.378292263,0,0.839999974,0.419999987,1,,G.James Australia,Solarplus SS08 on Panasap Dark Blue,4604725, ,256,1457602041,0,0.0514968,0.033590011,
221,TV5_3.bsf,IGDB v17.4,1,0,3.250999928,0.059455514,0.513728201,0.444693983,0.051674776,0.451348454,0.083021656,0,0.839999974,0.75,0.965730727,,Saint-Gobain Solar Gard LLC,TrueVue 5,4539193,#,256,1457602041,0,0.051674776,0.059455514,
5787,te10_a5.gja,IGDB v13.7,1,0,5.859000206,0.023746263,0.08657787,0.441682488,0.051682938,0.110522725,0.282132,0,0.839999974,0.409999996,1,,G.James Australia,Solarplus TE10 on Arctic Blue,3818295, ,256,1457602041,0,0.051682938,0.023746263,
6278,VS2608.VIR,IGDB v26.0,1,0,5.659999847,0.036308452,0.159746364,0.460330814,0.051697847,0.201038569,0.31111002,0,0.839999974,0.351483077,1,,Viracon,Reflective on SolarBlue,4276794,#,256,1457602042,0,0.051697847,0.036308452,
11251,COOL-LITE ST 408 10mm.SGG,IGDB v16.4,1,0,10,0.023175443,0.484765708,0.11337027,0.054800887,0.376409203,0.246170491,0,0.147,0.837000012,1,,Saint-Gobain Glass,SGG COOL-LITE ST 408 10mm,4146490, ,256,1457602042,0,0.054800887,0.023175443,
2524,DL05GRSRCDF.CPF,IGDB v18.2,1,0,3.059999943,0.114475839,0.285363674,0.325849324,0.055183683,0.131003678,0.128745258,0,0.839999974,0.771000028,0.934000015,,Solutia Performance Films,LLumar Deluxe Grey,4670017,#,256,1457602043,0,0.055183683,0.114475839,
19710,DL05GRSRCDF.EMN,IGDB v44.0,1,0,3.059999943,0.114475839,0.285363674,0.325849324,0.055183683,0.131003678,0.128745258,0,0.839999974,0.771000028,0.934000015,,Eastman Chemical Company,LLumar Deluxe Grey,4670017,#,256,1457602043,0,0.055183683,0.114475839,
11223,COOL-LITE SS 408 10mm.SGG,IGDB v16.4,1,0,10,0.023534492,0.485519826,0.110378914,0.055841904,0.372249931,0.235943645,0,0.412,0.837000012,1,,Saint-Gobain Glass,SGG COOL-LITE SS 408 10mm,4081209, ,256,1457602043,0,0.055841904,0.023534492,
4837,NS05.jwf,IGDB v33.0,1,0,3.026000023,0.135441005,0.259491056,0.289337307,0.056160104,0.118357711,0.11667981,0,0.839999974,0.72414583,0.966000021,,"Johnson Laminating & Coating, Inc.",Night Scape 05%,4867897,#,256,1457602043,0,0.056160104,0.135441005,
5786,te10_5.gja,IGDB v13.7,1,0,5.872000217,0.028733606,0.099433556,0.441075951,0.056506563,0.10991776,0.282115966,0,0.839999974,0.409999996,1,,G.James Australia,Solarplus TE10 on Panasap Dark Blue,4015675, ,256,1457602043,0,0.056506563,0.028733606,
1739,DS5GF.ABF,IGDB v17.0,1,0,5.070000172,0.173213124,0.196053088,0.169748709,0.056892764,0.067356013,0.096187793,0,0.829999983,0.839999974,0.912,,A & B Films Pte Ltd,DS 5 GF,4802109, ,256,1457602043,0,0.056892764,0.173213124,
2756,SAS_5.mmm,IGDB v31.0,1,0,3.359999895,0.523504376,0.068928726,0.068577647,0.05706019,0.047873594,0.045226809,0,0.839999974,0.903194308,1.379999995,,3M Corporation,SAS 5 4M,4605758, ,256,1457602044,0,0.05706019,0.523504376,
2599,Privacy Black.CPF,IGDB v18.2,1,0,3.200000048,0.156567186,0.059647102,0.055609129,0.058340613,0.05983587,0.054954514,0,0.839999974,0.95599997,0.862999976,,Solutia Performance Films,Gila Privacy Black,3425097,#,256,1457602044,0,0.058340613,0.156567186,
19749,Privacy Black.EMN,IGDB v44.0,1,0,3.200000048,0.156567186,0.059647102,0.055609129,0.058340613,0.05983587,0.054954514,0,0.839999974,0.95599997,0.862999976,,Eastman Chemical Company,Gila Privacy Black,3425097,#,256,1457602044,0,0.058340613,0.156567186,
11254,COOL-LITE ST 408 8mm.SGG,IGDB v16.4,1,0,8,0.02732347,0.484765708,0.131426081,0.059273239,0.376409203,0.277937591,0,0.147,0.837000012,1,,Saint-Gobain Glass,SGG COOL-LITE ST 408 8mm,4278078, ,256,1457602045,0,0.059273239,0.02732347,
19728,RN07GSRCDF PS.EMN,IGDB v44.0,1,0,3.045000076,0.072021969,0.51063019,0.415575713,0.0595854,0.567461193,0.139088303,0,0.839999974,0.657000005,0.939999998,,Eastman Chemical Company,RN07GSRCDF/PS,5523515,#,256,1457602045,0,0.0595854,0.072021969,
2544,RN07GSRCDF PS.CPF,IGDB v18.2,1,0,3.045000076,0.072021969,0.51063019,0.415575713,0.0595854,0.567461193,0.139088303,0,0.839999974,0.657000005,0.939999998,,Solutia Performance Films,RN07GSRCDF/PS,5523515,#,256,1457602045,0,0.0595854,0.072021969,
25269,GRL_090SGP_SB70XLSTRLAM_6.PPG,IGDB v31.0,1,0,13.61948013,0.02354259,0.045200065,0.492357641,0.059805699,0.04426834,0.122413978,0,0.839999974,0.839999974,0.609206378,,PPG Industries,6mmGrayliteII_090DuPontSGP_6mmSB70XLStarphire,4408899,#,256,1457602045,0,0.059805699,0.02354259,
16558,Moonlight05.ERN,IGDB v38.0,1,0,2.898000002,0.201832294,0.202517614,0.202348873,0.059914261,0.103085726,0.053582061,0,0.839999974,0.70846647,0.954999983,,Erickson International LLC,Moonlight 5,4802367,#,256,1457602045,0,0.059914261,0.201832294,
11225,COOL-LITE SS 408 8mm.SGG,IGDB v16.4,1,0,8,0.027787589,0.485519826,0.127267882,0.060389649,0.372249931,0.265958279,0,0.412,0.837000012,1,,Saint-Gobain Glass,SGG COOL-LITE SS 408 8mm,4212798, ,256,1457602045,0,0.060389649,0.027787589,
25270,GRL_090PVB_SB70XLSTRLAM_6.PPG,IGDB v31.0,1,0,13.60931969,0.023632117,0.045269564,0.492356926,0.060570948,0.044306926,0.122422047,0,0.839999974,0.839999974,0.610937059,,PPG Industries,6mmGrayliteII_090PVB_6mmSB70XLStarphire,4408899,#,256,1457602046,0,0.060570948,0.023632117,
5813,ss08_8.gja,IGDB v13.6,1,0,5.836999893,0.028688651,0.134590894,0.482341796,0.060723491,0.275126696,0.367292225,0,0.839999974,0.419999987,1,,G.James Australia,Solarplus SS08 on Evergreen,4147262, ,256,1457602046,0,0.060723491,0.028688651,
14101,SSTSilver20T_Grey10.GTS,IGDB v43.0,1,0,9.800000191,0.057416514,0.338231146,0.06478399,0.060947314,0.282504261,0.065332778,0,0.44888705,0.846193492,1,,Glas Trösch AG,SUNSTOP Silver 20 T on Grey 10 mm,4998723, ,256,1457602046,0,0.060947314,0.057416514,
5812,ss08_7.gja,IGDB v13.6,1,0,6.038000107,0.026887884,0.136252284,0.493347019,0.061600588,0.275520474,0.382252157,0,0.839999974,0.419999987,1,,G.James Australia,Solarplus SS08 on Azurlite,4737593, ,256,1457602046,0,0.061600588,0.026887884,
255,GrSil15_3.bsf,IGDB v16.3,1,0,3.251199961,0.069054447,0.350503057,0.648710549,0.062831439,0.135743022,0.608026266,0,0.839999974,0.730000019,0.964999974,,Saint-Gobain Solar Gard LLC,Grey/Silver 15,5392704,#,256,1457602046,0,0.062831439,0.069054447,
5788,te10_7.gja,IGDB v13.7,1,0,6.079999924,0.023352699,0.084207222,0.443736404,0.06324897,0.143206865,0.284151673,0,0.839999974,0.409999996,1,,G.James Australia,Solarplus TE10 on Azurlite,4082493, ,256,1457602046,0,0.06324897,0.023352699,
9203,Optitune-05-SR-WA.hct,IGDB v17.2,1,0,3,0.058757659,0.562354624,0.26482147,0.063281469,0.63139379,0.145532832,0,0.839999974,0.75,1,,Hanita Coatings,Optitune 05-SR-WA on Clear,5261632,#,256,1457602047,0,0.063281469,0.058757659,
11253,COOL-LITE ST 408 6mm.SGG,IGDB v17.3,1,0,6,0.033068482,0.484765708,0.158724561,0.063901059,0.376409203,0.315083236,0,0.147,0.837000012,1,,Saint-Gobain Glass,SGG COOL-LITE ST 408 6mm,4475203,#,256,1457602047,0,0.063901059,0.033068482,
5800,ss14_3.gja,IGDB v13.6,1,0,5.873000145,0.05238805,0.105719425,0.450090796,0.064094901,0.104124218,0.35429433,0,0.839999974,0.449999988,1,,G.James Australia,Solarplus SS14 on Grey,4540487, ,256,1457602047,0,0.064094901,0.05238805,
11257,COOL-LITE ST 408-H 6mm.SGG,IGDB v16.4,1,0,6,0.038479555,0.484765708,0.184565917,0.064842135,0.376409203,0.322428524,0,0.147,0.837000012,1,,Saint-Gobain Glass,SGG COOL-LITE ST 408-H 6mm,4540741, ,256,1457602047,0,0.064842135,0.038479555,
11224,COOL-LITE SS 408 6mm.SGG,IGDB v16.4,1,0,6,0.033517748,0.485521644,0.152670011,0.065127477,0.372249931,0.301082611,0,0.412,0.837000012,1,,Saint-Gobain Glass,SGG COOL-LITE SS 408 6mm,4409922, ,256,1457602047,0,0.065127477,0.033517748,
1951,032_210700_VCV000B_3_0Clr.EMN,IGDB v31.0,1,0,6.809999943,0.080572963,0.474874973,0.481862485,0.065465122,0.614429653,0.624934912,0,0.839999974,0.839999974,0.648999989,,Eastman Chemical Company,Vanceva® VCV:000B - Pure White,4212811,#,256,1457602047,0,0.065465122,0.080572963,
9613,Omega 7% DR.MEU,IGDB v44.0,1,0,3.048000097,0.07017988,0.542814374,0.445909142,0.065474086,0.599663198,0.179727301,0,0.839999974,0.657999992,0.97299999,,Midas Export USA Corp.,Omega 7% DR,4934211, ,256,1457602048,0,0.065474086,0.07017988,
9316,DRMPS 7.CLC,IGDB v43.0,1,0,3.048000097,0.07017988,0.542814374,0.445909142,0.065474086,0.599663198,0.179727301,0,0.839999974,0.657999992,0.97299999,,"Commonwealth Laminating and Coating, Inc.",DRMPS 7,4934211, ,256,1457602048,0,0.065474086,0.07017988,
9315,DRMDS 7.CLC,IGDB v43.0,1,0,3.048000097,0.07017988,0.542814374,0.445909142,0.065474086,0.599663198,0.179727301,0,0.839999974,0.657999992,0.97299999,,"Commonwealth Laminating and Coating, Inc.",DRMDS 7,4934211, ,256,1457602048,0,0.065474086,0.07017988,
4843,MG10.jwf,IGDB v33.0,1,0,3.017999887,0.081110738,0.341741294,0.601209819,0.066252761,0.142336592,0.575203538,0,0.839999974,0.690066993,0.971000016,,"Johnson Laminating & Coating, Inc.",Architectural Grey 10%,5589824,#,256,1457602048,0,0.066252761,0.081110738,
16569,Sky 10.ERN,IGDB v38.0,1,0,2.885999918,0.084849447,0.597915769,0.415698409,0.066437379,0.589242041,0.133116901,0,0.839999974,0.61779505,0.962000012,,Erickson International LLC,Sky 10,5589824,#,256,1457602048,0,0.066437379,0.084849447,
5789,te10_8.gja,IGDB v13.7,1,0,5.84800005,0.026516363,0.0852511,0.434069216,0.066779613,0.131448179,0.27518034,0,0.839999974,0.409999996,1,,G.James Australia,Solarplus TE10 on Evergreen,3623749, ,256,1457602049,0,0.066779613,0.026516363,
30002,WhiteFritSpecularFront.lbl,CGDB v.2.00,1,0,6,0.044273399,0.03020262,0.049691476,0.067158714,0.025978656,0.048872933,0,0.839999974,0.839999974,1,,LBNL,White Frit Specular (front),4737860, ,256,1457602049,5,0.049236074,0.0306646,0
11256,COOL-LITE ST 408-H 5mm.SGG,IGDB v16.4,1,0,5,0.042287532,0.484765708,0.207993671,0.067359,0.376409203,0.342859834,0,0.147,0.837000012,1,,Saint-Gobain Glass,SGG COOL-LITE ST 408-H 5mm,4606535, ,256,1457602049,0,0.067359,0.042287532,
8000,GF23.SCC,IGDB v11.4,1,0,2.24000001,0.195999041,0.068716146,0.035254396,0.068178162,0.073131405,0.03361411,0,0.85019362,0.886707842,0.899999976,,Specialty Coatings & Chemical,,4343129, ,256,1457602049,0,0.068178162,0.195999041,
2773,FXPM_5.mmm,IGDB v31.0,1,0,3.289999962,0.492406368,0.068244286,0.066299565,0.069047444,0.05195256,0.046832297,0,0.839999974,0.898225665,0.959999979,,3M Corporation,FX Premium 5,4999759, ,256,1457602050,0,0.069047444,0.492406368,
1749,MX10.ABF,IGDB v17.2,1,0,5.960000038,0.222578675,0.159425139,0.167894974,0.069157429,0.15645875,0.056506164,0,0.839999974,0.850000024,0.72299999,,A & B Films Pte Ltd,MX 10,4607557, ,256,1457602050,0,0.069157429,0.222578675,
11252,COOL-LITE ST 408 4mm.SGG,IGDB v16.4,1,0,4,0.041371796,0.484765708,0.204730719,0.069234073,0.376409203,0.359082997,0,0.147,0.837000012,1,,Saint-Gobain Glass,SGG COOL-LITE ST 408 4mm,4672328, ,256,1457602050,0,0.069234073,0.041371796,
11255,COOL-LITE ST 408-H 4mm.SGG,IGDB v16.4,1,0,4,0.046750762,0.484765708,0.238053486,0.069940224,0.376409203,0.365012556,0,0.147,0.837000012,1,,Saint-Gobain Glass,SGG COOL-LITE ST 408-H 4mm,4737865, ,256,1457602050,0,0.069940224,0.046750762,
5807,ss08_2.gja,IGDB v13.6,1,0,5.820000172,0.038743872,0.180805117,0.493769854,0.070007883,0.338325977,0.380812526,0,0.839999974,0.419999987,1,,G.James Australia,Solarplus SS08 on Green,4672837, ,256,1457602050,0,0.070007883,0.038743872,
25083,GRL_090SGP_SB60CLRLAM_6.PPG,IGDB v32.0,1,0,13.61948013,0.034639083,0.043951452,0.269520551,0.071676373,0.043530233,0.0645447,0,0.839999974,0.839999974,0.609206378,,PPG Industries,6mmGrayliteII_090DuPontSGP_6mmSB60Clear,4803657,#,256,1457602050,0,0.071676373,0.034639083,
19000,T-SunluxCS108 on Clear3mm.AFT,IGDB v37.0,1,0,2.849999905,0.065043092,0.480404466,0.387436479,0.071830064,0.404337645,0.425890058,0,0.339418262,0.845707774,1,,AGC Flat Glass (Thailand),T-Sunlux CS108 on Clear 3 mm.,4869195, ,256,1457602051,0,0.071830064,0.065043092,
253,BrSil15_3.bsf,IGDB v16.3,1,0,3.251199961,0.072957247,0.371229321,0.647446752,0.072285183,0.173213884,0.606877208,0,0.839999974,0.736999989,0.964999974,,Saint-Gobain Solar Gard LLC,Bronze/Silver 15,5328203,#,256,1457602051,0,0.072285183,0.072957247,
25084,GRL_090PVB_SB60CLRLAM_6.PPG,IGDB v32.0,1,0,13.60931969,0.034736633,0.044007372,0.269521803,0.072605483,0.043554548,0.06454891,0,0.839999974,0.839999974,0.610937059,,PPG Industries,6mmGrayliteII_090PVB_6mmSB60Clear,4803913,#,256,1457602051,0,0.072605483,0.034736633,
8647,SL 8.mwf,IGDB v27.0,1,0,3.177540064,0.055418137,0.529963195,0.247150451,0.076099686,0.560091376,0.248082727,0,0.839999974,0.823434293,1.000344634,,Madico Inc.,SL 8,5918789,#,256,1457602052,0,0.076099686,0.055418137,
5801,ss14_4.gja,IGDB v13.6,1,0,5.813000202,0.065988176,0.157492429,0.45419842,0.076148115,0.142137989,0.355299801,0,0.839999974,0.449999988,1,,G.James Australia,Solarplus SS14 on Bronze,4541524, ,256,1457602052,0,0.076148115,0.065988176,
5783,te10_2.gja,IGDB v13.7,1,0,5.809999943,0.034380917,0.11956495,0.442987293,0.076582991,0.171167463,0.284717351,0,0.839999974,0.409999996,1,,G.James Australia,Solarplus TE10 on Green,4083787, ,256,1457602052,0,0.076582991,0.034380917,
8651,SL 8 E.mwf,IGDB v27.0,1,0,3.21563983,0.057894714,0.62203306,0.227677971,0.077271722,0.60910219,0.248296663,0,0.735188365,0.839999974,1.000344634,,Madico Inc.,SL 8 E,6050117,#,256,1457602052,0,0.077271722,0.057894714,
11237,COOL-LITE ST 108 8mm.SGG,IGDB v16.4,1,0,8,0.060532037,0.48477605,0.35072872,0.077473752,0.376409203,0.434387386,0,0.147,0.837000012,1,,Saint-Gobain Glass,SGG COOL-LITE ST 108 8mm,4935503, ,256,1457602052,0,0.077473752,0.060532037,
11235,COOL-LITE ST 108 10mm.SGG,IGDB v16.4,1,0,10,0.0607558,0.48477605,0.352849096,0.077587649,0.376409203,0.436035901,0,0.147,0.837000012,1,,Saint-Gobain Glass,SGG COOL-LITE ST 108 10mm,4935503, ,256,1457602052,0,0.077587649,0.0607558,
14099,SSTSilver20T_Grey8.GTS,IGDB v43.0,1,0,7.800000191,0.072211914,0.338316739,0.077621587,0.077713571,0.282619715,0.079200268,0,0.44888705,0.846193492,1,,Glas Trösch AG,SUNSTOP Silver 20 T on Grey 8 mm,5590860, ,256,1457602052,0,0.077713571,0.072211914,
258,BrSilBr10_3.bsf,IGDB v16.3,1,0,3.251199961,0.124477156,0.294343472,0.327071697,0.077870943,0.141787544,0.132261217,0,0.839999974,0.824999988,0.964999974,,Saint-Gobain Solar Gard LLC,Bronze/Silver/Bronze 10,5000789,#,256,1457602052,0,0.077870943,0.124477156,
1721,OrnyxSteel5.ABF,IGDB v17.0,1,0,4.874000072,0.06828922,0.242966846,0.172529191,0.078154609,0.227158174,0.155579999,0,0.779999971,0.839999974,0.981000006,,A & B Films Pte Ltd,Ornyx Steel 5,5394760, ,256,1457602053,0,0.078154609,0.06828922,
11033,COOL-LITE ST 108 6mm.SGG,IGDB v17.3,1,0,6,0.063593037,0.485033512,0.381191134,0.078321502,0.376632422,0.443936557,0,0.147,0.837000012,1,,Saint-Gobain Glass,SGG COOL-LITE ST 108 6mm,5001040,#,256,1457602053,0,0.078321502,0.063593037,
14110,SSTSilver20T_Bronze10.GTS,IGDB v43.0,1,0,9.800000191,0.067246057,0.338276625,0.070257463,0.078370996,0.282631129,0.079829209,0,0.44888705,0.845688105,1,,Glas Trösch AG,SUNSTOP Silver 20 T on Bronze 10 mm,4672853, ,256,1457602053,0,0.078370996,0.067246057,
11213,COOL-LITE SS 108 8mm.SGG,IGDB v16.4,1,0,8,0.060733106,0.48554942,0.334785491,0.078758992,0.372249931,0.414123744,0,0.412,0.837000012,1,,Saint-Gobain Glass,SGG COOL-LITE SS 108 8mm,4870222, ,256,1457602053,0,0.078758992,0.060733106,
26128,SGSN68MY6.grd,IGDB v32.0,1,0,5.613399982,0.039014045,0.048340634,0.433931768,0.079044037,0.045567416,0.020811865,0,0.839999974,0.038798545,1.000344634,,Guardian,SunGuard® SuperNeutral 68 on MidnightGray 6 mm,4477007,#,256,1457602053,0,0.079044037,0.039014045,
11211,COOL-LITE SS 108 10mm.SGG,IGDB v16.4,1,0,10,0.061088227,0.48554942,0.336880207,0.079091594,0.372249931,0.415336609,0,0.412,0.837000012,1,,Saint-Gobain Glass,SGG COOL-LITE SS 108 10mm,4870222, ,256,1457602053,0,0.079091594,0.061088227,
11236,COOL-LITE ST 108 4mm.SGG,IGDB v16.4,1,0,4,0.066887088,0.485248357,0.41655457,0.079186775,0.376805693,0.453597724,0,0.147,0.837000012,1,,Saint-Gobain Glass,SGG COOL-LITE ST 108 4mm,5001041, ,256,1457602054,0,0.079186775,0.066887088,
1747,GS10.ABF,IGDB v17.2,1,0,5.949999809,0.280309677,0.092408344,0.122427829,0.079636425,0.057433147,0.102955997,0,0.839999974,0.899999976,0.723999977,,A & B Films Pte Ltd,GS 10,4871242, ,256,1457602054,0,0.079636425,0.280309677,
11212,COOL-LITE SS 108 6mm.SGG,IGDB v16.4,1,0,6,0.063713379,0.485711336,0.363777667,0.079731502,0.372347653,0.422785997,0,0.412,0.837000012,1,,Saint-Gobain Glass,SGG COOL-LITE SS 108 6mm,4935759, ,256,1457602054,0,0.079731502,0.063713379,
4828,SV10.jwf,IGDB v33.0,1,0,3.016000032,0.060411599,0.534453273,0.259096354,0.08000426,0.575742543,0.25341019,0,0.839999974,0.810653865,0.97299999,,"Johnson Laminating & Coating, Inc.",Scenic View 10%,6181446,#,256,1457602054,0,0.08000426,0.060411599,
8619,Optivision 5.mwf,IGDB v27.0,1,0,3.177540064,0.100027993,0.527229428,0.443257332,0.080067173,0.55687058,0.150196359,0,0.839999974,0.685480535,1.000344634,,Madico Inc.,OPTIVISION 5,5984840,#,256,1457602054,0,0.080067173,0.100027993,
17118,DARK GREY REFLECTASOL_5.SGI,IGDB v33.0,1,0,4.903999805,0.222453892,0.286960959,0.071859837,0.080474071,0.415377349,0.053942643,0,0.782750964,0.839999974,1,,Saint Gobain Glass India,Reflectasol Dark Grey,4411220, ,256,1457602055,0,0.080474071,0.222453892,
5806,ss08_1.gja,IGDB v13.6,1,0,5.842999935,0.0619183,0.335865617,0.48446995,0.081146792,0.423752427,0.365050495,0,0.839999974,0.419999987,1,,G.James Australia,Solarplus SS08 on Clear,5067086, ,256,1457602055,0,0.081146792,0.0619183,
1735,DS10BL.ABF,IGDB v17.0,1,0,4.847000122,0.095600709,0.432874978,0.354261309,0.08115878,0.258540958,0.261161149,0,0.75999999,0.839999974,0.991999984,,A & B Films Pte Ltd,DS 10 BL,8083241, ,256,1457602055,0,0.08115878,0.095600709,
5803,ss14_a5.gja,IGDB v13.6,1,0,5.835000038,0.045265332,0.108337849,0.452129632,0.081480525,0.162091374,0.353999108,0,0.839999974,0.449999988,1,,G.James Australia,Solarplus SS14 on Arctic Blue,5592131, ,256,1457602055,0,0.081480525,0.045265332,
9232,Titan 07 Xtra.hct,IGDB v27.0,1,0,2.944000006,0.073710449,0.580866873,0.25094831,0.082902268,0.569139361,0.182132557,0,0.749442875,0.839999974,1,,Hanita Coatings,Titan 07 Xtra on 3mm Clear,6116423,#,256,1457602056,0,0.082902268,0.073710449,
9240,Natura 07.hct,IGDB v45.0,1,0,2.957999945,0.145472676,0.198127374,0.147719815,0.083195679,0.086049952,0.101764746,0,0.732926667,0.839999974,1,,Hanita Coatings,Natura 07 on 3mm Clear,5526603,#,256,1457602056,0,0.083195679,0.145472676,
1882,015_360900_3_0Clr.EMN,IGDB v31.0,1,0,6.380000114,0.146644235,0.044740953,0.044740953,0.083975852,0.044146542,0.044146542,0,0.839999974,0.839999974,0.750999987,,Eastman Chemical Company,Saflex® #3609000 Dark Brown,3690079,#,256,1457602056,0,0.083975852,0.146644235,
8327,YSD5815_6.syp,IGDB v17.4,1,0,6,0.080013059,0.099900544,0.413713396,0.084081031,0.09839429,0.326545864,0,0.839999974,0.465000004,1,,"SHANGHAI YAOHUA PILKINGTON GLASS CO.,LTD",Solar Reflective on 58 EuroGrey,5198163,#,256,1457602056,0,0.084081031,0.080013059,
9246,XTRM Titan 07.hct,IGDB v45.0,1,0,2.948999882,0.078550987,0.584775209,0.277213812,0.084271982,0.571867108,0.179884717,0,0.800243497,0.839999974,1,,Hanita Coatings,XTRM Titan 07 on 3mm Clear,6181960,#,256,1457602057,0,0.084271982,0.078550987,
5782,te10_1.gja,IGDB v13.7,1,0,5.836999893,0.048737019,0.354901195,0.444857955,0.085098602,0.304036885,0.287254423,0,0.839999974,0.409999996,1,,G.James Australia,Solarplus TE10 on Clear,4346707, ,256,1457602057,0,0.085098602,0.048737019,
9894,SUPGRY6.LOF,IGDB v17.4,1,0,5.664199829,0.075550556,0.037481043,0.037481043,0.085195459,0.039739646,0.039739646,0,0.839999974,0.839999974,1,,Pilkington North America,SuperGrey™,5067600,#,256,1457602057,0,0.085195459,0.075550556,
1751,R15G.ABF,IGDB v17.2,1,0,5.960000038,0.101837069,0.252051473,0.523653507,0.085754298,0.11658708,0.484310716,0,0.839999974,0.670000017,0.72299999,,A & B Films Pte Ltd,R15G,6575938, ,256,1457602057,0,0.085754298,0.101837069,
5802,ss14_5.gja,IGDB v13.6,1,0,5.830999851,0.053989332,0.123542823,0.451992124,0.085803412,0.168688059,0.353216738,0,0.839999974,0.449999988,1,,G.James Australia,Solarplus SS14 on Panasap Dark Blue,5789254, ,256,1457602057,0,0.085803412,0.053989332,
19001,T-SunluxCS108 on Clear6mm.AFT,IGDB v37.0,1,0,5.760000229,0.072641701,0.48043099,0.324965894,0.086322099,0.420378357,0.405530185,0,0.37231198,0.845458269,1,,AGC Flat Glass (Thailand),T-Sunlux CS108 on Clear 6 mm.,5526609, ,256,1457602057,0,0.086322099,0.072641701,
1746,Black Chrome 5.ABF,IGDB v17.2,1,0,5.949999809,0.080099016,0.164343849,0.262909949,0.08751937,0.195092276,0.264389664,0,0.839999974,0.899999976,0.723999977,,A & B Films Pte Ltd,Black Chrome 5,5526610, ,256,1457602057,0,0.08751937,0.080099016,
25273,GRL_090SGP_SB70XLCLRLAM_5.PPG,IGDB v31.0,1,0,11.63827991,0.033795819,0.048865262,0.365213573,0.087651625,0.045743551,0.119666703,0,0.839999974,0.839999974,0.571131051,,PPG Industries,5mmGrayliteII_090DuPontSGP_5mmSB70XLClear,5330001,#,256,1457602057,0,0.087651625,0.033795819,
25274,GRL_090PVB_SB70XLCLRLAM_5.PPG,IGDB v31.0,1,0,11.62812042,0.033937819,0.048963495,0.36521405,0.088777795,0.045806788,0.119672924,0,0.839999974,0.839999974,0.572861671,,PPG Industries,5mmGrayliteII_090PVB_5mmSB70XLClear,5330257,#,256,1457602058,0,0.088777795,0.033937819,
14026,SSTBlue30T_Grey10.GTS,IGDB v44.0,1,0,9.800000191,0.083503433,0.228522435,0.062615983,0.089071564,0.142497852,0.064351723,0,0.514140129,0.846193492,1,,Glas Trösch AG,SUNSTOP Blue 30 T on Grey 10 mm,6051153, ,256,1457602058,0,0.089071564,0.083503433,
1112,BRN_DARK.DUP,IGDB v11.4,1,0,6.760000229,0.151272163,0.068029448,0.068029448,0.089597702,0.078824691,0.078824691,0,0.839999974,0.839999974,0.705275595,,DuPont,Butacite® 0360900,3756386,#,256,1457602058,0,0.089597702,0.151272163,
5057,Graylite II_6.PPG,IGDB v31.0,1,0,5.664200306,0.082029305,0.042452756,0.044778131,0.08980751,0.043475196,0.046218745,0,0.839999974,0.839999974,1.000344634,,PPG Industries,Graylite® II,5526867,#,256,1457602058,0,0.08980751,0.082029305,
2735,CS5.mmm,IGDB v16.0,1,0,5.676799774,0.19746837,0.044944782,0.044035017,0.090007648,0.045622729,0.04226204,0,0.839999974,0.839999974,0.991817474,,3M Corporation,Color-Stable,5527376,#,256,1457602059,0,0.090007648,0.19746837,
4831,SV10EXT.jwf,IGDB v35.0,1,0,3.023999929,0.06713523,0.576028287,0.217855185,0.090221651,0.562604547,0.239009932,0,0.684167087,0.839999974,0.966000021,,"Johnson Laminating & Coating, Inc.",Scenic View 10% on 3mm Clear - Exterior,6444875,#,256,1457602059,0,0.090221651,0.06713523,
5792,ss22_3.gja,IGDB v13.6,1,0,5.822999954,0.07863979,0.089386299,0.396969259,0.091172531,0.088281825,0.339386076,0,0.839999974,0.560000002,1,,G.James Australia,Solarplus SS22 on Grey,5526869, ,256,1457602059,0,0.091172531,0.07863979,
226,SS10_3ww.bsf,IGDB v16.3,1,0,3.022599936,0.099067703,0.432917267,0.416539878,0.092073128,0.444246739,0.418181539,0,0.839999974,0.790000021,0.941500783,,Saint-Gobain Solar Gard LLC,Stainless Steel 10,5330264,#,256,1457602059,0,0.092073128,0.099067703,
11354,REFLECTASOL GREY 10mm.SGG,IGDB v16.4,1,0,10,0.196418062,0.363393962,0.077096649,0.092452601,0.530832112,0.079301029,0,0.837000012,0.837000012,1,,Saint-Gobain Glass,SGG REFLECTASOL GREY 10mm,4215395, ,256,1457602059,0,0.092452601,0.196418062,
16560,Moonlight 10.ERN,IGDB v38.0,1,0,2.885999918,0.214439377,0.204662085,0.213586912,0.092870519,0.100227252,0.069811992,0,0.839999974,0.706799448,0.962000012,,Erickson International LLC,Moonlight 10,6051917,#,256,1457602059,0,0.092870519,0.214439377,
3046,MidnightY6.grd,IGDB v18.1,1,0,5.613399982,0.082786411,0.044255286,0.041428175,0.092983648,0.045802675,0.04223929,0,0.839999974,0.839999974,1.000344634,,Guardian,6mm MidnightGray Float Glass,5002838,#,256,1457602060,0,0.092983648,0.082786411,
1703,Blackstone10.ABF,IGDB v17.0,1,0,3.160000086,0.154432327,0.253499329,0.179832458,0.093340442,0.254777431,0.097506434,0,0.90200001,0.839999974,0.971000016,,A & B Films Pte Ltd,Blackstone 10,5658452, ,256,1457602060,0,0.093340442,0.154432327,
16305,SOLARSTOP Majestic Grey 20.SAM,IGDB v33.0,1,0,6.018000126,0.094709031,0.332588494,0.099817298,0.094593734,0.31524241,0.104362175,0,0.597817123,0.839999974,1,,Sanam Glass,SOLARSTOP Majestic Grey 20,6248276, ,256,1457602060,0,0.094593734,0.094709031,
5776,ts21_3.gja,IGDB v13.7,1,0,5.820000172,0.07120458,0.097086385,0.414222121,0.094627455,0.089513138,0.342154235,0,0.839999974,0.540000021,1,,G.James Australia,Solarplus TS21 on Grey,5133913, ,256,1457602061,0,0.094627455,0.07120458,
212,NS10_3.bsf,IGDB v17.4,1,0,3.250999928,0.158035859,0.130804479,0.129840374,0.094690673,0.155401677,0.140317649,0,0.839999974,0.870000005,0.965730727,,Saint-Gobain Solar Gard LLC,NightSky 10,5658455,#,256,1457602061,0,0.094690673,0.158035859,
14108,SSTSilver20T_Bronze8.GTS,IGDB v43.0,1,0,7.800000191,0.08203005,0.338374883,0.084940515,0.095015213,0.282754421,0.096968524,0,0.44888705,0.845688105,1,,Glas Trösch AG,SUNSTOP Silver 20 T on Bronze 8 mm,5330268, ,256,1457602061,0,0.095015213,0.08203005,
262,QSQ10_3.bsf,IGDB v16.3,1,0,3.251199961,0.07427714,0.220656678,0.289702803,0.095825143,0.222120404,0.253266513,0,0.839999974,0.910000026,0.964999974,,Saint-Gobain Solar Gard LLC,Quantum/Silver/Quantum 10,6248784,#,256,1457602061,0,0.095825143,0.07427714,
9617,Matrix 10 Gray.MEU,IGDB v44.0,1,0,5.757999897,0.081740022,0.276500046,0.255899221,0.096091829,0.253618807,0.212360889,0,0.839999974,0.861000001,0.962000012,,Midas Export USA Corp.,Matrix 10 Gray,6445645, ,256,1457602061,0,0.096091829,0.081740022,
11125,PARSOL ULTRA GREY 4mm.SGG,IGDB v32.0,1,0,4,0.080524586,0.042793222,0.042793222,0.096199796,0.043707598,0.043707598,0,0.837000012,0.837000012,1,,Saint-Gobain Glass,SGG PARSOL ULTRA GREY 4mm,5593426, ,256,1457602062,0,0.096199796,0.080524586,
14270,CNeutral3021T_Grey10.GTS,IGDB v44.0,1,0,9.800000191,0.061919197,0.402826309,0.074909881,0.098157555,0.070523344,0.056410138,0,0.035701811,0.846193492,1,,Glas Trösch AG,COMBI Neutral 30/21 T on Grey 10 mm,5855827, ,256,1457602062,0,0.098157555,0.061919197,
14098,SSTSilver20T_Grey6.GTS,IGDB v43.0,1,0,5.800000191,0.091100514,0.338447273,0.098019354,0.099174678,0.282794029,0.101750702,0,0.44888705,0.846193492,1,,Glas Trösch AG,SUNSTOP Silver 20 T on Grey 6 mm,6248790, ,256,1457602062,0,0.099174678,0.091100514,
5805,ss14_8.gja,IGDB v13.6,1,0,5.809999943,0.046401098,0.11411687,0.44574061,0.100627862,0.217122793,0.345768183,0,0.839999974,0.449999988,1,,G.James Australia,Solarplus SS14 on Evergreen,5266513, ,256,1457602062,0,0.100627862,0.046401098,
5804,ss14_7.gja,IGDB v13.6,1,0,6,0.043274436,0.119140431,0.449262232,0.101483002,0.223382324,0.346992671,0,0.839999974,0.449999988,1,,G.James Australia,Solarplus SS14 on Azurlite,5987914, ,256,1457602062,0,0.101483002,0.043274436,
14930,SSTSilver10T_EF10.GTS,IGDB v43.0,1,0,9.800000191,0.083905295,0.467060119,0.299625933,0.102500267,0.414212734,0.383875906,0,0.314404994,0.839999974,1,,Glas Trösch AG,SUNSTOP Silver 10 T on Clear EUROFLOAT 10 mm,5987159, ,256,1457602062,0,0.102500267,0.083905295,
16352,SOLARSTOP FantasyGrey 20.SAM,IGDB v33.0,1,0,5.730000019,0.096361466,0.343399346,0.106287524,0.102609918,0.313114583,0.116113029,0,0.573420107,0.839999974,1,,Sanam Glass,SolarStop Fantasy Grey 20,6380120, ,256,1457602063,0,0.102609918,0.096361466,
27523,Silver20gy6.grm,IGDB v43.0,1,0,5.842000008,0.090356857,0.11957626,0.336266994,0.102719754,0.117105313,0.248486802,0,0.839999974,0.383535087,1.000344634,,Guardian Middle East,SunGuard® S Silver 20 on 6 mm Grey,6511445,#,256,1457602063,0,0.102719754,0.090356857,
9307,SYDS 15.CLC,IGDB v43.0,1,0,2.986000061,0.078326531,0.540532827,0.291544437,0.103092924,0.584931195,0.267906159,0,0.839999974,0.871999979,0.967999995,,"Commonwealth Laminating and Coating, Inc.",SYDS 15,6708561, ,256,1457602063,0,0.103092924,0.078326531,
9606,15% Saphire DS.MEU,IGDB v44.0,1,0,2.986000061,0.078326531,0.540532827,0.291544437,0.103092924,0.584931195,0.267906159,0,0.839999974,0.871999979,0.967999995,,Midas Export USA Corp.,15% Saphire DS,6708561, ,256,1457602063,0,0.103092924,0.078326531,
14938,SSTSilver10T_EF8.GTS,IGDB v43.0,1,0,7.800000191,0.086818665,0.467081219,0.316630065,0.103191778,0.41422087,0.388527244,0,0.314404994,0.839999974,1,,Glas Trösch AG,SUNSTOP Silver 10 T on Clear EUROFLOAT 8 mm,6052695, ,256,1457602064,0,0.103191778,0.086818665,
263,QSQ10-4_3.bsf,IGDB v16.3,1,0,3.302000046,0.081242412,0.222343788,0.281028777,0.103466459,0.228219926,0.249447331,0,0.839999974,0.870999992,0.933000028,,Saint-Gobain Solar Gard LLC,4 Mil Quantum/Silver/Quantum 10,6708307,#,256,1457602064,0,0.103466459,0.081242412,
2729,BC10.mmm,IGDB v16.0,1,0,5.704199791,0.089404933,0.238292247,0.218959808,0.103774503,0.221066922,0.182381973,0,0.839999974,0.730000019,0.984000027,,3M Corporation,Black Chrome,6577488,#,256,1457602064,0,0.103774503,0.089404933,
14936,SSTSilver10T_EF6.GTS,IGDB v43.0,1,0,5.800000191,0.089913286,0.467103153,0.335549414,0.103930011,0.414230168,0.393247753,0,0.314404994,0.839999974,1,,Glas Trösch AG,SUNSTOP Silver 10 T on Clear EUROFLOAT 6 mm,6052952, ,256,1457602064,0,0.103930011,0.089913286,
14430,CSilver3221T_Grey10.GTS,IGDB v43.0,1,0,9.800000191,0.062779382,0.463710815,0.08031407,0.104259722,0.123067804,0.058105636,0,0.04565274,0.846193492,1,,Glas Trösch AG,COMBI Silver 32/21 T on Grey 10 mm,5397592, ,256,1457602064,0,0.104259722,0.062779382,
1556,XIRR7241 Dusk Gray 12mm.SWT,IGDB v17.5,1,0,12.10000038,0.064908817,0.290118426,0.083281659,0.105753586,0.059809621,0.046748064,0,0.839999974,0.839999974,0.736000001,,"Southwall Technologies, Inc.",XIR®7241 Dusk Gray 12mm,5921879,#,256,1457602064,0,0.105753586,0.064908817,
8326,YSD5820_6.syp,IGDB v17.4,1,0,6,0.097489648,0.089920081,0.302928418,0.106039934,0.089621395,0.236022428,0,0.839999974,0.5,1,,"SHANGHAI YAOHUA PILKINGTON GLASS CO.,LTD",Solar Reflective on 58 EuroGrey,6577240,#,256,1457602064,0,0.106039934,0.097489648,
14083,SSTNightVisionT_Grey10.GTS,IGDB v43.0,1,0,9.800000191,0.09667407,0.148170739,0.066076092,0.106906846,0.02332421,0.07058353,0,0.505240381,0.846193492,1,,Glas Trösch AG,SUNSTOP Night Vision T on Grey 10 mm,6249561, ,256,1457602065,0,0.106906846,0.09667407,
1587,XIRR7247 Dusk Gray 12mm.SWT,IGDB v17.5,1,0,12.10000038,0.084623449,0.20570302,0.071233757,0.107308216,0.053772993,0.046586353,0,0.839999974,0.839999974,0.736000001,,"Southwall Technologies, Inc.",XIR®7247 Dusk Gray 12mm,6184279,#,256,1457602065,0,0.107308216,0.084623449,
25087,GRL_090SGP_SB60CLRLAM_5.PPG,IGDB v32.0,1,0,11.63827991,0.052306145,0.046255957,0.291407645,0.107898034,0.044142626,0.065073818,0,0.839999974,0.839999974,0.571131051,,PPG Industries,5mmGrayliteII_090DuPontSGP_5mmSB60Clear,5856601,#,256,1457602065,0,0.107898034,0.052306145,
5832,sc22_3.gja,IGDB v14.0,1,0,5.804999828,0.100394025,0.075990885,0.33294329,0.108678505,0.078117564,0.302509785,0,0.839999974,0.629999995,1,,G.James Australia,Solarplus SC22 on Grey,6511962, ,256,1457602065,0,0.108678505,0.100394025,
25088,GRL_090PVB_SB60CLRLAM_5.PPG,IGDB v32.0,1,0,11.62812042,0.052478243,0.046350788,0.29141134,0.109288424,0.044166505,0.065097831,0,0.839999974,0.839999974,0.572861671,,PPG Industries,5mmGrayliteII_090PVB_5mmSB60Clear,5856858,#,256,1457602065,0,0.109288424,0.052478243,
9988,MIROPN6.LOF,IGDB v15.0,1,0,5.893000126,0.261006147,0.316926867,0.10129226,0.109413162,0.681262136,0.159678996,0,0.846423507,0.839999974,1,,Pilkington North America,Mirropane™ T.M.,4674932,#,256,1457602066,0,0.109413162,0.261006147,
16562,Nature 10.ERN,IGDB v38.0,1,0,2.882999897,0.108432479,0.376980335,0.424430788,0.110796198,0.37481153,0.415523052,0,0.839999974,0.788254797,0.963999987,,Erickson International LLC,Nature 10,6053470,#,256,1457602066,0,0.110796198,0.108432479,
19731,V14 SR CDF.EMN,IGDB v44.0,1,0,3,0.083781399,0.481331795,0.242104307,0.112062357,0.5200032,0.24371554,0,0.839999974,0.882000029,0.967000008,,Eastman Chemical Company,Vista Dual-Reflective,7037012,#,256,1457602066,0,0.112062357,0.083781399,
2560,V14 SR CDF.CPF,IGDB v18.2,1,0,3,0.083781399,0.481331795,0.242104307,0.112062357,0.5200032,0.24371554,0,0.839999974,0.882000029,0.967000008,,Solutia Performance Films,Vista Dual-Reflective,7037012,#,256,1457602066,0,0.112062357,0.083781399,
16301,SOLARSTOP MajesticBronze20.SAM,IGDB v33.0,1,0,5.836999893,0.111317985,0.334609717,0.125425056,0.112658523,0.311790466,0.129013643,0,0.571081638,0.839999974,1,,Sanam Glass,SOLARSTOP Majestic Bronze 20,6184291, ,256,1457602066,0,0.112658523,0.111317985,
