Repository: katsuya0719/visEPlus

File: static/csv/glass.csv (part 2 of 30)
ID,Name,Source,SpectralData,AngularFunction,Thickness,Tsol,Rsol1,Rsol2,Tvis,Rvis1,Rvis2,Tir,emis1,emis2,Conductivity,Comment,Manufacturer,ProductName,Color,Certification,Status,Timestamp,Specularity,Tvis2,Tsol2,MaterialID
5890,1sl1011.gja,IGDB v14.6,1,0,10.65299988,0.079561308,0.326805919,0.334634572,0.112685651,0.397365928,0.405029684,0,0.839999974,0.839999974,0.791999996,,G.James Australia,Solarplus SL10 Clear Laminate,6447193, ,256,1457602067,0,0.112685651,0.079561308,
16566,Reflection 20.ERN,IGDB v38.0,1,0,2.875999928,0.089474991,0.659634292,0.714395106,0.112872548,0.661944687,0.688600838,0,0.839999974,0.580596566,0.968999982,,Erickson International LLC,Reflection 20,7299411,#,256,1457602067,0,0.112872548,0.089474991,
14024,SSTBlue30T_Grey8.GTS,IGDB v44.0,1,0,7.800000191,0.10505157,0.228709877,0.074368693,0.113585286,0.142731398,0.07759925,0,0.514140129,0.846193492,1,,Glas Trösch AG,SUNSTOP Blue 30 T on Grey 8 mm,6774619, ,256,1457602067,0,0.113585286,0.10505157,
14035,SSTBlue30T_Bronze10.GTS,IGDB v44.0,1,0,9.800000191,0.097116426,0.226452857,0.067600243,0.114358954,0.142535359,0.078034215,0,0.514140129,0.845688105,1,,Glas Trösch AG,SUNSTOP Blue 30 T on Bronze 10 mm,5725541, ,256,1457602067,0,0.114358954,0.097116426,
27533,RB20gy6.grm,IGDB v43.0,1,0,5.842000008,0.105739161,0.091347076,0.377745718,0.114844128,0.088641316,0.299042106,0,0.839999974,0.556961715,1.000344634,,Guardian Middle East,SunGuard® S Royal Blue 20 on 6 mm Grey,6316125,#,256,1457602067,0,0.114844128,0.105739161,
1912,015_841400_VCV000D_3_0Clr.EMN,IGDB v31.0,1,0,6.380000114,0.414793015,0.07113,0.070531704,0.115140341,0.053908482,0.053906418,0,0.839999974,0.839999974,0.750999987,,Eastman Chemical Company,"Vanceva® True Blue ""D""",12281090,#,256,1457602068,0,0.115140341,0.414793015,
14107,SSTSilver20T_Bronze6.GTS,IGDB v43.0,1,0,5.800000191,0.100361653,0.338518918,0.106942356,0.115299448,0.282952279,0.122230805,0,0.44888705,0.845688105,1,,Glas Trösch AG,SUNSTOP Silver 20 T on Bronze 6 mm,5987939, ,256,1457602068,0,0.115299448,0.100361653,
17119,DARK GREY REFLECTASOL_4.SGI,IGDB v33.0,1,0,3.851000071,0.278988689,0.289024621,0.087940715,0.116302192,0.428920478,0.069918655,0,0.849541962,0.839999974,1,,Saint Gobain Glass India,Reflectasol Dark Grey,5004903, ,256,1457602068,0,0.116302192,0.278988689,
11346,REFLECTASOL BRONZE 10mm.SGG,IGDB v16.4,1,0,10,0.224893257,0.364010841,0.086899139,0.116994284,0.531128824,0.098843127,0,0.837000012,0.837000012,1,,Saint-Gobain Glass,SGG REFLECTASOL BRONZE 10mm,4020344, ,256,1457602068,0,0.116994284,0.224893257,
5777,ts21_4.gja,IGDB v13.7,1,0,5.816999912,0.09294492,0.133971766,0.418332666,0.117640331,0.106993057,0.342003405,0,0.839999974,0.540000021,1,,G.James Australia,Solarplus TS21 on Bronze,5266794, ,256,1457602068,0,0.117640331,0.09294492,
5150,SC Pacifica_8.PPG,IGDB v43.0,1,0,7.924799919,0.083522558,0.297751904,0.057365581,0.117975235,0.36163345,0.076309159,0,0.839999974,0.839999974,1.000344992,,PPG Industries,Solarcool® on Pacifica®  8mm,7103821,#,256,1457602068,0,0.117975235,0.083522558,
12171,HD_Bronze5c.grm,IGDB v31.0,1,0,4.749800205,0.193215534,0.172312394,0.204191759,0.239076793,0.138355613,0.024196593,0,0.839999974,0.483358324,1.000344634,,Guardian Middle East,"Guardian HD Colours, Bronze on 5 mm Clear",7767689,#,256,1457602160,0,0.239076793,0.193215534,
14111,SSTBlue50T_Grey6.GTS,IGDB v44.0,1,0,5.800000191,0.23351866,0.143234357,0.068223916,0.239088565,0.109114729,0.07959263,0,0.706819773,0.846193492,1,,Glas Trösch AG,SUNSTOP Blue 50 T on Grey 6 mm,9143940, ,256,1457602160,0,0.239088565,0.23351866,
8283,YRE0446_6.syp,IGDB v15.4,1,0,6,0.15269877,0.157529488,0.318080455,0.239101276,0.140143603,0.069658287,0,0.839999974,0.059999999,1,,"SHANGHAI YAOHUA PILKINGTON GLASS CO.,LTD",Solar Control LowE on 04 Bronze 2# side,7898253, ,256,1457602160,0,0.239101276,0.15269877,
5692,le50i3.gja,IGDB v13.6,1,0,5.826000214,0.172806889,0.097333387,0.281822383,0.239180177,0.061379217,0.098438263,0,0.839999974,0.104000002,1,,G.James Australia,Solarplus LE50i on Grey,9340802, ,256,1457602160,0,0.239180177,0.172806889,
227,SS20_3ww.bsf,IGDB v16.3,1,0,3.022599936,0.238789707,0.272680759,0.244542375,0.239183649,0.286971331,0.25040859,0,0.839999974,0.839999974,0.941500783,,Saint-Gobain Solar Gard LLC,Stainless Steel 20,8685191,#,256,1457602161,0,0.239183649,0.238789707,
6320,VRE2746.VIR,IGDB v18.1,1,0,5.659999847,0.113501996,0.086805195,0.393954575,0.239515841,0.111097641,0.068668492,0,0.839999974,0.044160761,1,,Viracon,Reflective LowE on Pacifica,10325603,#,256,1457602161,0,0.239515841,0.113501996,
11287,COOL-LITE ST 936 6mm.SGG,IGDB v16.4,1,0,6,0.170298174,0.221637502,0.08635579,0.239542291,0.18049781,0.119458362,0,0.75999999,0.837000012,1,,Saint-Gobain Glass,SGG COOL-LITE ST 936 6mm,9997424, ,256,1457602161,0,0.239542291,0.170298174,
5179,VC Pacifica_8.PPG,IGDB v43.0,1,0,7.924799919,0.14900139,0.05811562,0.200240657,0.239594847,0.076513343,0.278539062,0,0.841000021,0.832000017,1.000344992,,PPG Industries,Vistacool® on Pacifica®  8mm,10784608,#,256,1457602161,0,0.239594847,0.14900139,
4244,Stopsol Classic Grey 4.gvb,IGDB v43.0,1,0,3.849999905,0.360544533,0.272596389,0.124953516,0.239678293,0.338861912,0.133959264,0,0.837000012,0.837000012,1,,AGC Glass Europe,Stopsol Classic Grey 4 mm,8094608, ,256,1457602161,0,0.239678293,0.360544533,
3043,MidnightY3.grd,IGDB v19.0,1,0,3.276599884,0.215818152,0.04617219,0.043483831,0.239783451,0.048051827,0.044681482,0,0.839999974,0.839999974,1.000344634,,Guardian,3mm MidnightGray Float Glass,8226439,#,256,1457602161,0,0.239783451,0.215818152,
5819,sc40_a5.gja,IGDB v14.1,1,0,5.925000191,0.145481005,0.057193451,0.220214501,0.240092397,0.069027647,0.206083432,0,0.839999974,0.769999981,1,,G.James Australia,Solarplus SC40 on 6mm Arctic Blue,9997422, ,256,1457602161,0,0.240092397,0.145481005,
6223,VRE730.VIR,IGDB v15.0,1,0,5.659999847,0.098388463,0.146439821,0.425666004,0.240135506,0.301440328,0.082974158,0,0.839999974,0.046,1,,Viracon,VRE30 LowE on Azuria,9604714,#,256,1457602162,0,0.240135506,0.098388463,
27482,RB40gy5.grm,IGDB v34.0,1,0,4.851399899,0.170067698,0.145611301,0.395005971,0.240356609,0.109172806,0.173916429,0,0.839999974,0.078743324,1.000344634,,Guardian Middle East,SunGuard® HP RB Grey 40,8423555,#,256,1457602162,0,0.240356609,0.170067698,
9967,SolarEPlusGrey6.lof,IGDB v30.0,1,0,5.920000076,0.194919646,0.109847046,0.051803891,0.24043645,0.08501067,0.053819299,0,0.169763982,0.839999974,1,,Pilkington North America,Solar-E™ Plus Grey,9603199,#,256,1457602162,0,0.24043645,0.194919646,
14067,SELEKT_Grey10.GTS,IGDB v43.0,1,0,9.800000191,0.130957767,0.43119964,0.077027805,0.240833476,0.027896512,0.045243498,0,0.034488689,0.846193492,1,,Glas Trösch AG,SELEKT on Grey 10 mm,9013125, ,256,1457602162,0,0.240833476,0.130957767,
1653,CEG12-24_6.CSG,IGDB v18.1,1,0,5.953000069,0.190865487,0.539416194,0.639919341,0.240857616,0.448420584,0.588973999,0,0.839999974,0.033878259,1,,China Southern Glass (CSG),LowE on Clear,11241848,#,256,1457602163,0,0.240857616,0.190865487,
16318,SOLARSTOP Majestic Blue 35.SAM,IGDB v31.0,1,0,5.919000149,0.163011819,0.168898985,0.116163693,0.24106127,0.067624241,0.166119978,0,0.64371556,0.837000012,1,,Sanam Glass,SOLARSTOP Majestic Blue 35,10062959, ,256,1457602163,0,0.24106127,0.163011819,
6374,VE32M-10.vir,IGDB v29.0,1,0,9.420000076,0.127023891,0.068722263,0.417901158,0.241418853,0.046686351,0.015950849,0,0.839999974,0.036986005,1,,Viracon,VE-2M on Grey,8816517,#,256,1457602163,0,0.241418853,0.127023891,
6178,VRE346.VIR,IGDB v13.2,1,0,5.659999847,0.14990963,0.150336102,0.398512095,0.242249593,0.113428727,0.080255754,0,0.840261221,0.046742231,1,,Viracon,Reflective LowE on Grey,8882308,#,256,1457602163,0,0.242249593,0.14990963,
14038,SSTBlue30T_Glacier6.GTS,IGDB v41.0,1,0,5.800000191,0.159776598,0.229072884,0.12642324,0.242352545,0.144185871,0.201091632,0,0.56400001,0.839999974,1,,Glas Trösch AG,SUNSTOP Blue 30 T on Glacier 6 mm,9603960, ,256,1457602163,0,0.242352545,0.159776598,
6180,VRE438.VIR,IGDB v13.2,1,0,5.659999847,0.135754719,0.214511618,0.480912268,0.242611066,0.182527289,0.164725214,0,0.840261221,0.042835601,1,,Viracon,Reflective LowE on Bronze,8095371,#,256,1457602164,0,0.242611066,0.135754719,
5088,Pacifica_8.PPG,IGDB v42.0,1,0,7.924799919,0.185853228,0.044972248,0.044972248,0.315608829,0.048804529,0.048804529,0,0.839999974,0.839999974,1.000344992,,PPG Industries,Pacifica®  8mm,12296810,#,256,1457602248,0,0.315608829,0.185853228,
1202,BRFL10.amg,IGDB v17.1,1,0,9.989999771,0.327448606,0.04516108,0.04516108,0.315849125,0.046035256,0.046035256,0,0.839999974,0.839999974,1,,Asahimas,Panasap Bronze 10.0,8754090, ,256,1457602248,0,0.315849125,0.327448606,
205,NS30_3.bsf,IGDB v17.4,1,0,3.250999928,0.354428113,0.088606805,0.092075907,0.31626001,0.097649902,0.088161334,0,0.839999974,0.879999995,0.965730727,,Saint-Gobain Solar Gard LLC,NightSky 30,9935256,#,256,1457602248,0,0.31626001,0.354428113,
21394,REFLECTASOL 10mm.SGG,IGDB v44.0,1,0,10,0.496765137,0.373915792,0.306697518,0.3163656,0.535070956,0.4562608,0,0.845631003,0.839999974,1,,Saint-Gobain Glass,SGG REFLECTASOL 10mm,7443374, ,256,1457602249,0,0.3163656,0.496765137,
6170,VE842.VIR,IGDB v13.2,1,0,5.659999847,0.144923896,0.076678418,0.241827756,0.316621512,0.119737044,0.072689064,0,0.840261221,0.093070932,1,,Viracon,Blue LowE on Evergreen,10526594,#,256,1457602249,0,0.316621512,0.144923896,
6010,VE845.vir,IGDB v25.0,1,0,5.659999847,0.128967002,0.058379084,0.503615081,0.317054272,0.054372218,0.251065224,0,0.839999974,0.042840097,1,,Viracon,VE-45 on EverGreen,9281160,#,256,1457602249,0,0.317054272,0.128967002,
1705,Blackstone30.ABF,IGDB v17.0,1,0,3.164000034,0.385006636,0.095702216,0.09355665,0.317422867,0.098466732,0.083165862,0,0.947000027,0.839999974,0.968999982,,A & B Films Pte Ltd,Blackstone 30,9804693, ,256,1457602249,0,0.317422867,0.385006636,
17142,ET 750_6.SGI,IGDB v33.0,1,0,5.90899992,0.204773173,0.179416642,0.067731105,0.317652225,0.085166678,0.082953095,0,0.509934783,0.839999974,1,,Saint Gobain Glass India,Evolite Blue,11247741, ,256,1457602250,0,0.317652225,0.204773173,
11343,REFLECTASOL 5mm.SGG,IGDB v16.4,1,0,5,0.494492114,0.373836815,0.30493331,0.317805201,0.535366774,0.458281457,0,0.837000012,0.837000012,1,,Saint-Gobain Glass,SGG REFLECTASOL 5mm,7508910, ,256,1457602250,0,0.317805201,0.494492114,
6212,VRE454.VIR,IGDB v14.5,1,0,5.659999847,0.186048895,0.175998673,0.40747717,0.318386972,0.133761093,0.093623661,0,0.839999974,0.057,1,,Viracon,VRE54 LowE on Bronze,9083038,#,256,1457602250,0,0.318386972,0.186048895,
21393,REFLECTASOL 8mm.SGG,IGDB v44.0,1,0,8,0.512576997,0.374125779,0.316935003,0.318600923,0.534621656,0.460888028,0,0.845539868,0.839999974,1,,Saint-Gobain Glass,SGG REFLECTASOL 8mm,7508911, ,256,1457602250,0,0.318600923,0.512576997,
21344,COOL-LITE KS 746 II 5mm.SGG,IGDB v45.0,1,0,5,0.163398921,0.424672306,0.150646016,0.318922877,0.130599603,0.170716837,0,0.050439272,0.837000012,1,,Saint-Gobain Glass,SGG COOL-LITE KS 746 II 5mm,10985599, ,256,1457602251,0,0.318922877,0.163398921,
26157,SNX5123CY10.grd,IGDB v35.0,1,0,9.753600121,0.118301712,0.098956823,0.562401056,0.319300264,0.066067584,0.052748483,0,0.839999974,0.020718301,1.000344634,,Guardian,SunGuard® SNX 51/23 on CrystalGray 10 mm,9936270,#,256,1457602251,0,0.319300264,0.118301712,
9242,Natura 28.hct,IGDB v45.0,1,0,2.888999939,0.380027562,0.077602692,0.079355575,0.319595605,0.068394892,0.07856454,0,0.881017685,0.839999974,1,,Hanita Coatings,Natura 28 on 3mm Clear,10132119,#,256,1457602251,0,0.319595605,0.380027562,
11270,COOL-LITE ST 436-H 5mm.SGG,IGDB v16.4,1,0,5,0.209881112,0.22262603,0.107997149,0.319679409,0.182774261,0.176105842,0,0.75999999,0.837000012,1,,Saint-Gobain Glass,SGG COOL-LITE ST 436-H 5mm,10329484, ,256,1457602251,0,0.319679409,0.209881112,
11492,COOL-LITE STB 436-H 4mm.SGG,IGDB v20.0,1,0,4,0.217533186,0.285463423,0.100864999,0.319899738,0.168722987,0.145348042,0,0.731999993,0.837000012,1,,Saint-Gobain Glass,SGG COOL-LITE STB 436-H 4mm,9739410, ,256,1457602252,0,0.319899738,0.217533186,
27106,DS30clr12.grm,IGDB v38.0,1,0,11.76019955,0.16128172,0.198675781,0.374973774,0.320111394,0.16397661,0.057277039,0,0.839999974,0.057099011,1.000344634,,Guardian Middle East,SunGuard® DS 30 on 12 mm Clear,10854024,#,256,1457602252,0,0.320111394,0.16128172,
17141,ST 750_6.SGI,IGDB v33.0,1,0,5.920000076,0.235838115,0.165139183,0.07096038,0.320258677,0.152903974,0.098350801,0,0.804657698,0.839999974,1,,Saint Gobain Glass India,Royale Blue,11116420, ,256,1457602252,0,0.320258677,0.235838115,
9911,EclAdvGrey6.LOF,IGDB v15.0,1,0,5.918000221,0.292157769,0.217210159,0.084871776,0.320260644,0.267402679,0.096215084,0,0.2089324,0.839999974,1,,Pilkington North America,Eclipse Advantage™ Grey,9738397,#,256,1457602253,0,0.320260644,0.292157769,
21257,COOL-LITE ST 750 6mm.SGG,IGDB v44.0,1,0,6,0.225516051,0.164192349,0.071856424,0.32026419,0.162496969,0.099542461,0,0.845336199,0.837000012,1,,Saint-Gobain Glass,SGG COOL-LITE ST 750 6mm,11247489, ,256,1457602253,0,0.32026419,0.225516051,
14252,CNeutral3021T_EF12.GTS,IGDB v44.0,1,0,11.80000019,0.174500033,0.405037016,0.227242142,0.320359409,0.07529673,0.184288234,0,0.035701811,0.839999974,1,,Glas Trösch AG,COMBI Neutral 30/21 T on Clear EUROFLOAT 12 mm,9739662, ,256,1457602253,0,0.320359409,0.174500033,
12096,Silver35gn5.grm,IGDB v17.3,1,0,4.749800205,0.159533516,0.185001671,0.384896964,0.320549518,0.315575361,0.180619597,0,0.839999974,0.049834546,1.000344634,,Guardian Middle East,SunGuard® HP Green 35,9346196,#,256,1457602253,0,0.320549518,0.159533516,
222,Sl10_3ww.bsf,IGDB v16.3,1,0,3.035300016,0.086509049,0.586768746,0.283104718,0.118755065,0.458843589,0.212121055,0,0.839999974,0.819999993,0.92765522,,Saint-Gobain Solar Gard LLC,Slate 10,6971995,#,256,1457602068,0,0.118755065,0.086509049,
11357,REFLECTASOL GREY 8mm.SGG,IGDB v16.4,1,0,8,0.242414758,0.364490718,0.095554359,0.118801199,0.531045079,0.102304742,0,0.837000012,0.837000012,1,,Saint-Gobain Glass,SGG REFLECTASOL GREY 8mm,4742255, ,256,1457602068,0,0.118801199,0.242414758,
5799,ss14_2.gja,IGDB v13.6,1,0,5.769999981,0.064038344,0.146401733,0.451490521,0.119305797,0.256868094,0.353302866,0,0.839999974,0.449999988,1,,G.James Australia,Solarplus SS14 on Green,5989210, ,256,1457602069,0,0.119305797,0.064038344,
5793,ss22_4.gja,IGDB v13.6,1,0,5.801000118,0.109615386,0.11984583,0.391224265,0.119494535,0.108090885,0.334940255,0,0.839999974,0.560000002,1,,G.James Australia,Solarplus SS22 on Bronze,5726057, ,256,1457602069,0,0.119494535,0.109615386,
8607,Huper Fusion 10 by Madico.mwf,IGDB v27.0,1,0,3.177540064,0.128570542,0.469594508,0.422355205,0.119660169,0.491837353,0.177784026,0,0.839999974,0.689178765,1.000344634,,Madico Inc.,Huper Fusion 10 by Madico,6120285,#,256,1457602069,0,0.119660169,0.128570542,
16308,SOLARSTOP Smart Blue 20.SAM,IGDB v31.0,1,0,5.912000179,0.080697827,0.327118605,0.091301553,0.12018986,0.3217825,0.126282856,0,0.637719452,0.839999974,1,,Sanam Glass,SOLARSTOP Smart Blue 20,7366223, ,256,1457602069,0,0.12018986,0.080697827,
5779,ts21_a5.gja,IGDB v13.7,1,0,5.94299984,0.062581934,0.090753913,0.418134272,0.12113747,0.122966006,0.338946491,0,0.839999974,0.540000021,1,,G.James Australia,Solarplus TS21 on Arctic Blue,6448469, ,256,1457602069,0,0.12113747,0.062581934,
231,TV15_3.bsf,IGDB v17.4,1,0,3.250999928,0.09038154,0.50574702,0.503576159,0.121176846,0.44794032,0.225264341,0,0.839999974,0.75,0.965730727,,Saint-Gobain Solar Gard LLC,TrueVue 15,6972760,#,256,1457602069,0,0.121176846,0.09038154,
16357,SOLARSTOP Fantasybronze 20.SAM,IGDB v33.0,1,0,5.864999771,0.107101537,0.334320962,0.12081717,0.121239938,0.300891727,0.139490679,0,0.561620116,0.839999974,1,,Sanam Glass,SolarStop Fantasy Bronze 20,6447460, ,256,1457602070,0,0.121239938,0.107101537,
5795,ss22_a5.gja,IGDB v13.6,1,0,5.877999783,0.07030043,0.090863816,0.39184919,0.121508785,0.128620386,0.333129138,0,0.839999974,0.560000002,1,,G.James Australia,Solarplus SS22 on Arctic Blue,6907474, ,256,1457602070,0,0.121508785,0.07030043,
2780,AFF_15.mmm,IGDB v31.0,1,0,3.289999962,0.096914038,0.585849762,0.293536216,0.122267202,0.58722198,0.274346769,0,0.839999974,0.814454079,0.959999979,,3M Corporation,Affinity 15,7300185,#,256,1457602070,0,0.122267202,0.096914038,
5942,12ts211.gja,IGDB v25.0,1,0,10.76000023,0.092415385,0.118945993,0.234912917,0.123296782,0.091585405,0.219938323,0,0.839999974,0.839999974,0.791999996,,G.James Australia,Solarplus TS21 Grey Laminate,5923428, ,256,1457602070,0,0.123296782,0.092415385,
9893,SUPGRY5.LOF,IGDB v11.4,1,0,4.698999882,0.111166775,0.038655691,0.038655691,0.124158859,0.041850816,0.041850816,0,0.839999974,0.839999974,1,,Pilkington North America,SuperGrey™,6120288,#,256,1457602070,0,0.124158859,0.111166775,
256,GrSil20_3.bsf,IGDB v16.3,1,0,3.251199961,0.149233013,0.260494947,0.422115982,0.124162436,0.100725308,0.360045016,0,0.839999974,0.781000018,0.964999974,,Saint-Gobain Solar Gard LLC,Grey/Silver 20,7038299,#,256,1457602070,0,0.124162436,0.149233013,
1748,R15B.ABF,IGDB v17.2,1,0,5.940000057,0.118705288,0.28266722,0.530637205,0.124432459,0.183638528,0.493679225,0,0.850000024,0.670000017,0.725000024,,A & B Films Pte Ltd,R15B,6972766, ,256,1457602071,0,0.124432459,0.118705288,
14278,CNeutral3021T_Grey8.GTS,IGDB v44.0,1,0,7.800000191,0.078128509,0.402972162,0.092269257,0.125105098,0.070817411,0.064745143,0,0.035701811,0.846193492,1,,Glas Trösch AG,COMBI Neutral 30/21 T on Grey 8 mm,6514013, ,256,1457602071,0,0.125105098,0.078128509,
14260,CNeutral3021T_Bronze10.GTS,IGDB v44.0,1,0,9.800000191,0.07272917,0.402362317,0.084377117,0.126010671,0.0706091,0.064851187,0,0.035701811,0.845688105,1,,Glas Trösch AG,COMBI Neutral 30/21 T on Bronze 10 mm,5530216, ,256,1457602071,0,0.126010671,0.07272917,
26135,SGSR20CY8.grd,IGDB v33.0,1,0,7.747000217,0.084932528,0.118710652,0.341251165,0.126475975,0.15224956,0.226693392,0,0.839999974,0.4058851,1.000344634,,Guardian,SunGuard® Silver 20 on CrystalGray 8 mm,7366233,#,256,1457602071,0,0.126475975,0.084932528,
9303,SYLR DS 10.CLC,IGDB v43.0,1,0,2.987999916,0.110231653,0.187987164,0.196585611,0.126489162,0.155446663,0.153044999,0,0.839999974,0.787,0.967000008,,"Commonwealth Laminating and Coating, Inc.",SYLR DS 10,6448227, ,256,1457602071,0,0.126489162,0.110231653,
9616,Matrix 12 Green.MEU,IGDB v44.0,1,0,5.710000038,0.102834783,0.285912693,0.395615339,0.127461404,0.274436235,0.317307979,0,0.839999974,0.672999978,0.977999985,,Midas Export USA Corp.,Matrix 12 Green,6186338, ,256,1457602072,0,0.127461404,0.102834783,
5122,SC_GR_8.PPG,IGDB v11.4,1,0,7.924799919,0.167096004,0.298827082,0.070200071,0.128212839,0.361766577,0.080752023,0,0.849662602,0.839999974,1,,PPG Industries,Solarcool® Solargray®,5988972,#,256,1457602072,0,0.128212839,0.167096004,
257,SilGr20_3.bsf,IGDB v16.3,1,0,3.251199961,0.151369005,0.369389325,0.322687864,0.128437206,0.36199531,0.10689798,0,0.839999974,0.777999997,0.964999974,,Saint-Gobain Solar Gard LLC,Silver/Grey 20,7104349,#,256,1457602072,0,0.128437206,0.151369005,
5794,ss22_5.gja,IGDB v13.6,1,0,5.854000092,0.084733859,0.10116671,0.393294841,0.128483191,0.132603228,0.335392863,0,0.839999974,0.560000002,1,,G.James Australia,Solarplus SS22 on Panasap Dark Blue,7170134, ,256,1457602072,0,0.128483191,0.084733859,
16350,SOLARSTOP Majestic Blue 20.SAM,IGDB v31.0,1,0,5.955999851,0.096307226,0.359251648,0.112585552,0.129157707,0.33631739,0.152071372,0,0.574404061,0.837000012,1,,Sanam Glass,SOLARSTOP Majestic Blue 20,7759956, ,256,1457602072,0,0.129157707,0.096307226,
11286,COOL-LITE ST 920 6mm.SGG,IGDB v16.4,1,0,6,0.090713374,0.341637343,0.11296688,0.129621997,0.267673403,0.159257963,0,0.647000015,0.837000012,1,,Saint-Gobain Glass,SGG COOL-LITE ST 920 6mm,7891281, ,256,1457602072,0,0.129621997,0.090713374,
11448,COOL-LITE ST 720 6mm.SGG,IGDB v17.4,1,0,6,0.090713374,0.341637343,0.11296688,0.129621997,0.267673403,0.159257963,0,0.647000015,0.837000012,1,,Saint-Gobain Glass,SGG COOL-LITE ST 720 6mm,7891281,#,256,1457602072,0,0.129621997,0.090713374,
5904,12sl201_638.gja,IGDB v14.6,1,0,6.133999825,0.130831599,0.138662606,0.256079942,0.129907593,0.106534287,0.265064657,0,0.839999974,0.839999974,0.819000006,,G.James Australia,Solarplus SL20 Grey Laminate,7169377, ,256,1457602073,0,0.129907593,0.130831599,
5778,ts21_5.gja,IGDB v13.7,1,0,5.820000172,0.077097945,0.102345243,0.413987011,0.13112624,0.126222953,0.338611603,0,0.839999974,0.540000021,1,,G.James Australia,Solarplus TS21 on Panasap Dark Blue,6711642, ,256,1457602073,0,0.13112624,0.077097945,
9204,Optitune-15-SR-WA.hct,IGDB v17.2,1,0,3,0.120893784,0.508506298,0.443892658,0.132040516,0.558300197,0.248281971,0,0.839999974,0.75999999,1,,Hanita Coatings,Optitune 15-SR-WA on Clear,7563609,#,256,1457602073,0,0.132040516,0.120893784,
5842,12ts211_638.gja,IGDB v25.0,1,0,6.383999825,0.112153098,0.138843447,0.214057133,0.132097021,0.090991087,0.1890582,0,0.839999974,0.839999974,0.819000006,,G.James Australia,Solarplus TS21 Grey Laminate,6252134, ,256,1457602073,0,0.132097021,0.112153098,
14538,CSilver3221T_Grey8.GTS,IGDB v43.0,1,0,7.800000191,0.079180121,0.46385482,0.100684948,0.132872149,0.12338306,0.067504585,0,0.04565274,0.846193492,1,,Glas Trösch AG,COMBI Silver 32/21 T on Grey 8 mm,6055779, ,256,1457602073,0,0.132872149,0.079180121,
5902,1sl1019.gja,IGDB v14.6,1,0,10.66100025,0.088606872,0.306254417,0.304462254,0.133781374,0.373861045,0.368107647,0,0.839999974,0.159999996,0.791999996,,G.James Australia,Solarplus SL10 Clear Low-E Laminate,6908001, ,256,1457602074,0,0.133781374,0.088606872,
1732,BlackChrome10.ABF,IGDB v17.0,1,0,4.890999794,0.111039847,0.243655235,0.158433199,0.133957192,0.232607067,0.176285699,0,0.860000014,0.839999974,0.975000024,,A & B Films Pte Ltd,Black Chrome 10,6973283, ,256,1457602074,0,0.133957192,0.111039847,
5059,Graylite II _5.PPG,IGDB v17.4,1,0,4.673600197,0.121934325,0.042904422,0.045234676,0.13435325,0.043973353,0.046724137,0,0.839999974,0.839999974,1.000344634,,PPG Industries,Graylite® II,6711141,#,256,1457602074,0,0.13435325,0.121934325,
14520,CSilver3221T_Bronze10.GTS,IGDB v43.0,1,0,9.800000191,0.074663021,0.463395327,0.09218578,0.134523243,0.123187885,0.068049453,0,0.04565274,0.845688105,1,,Glas Trösch AG,COMBI Silver 32/21 T on Bronze 10 mm,5072239, ,256,1457602074,0,0.134523243,0.074663021,
5833,sc22_4.gja,IGDB v14.0,1,0,5.967999935,0.125158891,0.0924154,0.314542145,0.13608332,0.098362394,0.284660637,0,0.839999974,0.629999995,1,,G.James Australia,Solarplus SC22 on Bronze,6579820, ,256,1457602074,0,0.13608332,0.125158891,
11080,PARSOL DARK GREY 6mm.SGG,IGDB v16.4,1,0,6,0.268458337,0.046339333,0.046339333,0.136272609,0.043967683,0.043967683,0,0.837000012,0.837000012,1,,Saint-Gobain Glass,SGG PARSOL DARK GREY 6mm,7170399, ,256,1457602074,0,0.136272609,0.268458337,
14081,SSTNightVisionT_Grey8.GTS,IGDB v43.0,1,0,7.800000191,0.121685773,0.148432657,0.079812646,0.13632752,0.023658885,0.087670185,0,0.505240381,0.846193492,1,,Glas Trösch AG,SUNSTOP Night Vision T on Grey 8 mm,6973541, ,256,1457602075,0,0.13632752,0.121685773,
1133,CH_REDD6.DUP,IGDB v16.2,1,0,6.699999809,0.491004795,0.075215116,0.075513415,0.137448132,0.071942821,0.072322413,0,0.839999974,0.839999974,0.825999975,,DuPont,Butacite® 5301600,5447109,#,256,1457602075,0,0.137448132,0.491004795,
4836,NS15.jwf,IGDB v43.0,1,0,2.99000001,0.156815752,0.38827315,0.325091988,0.137535006,0.395950466,0.112482548,0,0.839999974,0.669605374,0.973999977,,"Johnson Laminating & Coating, Inc.",Night Scape 15% on 3mm Clear,7433307,#,256,1457602075,0,0.137535006,0.156815752,
14092,SSTNightVisionT_Bronze10.GTS,IGDB v43.0,1,0,9.800000191,0.113005824,0.146327391,0.072648227,0.137548983,0.02357967,0.088421375,0,0.505240381,0.845688105,1,,Glas Trösch AG,SUNSTOP Night Vision T on Bronze 10 mm,5924208, ,256,1457602075,0,0.137548983,0.113005824,
8312,YSD2215_6.syp,IGDB v17.4,1,0,6,0.073968418,0.113611653,0.417103827,0.137629822,0.197243154,0.33027494,0,0.839999974,0.465000004,1,,"SHANGHAI YAOHUA PILKINGTON GLASS CO.,LTD",Solar Reflective on 22(F) Green,6318690,#,256,1457602076,0,0.137629822,0.073968418,
5768,ts30_3.gja,IGDB v13.7,1,0,5.822999954,0.110437818,0.079522803,0.347131044,0.138278633,0.075115591,0.296421856,0,0.839999974,0.649999976,1,,G.James Australia,Solarplus TS30 on Grey,6186859, ,256,1457602076,0,0.138278633,0.110437818,
5798,ss14_1.gja,IGDB v13.6,1,0,5.863999844,0.101877481,0.271387875,0.439969957,0.138323352,0.330247343,0.342529774,0,0.839999974,0.449999988,1,,G.James Australia,Solarplus SS14 on Clear,6449510, ,256,1457602076,0,0.138323352,0.101877481,
12403,Neutral14C8.grl,IGDB v26.0,1,0,7.747000217,0.114520453,0.272501707,0.443155348,0.138435796,0.316381633,0.398407519,0,0.839999974,0.331397533,1.000344634,,Guardian Latin America,SunGuard® Neutral 14 HD on Clear 8 mm,6842727,#,256,1457602076,0,0.138435796,0.114520453,
14033,SSTBlue30T_Bronze8.GTS,IGDB v44.0,1,0,7.800000191,0.11851266,0.226663351,0.08128982,0.138654605,0.142823055,0.094406024,0,0.514140129,0.845688105,1,,Glas Trösch AG,SUNSTOP Blue 30 T on Bronze 8 mm,6448749, ,256,1457602077,0,0.138654605,0.11851266,
3045,MidnightY5.grd,IGDB v19.0,1,0,4.622799873,0.123472959,0.044683386,0.041881803,0.138824821,0.046308137,0.042782005,0,0.839999974,0.839999974,1.000344634,,Guardian,5mm MidnightGray Float Glass,6187112,#,256,1457602077,0,0.138824821,0.123472959,
6274,VP113.VIR,IGDB v16.0,1,0,5.659999847,0.12242537,0.23972626,0.468208045,0.138910592,0.292714775,0.468113124,0,0.839999974,0.525008202,1,,Viracon,VP13 on Clear,7039334,#,256,1457602077,0,0.138910592,0.12242537,
12402,Neutral14C6.grl,IGDB v26.0,1,0,5.842000008,0.118049785,0.286374867,0.443188876,0.139334336,0.319803417,0.398419321,0,0.839999974,0.331397533,1.000344634,,Guardian Latin America,SunGuard® Neutral 14 HD on Clear,6842727,#,256,1457602077,0,0.139334336,0.118049785,
11426,COOL-LITE STB 720 6mm.SGG,IGDB v17.2,1,0,6,0.097761072,0.384923667,0.091852605,0.140100196,0.284955293,0.118457519,0,0.671999991,0.837000012,1,,Saint-Gobain Glass,SGG COOL-LITE STB 720 6mm,7498842, ,256,1457602077,0,0.140100196,0.097761072,
8620,Optivision 15.mwf,IGDB v27.0,1,0,3.177540064,0.145062611,0.466923892,0.430252314,0.140824363,0.483454406,0.210744619,0,0.839999974,0.691046059,1.000344634,,Madico Inc.,OPTIVISION 15,7629664,#,256,1457602077,0,0.140824363,0.145062611,
1712,Ornyxsteel10.ABF,IGDB v17.0,1,0,3.184999943,0.11286442,0.220424414,0.228899956,0.140919372,0.205288351,0.237268493,0,0.785000026,0.839999974,0.957000017,,A & B Films Pte Ltd,Ornyx Steel 10,7170915, ,256,1457602078,0,0.140919372,0.11286442,
11258,COOL-LITE ST 420 10mm.SGG,IGDB v16.4,1,0,10,0.063158728,0.341564506,0.090655446,0.141947985,0.268059611,0.181799412,0,0.647000015,0.837000012,1,,Saint-Gobain Glass,SGG COOL-LITE ST 420 10mm,7302996, ,256,1457602078,0,0.141947985,0.063158728,
17121,DARK BLUE REFLECTASOL_4.SGI,IGDB v33.0,1,0,3.892999887,0.256361037,0.372849405,0.134186462,0.142766222,0.535821736,0.147464052,0,0.851714611,0.839999974,1,,Saint Gobain Glass India,Reflectasol Dark Blue,7039845, ,256,1457602078,0,0.142766222,0.256361037,
11349,REFLECTASOL BRONZE 8mm.SGG,IGDB v16.4,1,0,8,0.270616263,0.365270436,0.107561611,0.143419847,0.531419039,0.12655206,0,0.837000012,0.837000012,1,,Saint-Gobain Glass,SGG REFLECTASOL BRONZE 8mm,4547202, ,256,1457602078,0,0.143419847,0.270616263,
6279,VSE420.VIR,IGDB v45.0,1,0,5.659999847,0.076863281,0.21887219,0.673012495,0.143452927,0.157960787,0.43242085,0,0.839999974,0.04330105,1,,Viracon,Reflective LowE on Bronze,5727861,#,256,1457602078,0,0.143452927,0.076863281,
5824,sc30_3.gja,IGDB v14.0,1,0,5.862999916,0.144294068,0.068485305,0.27667129,0.143513873,0.067528382,0.255414516,0,0.839999974,0.689999998,1,,G.James Australia,Solarplus SC30 on Grey,7236201, ,256,1457602078,0,0.143513873,0.144294068,
11388,REFLECTASOL BLUE 10mm.SGG,IGDB v17.2,1,0,10,0.137293771,0.362119555,0.08908394,0.14431341,0.531425059,0.14045763,0,0.837000012,0.837000012,1,,Saint-Gobain Glass,SGG REFLECTASOL BLUE 10mm,6319205, ,256,1457602078,0,0.14431341,0.137293771,
26131,SGSR20CY6.grd,IGDB v33.0,1,0,5.613399982,0.101278216,0.149917588,0.341418147,0.144325137,0.18435128,0.226930112,0,0.839999974,0.4058851,1.000344634,,Guardian,SunGuard® Silver 20 on CrystalGray 6 mm,7826528,#,256,1457602079,0,0.144325137,0.101278216,
5944,14ts211.gja,IGDB v25.0,1,0,10.76000023,0.099911071,0.123563476,0.231911913,0.14458248,0.107843295,0.217167631,0,0.839999974,0.839999974,0.791999996,,G.James Australia,Solarplus TS21 Bronze Laminate,5859442, ,256,1457602079,0,0.14458248,0.099911071,
14027,SSTBlue30T_Grey6.GTS,IGDB v44.0,1,0,5.800000191,0.132538766,0.229006156,0.093073592,0.14493601,0.143110514,0.099159189,0,0.514140129,0.846193492,1,,Glas Trösch AG,SUNSTOP Blue 30 T on Grey 6 mm,7498598, ,256,1457602079,0,0.14493601,0.132538766,
8294,YRE5838_8.syp,IGDB v15.4,1,0,8,0.090603627,0.113360211,0.363747686,0.14536044,0.097290911,0.072207093,0,0.839999974,0.048,1,,"SHANGHAI YAOHUA PILKINGTON GLASS CO.,LTD",Solar Control LowE on 58 EuroGray #2 Side,7171173, ,256,1457602079,0,0.14536044,0.090603627,
27644,Silver35bz8.grm,IGDB v34.0,1,0,8.001000404,0.108322658,0.125025734,0.363132238,0.146022856,0.104545109,0.17312409,0,0.839999974,0.049834546,1.000344634,,Guardian Middle East,SunGuard® HP Bronze 35,5727864,#,256,1457602079,0,0.146022856,0.108322658,
14005,SSTSilver20T_Irish10.GTS,IGDB v43.0,1,0,9.800000191,0.066566445,0.338440567,0.087994926,0.146114931,0.2833758,0.172131062,0,0.44888705,0.846483171,1,,Glas Trösch AG,SUNSTOP Silver 20 T on Irish 10 mm,7106649, ,256,1457602080,0,0.146114931,0.066566445,
216,Sil20-8_3ww.bsf,IGDB v16.3,1,0,3.174999952,0.109900698,0.615287066,0.636523843,0.146496922,0.600976408,0.592763782,0,0.839999974,0.699999988,0.808236897,,Saint-Gobain Solar Gard LLC,8 Mil Silver 20,7957857,#,256,1457602080,0,0.146496922,0.109900698,
9323,ILR DS 10.CLC,IGDB v43.0,1,0,3.046999931,0.140142307,0.177727818,0.133611545,0.146892622,0.197514385,0.127631783,0,0.839999974,0.865177274,0.972000003,,"Commonwealth Laminating and Coating, Inc.",ILR DS 10,7039850, ,256,1457602080,0,0.146892622,0.140142307,
14114,SSTBlue50T_Grey10.GTS,IGDB v44.0,1,0,9.800000191,0.147284716,0.14175339,0.052240621,0.147017688,0.107457094,0.056900315,0,0.706819773,0.846193492,1,,Glas Trösch AG,SUNSTOP Blue 50 T on Grey 10 mm,7433065, ,256,1457602080,0,0.147017688,0.147284716,
17009,SUPER SILVER DARK GRAY_5.AIS,IGDB v33.0,1,0,4.769999981,0.323779702,0.247908711,0.086370468,0.147871941,0.337102979,0.058766879,0,0.833316803,0.839999974,1,,Asahi India Glass Limited,AIS Super Silver - Dark Grey,6909033, ,256,1457602081,0,0.147871941,0.323779702,
5835,sc22_a5.gja,IGDB v14.0,1,0,5.914999962,0.089275405,0.075714186,0.321003854,0.148177564,0.107093729,0.291850746,0,0.839999974,0.629999995,1,,G.James Australia,Solarplus SC22 on Arctic Blue,8155222, ,256,1457602081,0,0.148177564,0.089275405,
16351,SOLARSTOP Sea Blue 14.SAM,IGDB v31.0,1,0,5.769000053,0.136904702,0.445435941,0.234710455,0.148944139,0.379776031,0.286716282,0,0.483329862,0.839999974,1,,Sanam Glass,SOLARSTOP Sea Blue 14,6646638, ,256,1457602081,0,0.148944139,0.136904702,
5843,14ts211_638.gja,IGDB v25.0,1,0,6.377999783,0.113681644,0.142173246,0.227998465,0.149573803,0.105409667,0.20121415,0,0.839999974,0.839999974,0.819000006,,G.James Australia,Solarplus TS21 Bronze Laminate,5991029, ,256,1457602081,0,0.149573803,0.113681644,
1740,DS12GN.ABF,IGDB v17.0,1,0,5.063000202,0.111822732,0.461128682,0.360962987,0.149990216,0.396377206,0.388285577,0,0.75999999,0.839999974,0.913999975,,A & B Films Pte Ltd,DS 12 GN,6649915, ,256,1457602081,0,0.149990216,0.111822732,
1134,GRP_BLD6.DUP,IGDB v16.2,1,0,6.699999809,0.367918491,0.073062979,0.06951645,0.150116771,0.063204646,0.058581457,0,0.839999974,0.839999974,0.825999975,,DuPont,Butacite® 5151800,12814848,#,256,1457602082,0,0.150116771,0.367918491,
1911,015_851500_VCV000C_3_0Clr.EMN,IGDB v31.0,1,0,6.380000114,0.375090033,0.057128653,0.057128653,0.150215492,0.050744042,0.050744042,0,0.839999974,0.839999974,0.750999987,,Eastman Chemical Company,"Vanceva® Deep Red ""C""",4862913,#,256,1457602082,0,0.150215492,0.375090033,
2728,NV15.mmm,IGDB v17.0,1,0,3.160000086,0.132511407,0.370504141,0.173076689,0.150601923,0.388105035,0.106177822,0,0.839999974,0.75999999,0.959999979,,3M Corporation,Night Vision 15,6974826,#,256,1457602082,0,0.150601923,0.132511407,
5797,ss22_8.gja,IGDB v13.6,1,0,5.828999996,0.072255723,0.094685785,0.392226934,0.151389405,0.164723754,0.336553097,0,0.839999974,0.560000002,1,,G.James Australia,Solarplus SS22 on Evergreen,6516835, ,256,1457602082,0,0.151389405,0.072255723,
16307,SOLARSTOP Smart Green 20.SAM,IGDB v31.0,1,0,5.856999874,0.077825665,0.333030939,0.100826494,0.151873931,0.31839034,0.168074861,0,0.602505803,0.839999974,1,,Sanam Glass,SOLARSTOP Smart Green 20,7041121, ,256,1457602082,0,0.151873931,0.077825665,
5834,sc22_5.gja,IGDB v14.0,1,0,5.894999981,0.107754692,0.087339573,0.326678216,0.152441397,0.116682634,0.296328872,0,0.839999974,0.629999995,1,,G.James Australia,Solarplus SC22 on Panasap Dark Blue,8286555, ,256,1457602082,0,0.152441397,0.107754692,
11356,REFLECTASOL GREY 6mm.SGG,IGDB v16.4,1,0,6,0.300142795,0.366157562,0.124483325,0.152472958,0.531624854,0.140096501,0,0.837000012,0.837000012,1,,Saint-Gobain Glass,SGG REFLECTASOL GREY 6mm,5400701, ,256,1457602082,0,0.152472958,0.300142795,
19751,Vkvip.EMN,IGDB v44.0,1,0,3.071099997,0.085899904,0.217183873,0.236775607,0.152534455,0.186377585,0.159880236,0,0.839999974,0.838999987,0.846000016,,Eastman Chemical Company,VIP by V-Kool®,7172196,#,256,1457602083,0,0.152534455,0.085899904,
1560,Vkvip.swt,IGDB v13.8,1,0,3.071099997,0.085899904,0.217183873,0.236775607,0.152534455,0.186377585,0.159880236,0,0.839999974,0.838999987,0.846000016,,"Southwall Technologies, Inc.",VIP by V-Kool®,7172196,#,256,1457602083,0,0.152534455,0.085899904,
14135,SSTNeutral50T_Grey10.GTS,IGDB v44.0,1,0,9.800000191,0.156902164,0.148905843,0.046664853,0.15262337,0.141411021,0.050162509,0,0.768742681,0.846193492,1,,Glas Trösch AG,SUNSTOP Neutral 50 T on Grey 10 mm,7499116, ,256,1457602083,0,0.15262337,0.156902164,
14268,CNeutral3021T_Bronze8.GTS,IGDB v44.0,1,0,7.800000191,0.088816695,0.402516633,0.104470655,0.152705401,0.070964575,0.075178891,0,0.035701811,0.845688105,1,,Glas Trösch AG,COMBI Neutral 30/21 T on Bronze 8 mm,6188144, ,256,1457602083,0,0.152705401,0.088816695,
215,Sil20-4_3ww.bsf,IGDB v16.3,1,0,3.073400021,0.115363739,0.625763237,0.642725527,0.153034315,0.606948912,0.601623237,0,0.839999974,0.709999979,0.891310513,,Saint-Gobain Solar Gard LLC,4 Mil Silver 20,8154979,#,256,1457602083,0,0.153034315,0.115363739,
1210,DGFL6.amg,IGDB v17.1,1,0,6.039999962,0.33798641,0.04697245,0.04697245,0.153070763,0.043089051,0.043089051,0,0.839999974,0.839999974,1,,Asahimas,Panasap Dark Gray 6.0,7564904, ,256,1457602084,0,0.153070763,0.33798641,
17034,AISC6 BLUE_6.AIS,IGDB v33.0,1,0,6.03000021,0.129075468,0.32485345,0.086332746,0.153135642,0.341132104,0.126729533,0,0.842347324,0.839999974,1,,Asahi India Glass Limited,AIS Ecosense Enhance Orchid Blue,7958878, ,256,1457602084,0,0.153135642,0.129075468,
11423,COOL-LITE STB 420 10mm.SGG,IGDB v17.2,1,0,10,0.066653773,0.384849548,0.076722644,0.153241903,0.285075366,0.132424518,0,0.671999991,0.837000012,1,,Saint-Gobain Glass,SGG COOL-LITE STB 420 10mm,6910557, ,256,1457602084,0,0.153241903,0.066653773,
9302,DRDS 15.CLC,IGDB v43.0,1,0,2.984999895,0.169832617,0.403407574,0.323487669,0.154358834,0.406796336,0.132254869,0,0.839999974,0.76700002,0.967999995,,"Commonwealth Laminating and Coating, Inc.",DRDS 15,7040875, ,256,1457602084,0,0.154358834,0.169832617,
9607,15% NightView.MEU,IGDB v44.0,1,0,2.984999895,0.169832617,0.403407574,0.323487669,0.154358834,0.406796336,0.132254869,0,0.839999974,0.76700002,0.967999995,,Midas Export USA Corp.,15% NightView,7040875, ,256,1457602084,0,0.154358834,0.169832617,
5780,ts21_7.gja,IGDB v13.7,1,0,6.001999855,0.063271344,0.09112455,0.41669625,0.155125633,0.154172733,0.340334833,0,0.839999974,0.540000021,1,,G.James Australia,Solarplus TS21 on Azurlite,6910559, ,256,1457602084,0,0.155125633,0.063271344,
6227,VRE330.VIR,IGDB v15.0,1,0,5.659999847,0.094516404,0.17258361,0.425205201,0.155517623,0.15021269,0.081361122,0,0.839999974,0.046,1,,Viracon,VRE30 LowE on Grey,7565161,#,256,1457602084,0,0.155517623,0.094516404,
5781,ts21_8.gja,IGDB v13.7,1,0,5.853000164,0.068171531,0.087651655,0.418890268,0.155607641,0.147108644,0.344112217,0,0.839999974,0.540000021,1,,G.James Australia,Solarplus TS21 on Evergreen,6189415, ,256,1457602085,0,0.155607641,0.068171531,
2712,RE20NEAR.MMM,IGDB v16.2,1,0,3.150000095,0.124350913,0.194805533,0.19402504,0.156220734,0.20984,0.186224446,0,0.839999974,0.779999971,0.949999988,,3M Corporation,Neutral 20,7565416,#,256,1457602085,0,0.156220734,0.124350913,
25277,GRL_090SGP_SB70XLCLRLAM_3.PPG,IGDB v31.0,1,0,8.844280243,0.060485762,0.063298114,0.408322334,0.156461552,0.05132566,0.121625729,0,0.839999974,0.839999974,0.503633738,,PPG Industries,3mmGrayliteII_090DuPontSGP_3mmSB70XLClear,7040875,#,256,1457602085,0,0.156461552,0.060485762,
14000,SSTSilver20T_Irish8.GTS,IGDB v43.0,1,0,7.800000191,0.077578433,0.338522971,0.09847793,0.156555146,0.283529162,0.190403312,0,0.44888705,0.846483171,1,,Glas Trösch AG,SUNSTOP Silver 20 T on Irish 8 mm,7369311, ,256,1457602085,0,0.156555146,0.077578433,
12148,Silver20gn8.grm,IGDB v17.3,1,0,7.696199894,0.076698907,0.108358398,0.336288363,0.157336012,0.207499325,0.249228641,0,0.839999974,0.383535087,1.000344634,,Guardian Middle East,SunGuard® S Green 20,7435104,#,256,1457602086,0,0.157336012,0.076698907,
17037,DARK GREY_6.AIS,IGDB v33.0,1,0,5.840000153,0.315088511,0.044349287,0.045722973,0.157466158,0.040331561,0.041867245,0,0.839999974,0.839999974,1,,Asahi India Glass Limited,AIS Dark Grey Tinted,7696486, ,256,1457602086,0,0.157466158,0.315088511,
11101,ANTELIO BRONZE 10mm.SGG,IGDB v16.4,1,0,10,0.212571353,0.252904803,0.068497837,0.157757148,0.317541987,0.07456971,0,0.837000012,0.837000012,1,,Saint-Gobain Glass,SGG ANTELIO BRONZE 10mm,5859711, ,256,1457602086,0,0.157757148,0.212571353,
4132,RefliteArcticBlue6mm.NSG,IGDB v35.0,1,0,5.96999979,0.136865586,0.408012718,0.114367232,0.158031136,0.556337774,0.20765622,0,0.836965501,0.836965501,1,,Pilkington,6mm Reflite Arctic Blue,6386027, ,256,1457602086,0,0.158031136,0.136865586,
16362,SOLARSTOP Sea Bluegreen 14.SAM,IGDB v33.0,1,0,5.782000065,0.135878265,0.429356277,0.225205824,0.158224463,0.363910109,0.259787083,0,0.452278554,0.839999974,1,,Sanam Glass,SolarStop Sea Blue Green 14,6909808, ,256,1457602086,0,0.158224463,0.135878265,
5932,12ts301.gja,IGDB v25.0,1,0,10.76000023,0.129357442,0.100058861,0.191395164,0.158327699,0.080061801,0.182501048,0,0.839999974,0.839999974,0.791999996,,G.James Australia,Solarplus TS30 Grey Laminate,6844271, ,256,1457602087,0,0.158327699,0.129357442,
1744,GS15.ABF,IGDB v17.2,1,0,5.940000057,0.293479711,0.088408053,0.112528019,0.158467531,0.06058367,0.097851738,0,0.839999974,0.910000026,0.725000024,,A & B Films Pte Ltd,GS 15,6910570, ,256,1457602087,0,0.158467531,0.293479711,
25278,GRL_090PVB_SB70XLCLRLAM_3.PPG,IGDB v31.0,1,0,8.834119797,0.060781606,0.063492469,0.408327103,0.158482626,0.051549383,0.121658906,0,0.839999974,0.839999974,0.503633738,,PPG Industries,3mmGrayliteII_090PVB_3mmSB70XLClear,7041132,#,256,1457602087,0,0.158482626,0.060781606,
8001,GF27.SCC,IGDB v11.4,1,0,2.25999999,0.279065043,0.068716146,0.037504055,0.158768639,0.073131405,0.034547564,0,0.85019362,0.902811885,0.899999976,,Specialty Coatings & Chemical,,6318972, ,256,1457602087,0,0.158768639,0.279065043,
285,Sil20-Sentinel OSW_3.bsf,IGDB v17.1,1,0,3.251199961,0.115391016,0.639492452,0.587028861,0.158857599,0.613685548,0.578722417,0,0.75999999,0.839999974,0.945110023,,Saint-Gobain Solar Gard LLC,Sentinel Silver 20 OSW,8221028,#,256,1457602087,0,0.158857599,0.115391016,
1704,Blackstone20.ABF,IGDB v17.0,1,0,3.161999941,0.196057364,0.228703305,0.178924337,0.159561813,0.217731014,0.118758559,0,0.888999999,0.839999974,0.970000029,,A & B Films Pte Ltd,Blackstone 20,7369067, ,256,1457602087,0,0.159561813,0.196057364,
14276,CNeutral3021T_Grey6.GTS,IGDB v44.0,1,0,5.800000191,0.098791406,0.403185695,0.119654164,0.159583136,0.071266122,0.078325309,0,0.035701811,0.846193492,1,,Glas Trösch AG,COMBI Neutral 30/21 T on Grey 6 mm,7237993, ,256,1457602088,0,0.159583136,0.098791406,
