Repository: katsuya0719/visEPlus

File: static/csv/glass.csv (part 3 of 30)
ID,Name,Source,SpectralData,AngularFunction,Thickness,Tsol,Rsol1,Rsol2,Tvis,Rvis1,Rvis2,Tir,emis1,emis2,Conductivity,Comment,Manufacturer,ProductName,Color,Certification,Status,Timestamp,Specularity,Tvis2,Tsol2,MaterialID
5149,SC Pacifica_6.PPG,IGDB v43.0,1,0,5.664199829,0.130201489,0.298260629,0.069646955,0.159766704,0.362168312,0.10099721,0,0.839999974,0.839999974,1.000344992,,PPG Industries,Solarcool® on Pacifica®  6mm,7631715,#,256,1457602088,0,0.159766704,0.130201489,
2761,8803_MTX.mmm,IGDB v31.0,1,0,3.319999933,0.177147999,0.230586186,0.165766478,0.160006359,0.225729346,0.116300039,0,0.839999974,0.762493432,0.959999979,,3M Corporation,8803MTX,7631210, ,256,1457602088,0,0.160006359,0.177147999,
5945,15ts211.gja,IGDB v25.0,1,0,10.76000023,0.113175608,0.151708499,0.235451549,0.16006726,0.122873031,0.219789669,0,0.839999974,0.839999974,0.791999996,,G.James Australia,Solarplus TS21 Sky Blue Laminate,7238500, ,256,1457602088,0,0.16006726,0.113175608,
21286,COOL-LITE ST 420 8mm.SGG,IGDB v45.0,1,0,8,0.089243941,0.333628863,0.110871129,0.160420299,0.258880854,0.205667883,0,0.679921329,0.837000012,1,,Saint-Gobain Glass,SGG COOL-LITE ST 420 8mm,7828573,#,256,1457602088,0,0.160420299,0.089243941,
16306,SOLARSTOP Smart Azuria 20.SAM,IGDB v31.0,1,0,5.565999985,0.079079904,0.329473048,0.109391846,0.160615593,0.311322361,0.184545383,0,0.598905683,0.839999974,1,,Sanam Glass,SOLARSTOP Smart Azuria 20,8156252, ,256,1457602088,0,0.160615593,0.079079904,
17020,AISC 1 BRONZE_6.AIS,IGDB v33.0,1,0,5.760000229,0.21467112,0.30579567,0.094152085,0.160703257,0.328248113,0.093186416,0,0.840283811,0.839999974,1,,Asahi India Glass Limited,AIS Ecosense Enhance Oak,6646906, ,256,1457602089,0,0.160703257,0.21467112,
8328,YSD0115_6.syp,IGDB v17.4,1,0,6,0.136902615,0.219837278,0.425587207,0.161288679,0.264743954,0.340325832,0,0.839999974,0.465000004,1,,"SHANGHAI YAOHUA PILKINGTON GLASS CO.,LTD",Solar Reflective on Clear,6844529,#,256,1457602089,0,0.161288679,0.136902615,
277,Sil20-OSW_3.bsf,IGDB v16.3,1,0,3.251199961,0.113915063,0.651451528,0.532167077,0.161470443,0.625807881,0.580155611,0,0.749000013,0.839999974,0.964999974,,Saint-Gobain Solar Gard LLC,Silver 20 OSW-SRX,8287076,#,256,1457602089,0,0.161470443,0.113915063,
5796,ss22_7.gja,IGDB v13.6,1,0,6.021999836,0.071502432,0.089812256,0.387525618,0.162657559,0.151526481,0.33439365,0,0.839999974,0.560000002,1,,G.James Australia,Solarplus SS22 on Azurlite,7632222, ,256,1457602089,0,0.162657559,0.071502432,
9214,Solar Bronze 20 Xtra.hct,IGDB v17.2,1,0,2.98300004,0.085179746,0.640296638,0.587953627,0.162761629,0.393591732,0.456252664,0,0.689999998,0.839999974,1,,Hanita Coatings,Solar Bronze 20 Xtra on clear,5992057,#,256,1457602089,0,0.162761629,0.085179746,
14528,CSilver3221T_Bronze8.GTS,IGDB v43.0,1,0,7.800000191,0.090955734,0.4635548,0.115800038,0.162887007,0.123568922,0.079720929,0,0.04565274,0.845688105,1,,Glas Trösch AG,COMBI Silver 32/21 T on Bronze 8 mm,5795703, ,256,1457602089,0,0.162887007,0.090955734,
19713,R20SR CDF.EMN,IGDB v44.0,1,0,2.99000001,0.122898795,0.542029142,0.623746872,0.163072363,0.593204975,0.593690574,0,0.839999974,0.712000012,0.973999977,,Eastman Chemical Company,LLumar Refelective Silver,8483684,#,256,1457602090,0,0.163072363,0.122898795,
2527,R20SR CDF.CPF,IGDB v18.2,1,0,2.99000001,0.122898795,0.542029142,0.623746872,0.163072363,0.593204975,0.593690574,0,0.839999974,0.712000012,0.973999977,,Solutia Performance Films,LLumar Refelective Silver,8483684,#,256,1457602090,0,0.163072363,0.122898795,
9208,Polyzone S20 Xtra.hct,IGDB v17.2,1,0,2.98300004,0.121210776,0.647221267,0.561819673,0.163650066,0.636057138,0.631679356,0,0.800000012,0.839999974,1,,Hanita Coatings,Polyzone S20 Xtra on clear,8549220,#,256,1457602090,0,0.163650066,0.121210776,
2515,NS18SRCDF.CPF,IGDB v18.2,1,0,3.039999962,0.263303161,0.142044321,0.128922969,0.164009586,0.163561195,0.083225563,0,0.839999974,0.921000004,0.944999993,,Solutia Performance Films,NS18,7697259,#,256,1457602090,0,0.164009586,0.263303161,
19706,NS18SRCDF.EMN,IGDB v44.0,1,0,3.039999962,0.263303161,0.142044321,0.128922969,0.164009586,0.163561195,0.083225563,0,0.839999974,0.921000004,0.944999993,,Eastman Chemical Company,NS18,7697259,#,256,1457602090,0,0.164009586,0.263303161,
9306,SYLR DS 15.CLC,IGDB v43.0,1,0,2.984999895,0.146647736,0.173362151,0.138988838,0.164042503,0.143316701,0.115172632,0,0.839999974,0.861000001,0.967999995,,"Commonwealth Laminating and Coating, Inc.",SYLR DS 15,7172465, ,256,1457602090,0,0.164042503,0.146647736,
16302,SOLARSTOP Smart Aqua 20.SAM,IGDB v31.0,1,0,5.915999889,0.107079268,0.338208407,0.132779881,0.164720401,0.316104203,0.210552379,0,0.569498181,0.839999974,1,,Sanam Glass,SOLARSTOP Smart Aqua 20,7959654, ,256,1457602091,0,0.164720401,0.107079268,
27484,RB40gy8.grm,IGDB v34.0,1,0,8.001000404,0.11885982,0.098018922,0.394083887,0.1648397,0.077416472,0.17226924,0,0.839999974,0.078743324,1.000344634,,Guardian Middle East,SunGuard® HP RB Grey 40,7238253,#,256,1457602091,0,0.1648397,0.11885982,
11421,COOL-LITE STB 420 8mm.SGG,IGDB v17.2,1,0,8,0.078594588,0.384976864,0.084528528,0.165087089,0.285321385,0.145829007,0,0.671999991,0.837000012,1,,Saint-Gobain Glass,SGG COOL-LITE STB 420 8mm,7239012, ,256,1457602091,0,0.165087089,0.078594588,
2751,RE15SIARXL.mmm,IGDB v16.0,1,0,5.68380022,0.115081765,0.627880871,0.438946605,0.165366501,0.610402942,0.556779742,0,0.839999974,0.839999974,0.987344623,,3M Corporation,ScotchTint™ Sun Control,8483939,#,256,1457602091,0,0.165366501,0.115081765,
5844,15ts211_638.gja,IGDB v25.0,1,0,6.375,0.127868086,0.182412684,0.233452231,0.165441945,0.122773439,0.205208838,0,0.839999974,0.839999974,0.819000006,,G.James Australia,Solarplus TS21 Sky Blue Laminate,7369831, ,256,1457602091,0,0.165441945,0.127868086,
8321,YSD5830_6.syp,IGDB v17.4,1,0,6,0.157678261,0.079032794,0.210743308,0.165472269,0.086535685,0.164848715,0,0.839999974,0.579999983,1,,"SHANGHAI YAOHUA PILKINGTON GLASS CO.,LTD",Solar Reflective on 58 EuroGrey,7959150,#,256,1457602091,0,0.165472269,0.157678261,
9233,Skylite S20X.hct,IGDB v27.0,1,0,3.030999899,0.12199337,0.576678813,0.502887726,0.165758938,0.569444239,0.565222442,0,0.796846449,0.839999974,1,,Hanita Coatings,Skylite S20X on 3mm Clear,8483941,#,256,1457602092,0,0.165758938,0.12199337,
1126,CH_RED6.DUP,IGDB v16.2,1,0,6.699999809,0.532971978,0.070786312,0.068318143,0.165908173,0.067497402,0.063065544,0,0.839999974,0.839999974,0.825999975,,DuPont,Butacite® 5291800,6302673,#,256,1457602092,0,0.165908173,0.532971978,
213,Sil20_3ww.bsf,IGDB v16.3,1,0,3.022599936,0.124681264,0.629729748,0.629233479,0.166148946,0.605457008,0.584547877,0,0.839999974,0.699999988,0.941500783,,Saint-Gobain Solar Gard LLC,Silver 20,8352871,#,256,1457602092,0,0.166148946,0.124681264,
3506,LXGY_5.GEC,IGDB v17.2,1,0,4.495999813,0.33931312,0.054997731,0.054895181,0.16619204,0.049244583,0.049196634,0,0.89200002,0.89200002,0.194999993,,General Electric Company,Lexan® 9030,8025446, ,256,1457602092,0,0.16619204,0.33931312,
9028,MakAR_I35 DarkGray_6.BMS,IGDB v30.0,1,0,5.757750034,0.329512596,0.051016964,0.050608695,0.166196749,0.049157169,0.048835654,0,0.899999976,0.899999976,0.200000003,,Bayer MaterialScience,Makrolon AR I35,8025191, ,256,1457602092,0,0.166196749,0.329512596,
254,BrSil20_3.bsf,IGDB v16.3,1,0,3.251199961,0.174213007,0.272379398,0.403734088,0.166386694,0.126637191,0.343305022,0,0.839999974,0.755999982,0.964999974,,Saint-Gobain Solar Gard LLC,Bronze/Silver 20,7500402,#,256,1457602093,0,0.166386694,0.174213007,
5110,SC_BR_8.PPG,IGDB v11.4,1,0,7.924799919,0.214353174,0.299785763,0.085870996,0.166542709,0.362347662,0.103599526,0,0.849662602,0.839999974,1,,PPG Industries,Solarcool® Solarbronze®,5991554,#,256,1457602093,0,0.166542709,0.214353174,
27413,DS30gy6.grm,IGDB v43.0,1,0,5.842000008,0.093968555,0.12080238,0.373496354,0.166555583,0.080673084,0.053452406,0,0.839999974,0.055900969,1.000344634,,Guardian Middle East,SunGuard® DS 30 on 6 mm Grey,8418405,#,256,1457602093,0,0.166555583,0.093968555,
14090,SSTNightVisionT_Bronze8.GTS,IGDB v43.0,1,0,7.800000191,0.137826055,0.146603644,0.088689245,0.166733295,0.023992557,0.109569959,0,0.505240381,0.845688105,1,,Glas Trösch AG,SUNSTOP Night Vision T on Bronze 8 mm,6647928, ,256,1457602093,0,0.166733295,0.137826055,
16550,Daydream 15.ERN,IGDB v38.0,1,0,2.868000031,0.182090566,0.424762398,0.336185813,0.16688171,0.386152983,0.13671273,0,0.839999974,0.653432786,0.973999977,,Erickson International LLC,Daydream 15,7565934,#,256,1457602093,0,0.16688171,0.182090566,
11264,COOL-LITE ST 420-H 6mm.SGG,IGDB v16.4,1,0,6,0.102086909,0.341800123,0.134853408,0.166949168,0.26821205,0.233701617,0,0.647000015,0.837000012,1,,Saint-Gobain Glass,SGG COOL-LITE ST 420-H 6mm,7959908, ,256,1457602093,0,0.166949168,0.102086909,
4866,MGD20.jwf,IGDB v33.0,1,0,3.023000002,0.125304371,0.496894807,0.600497603,0.167227492,0.500250995,0.573020875,0,0.839999974,0.661114216,0.967999995,,"Johnson Laminating & Coating, Inc.",Architectural Gold 20%,7566442,#,256,1457602094,0,0.167227492,0.125304371,
17120,DARK BLUE REFLECTASOL_3.5.SGI,IGDB v33.0,1,0,3.507999897,0.293322057,0.342797369,0.136672169,0.167508498,0.502084672,0.150273249,0,0.851298034,0.839999974,1,,Saint Gobain Glass India,Reflectasol Dark Blue,7369583, ,256,1457602094,0,0.167508498,0.293322057,
9211,Silver 20-Low-E.hct,IGDB v17.2,1,0,2.98300004,0.12164361,0.5087865,0.665764272,0.167545393,0.561174631,0.627876759,0,0.839999974,0.389999986,1,,Hanita Coatings,Silver 20-Low-E on Clear,8418407,#,256,1457602094,0,0.167545393,0.12164361,
9234,Silver 20 XTRM.hct,IGDB v31.0,1,0,2.944000006,0.12319243,0.60174793,0.517910004,0.167616978,0.589273036,0.578792334,0,0.795720458,0.839999974,1,,Hanita Coatings,Silver 20 XTRM on 3mm Clear,8484197,#,256,1457602094,0,0.167616978,0.12319243,
16353,SOLARSTOP FantasyGrey 35.SAM,IGDB v33.0,1,0,5.718999863,0.1458534,0.195236713,0.105370119,0.167767093,0.103044167,0.123106539,0,0.635335982,0.839999974,1,,Sanam Glass,SolarStop Fantasy Grey 35,7959406, ,256,1457602095,0,0.167767093,0.1458534,
14001,SSTSilver20T_Irish6.GTS,IGDB v43.0,1,0,5.800000191,0.092338137,0.338631868,0.113648601,0.167866647,0.283682317,0.211592749,0,0.44888705,0.846483171,1,,Glas Trösch AG,SUNSTOP Silver 20 T on Irish 6 mm,7697766, ,256,1457602095,0,0.167866647,0.092338137,
14036,SSTBlue30T_Bronze6.GTS,IGDB v44.0,1,0,5.800000191,0.14500308,0.226959988,0.101897329,0.168283716,0.143235162,0.118577212,0,0.514140129,0.845688105,1,,Glas Trösch AG,SUNSTOP Blue 30 T on Bronze 6 mm,7238005, ,256,1457602095,0,0.168283716,0.14500308,
16556,Horizon 20.ERN,IGDB v38.0,1,0,2.881999969,0.103747137,0.558868289,0.61661005,0.16838257,0.370763004,0.418678522,0,0.839999974,0.57651794,0.964999974,,Erickson International LLC,Horizon 20,6647928,#,256,1457602095,0,0.16838257,0.103747137,
9223,Solar Bronze 20.hct,IGDB v17.2,1,0,2.98300004,0.090886965,0.529977083,0.709395409,0.168550596,0.400516719,0.448409468,0,0.839999974,0.689999998,1,,Hanita Coatings,Solar Bronze 20 on clear,6189179,#,256,1457602095,0,0.168550596,0.090886965,
1750,R15GO.ABF,IGDB v17.2,1,0,5.940000057,0.124399215,0.38910988,0.562892437,0.168778941,0.408824533,0.530088902,0,0.839999974,0.660000026,0.725000024,,A & B Films Pte Ltd,R15GO,7042413, ,256,1457602095,0,0.168778941,0.124399215,
9210,Silver 20 Xtra.hct,IGDB v17.2,1,0,2.98300004,0.121587172,0.632986963,0.550514221,0.168782458,0.618403912,0.618423581,0,0.800000012,0.839999974,1,,Hanita Coatings,Silver 20 Xtra on clear,8549733,#,256,1457602096,0,0.168782458,0.121587172,
12147,Silver20gn6.grm,IGDB v17.3,1,0,5.740399837,0.091044471,0.126336828,0.336411744,0.168890372,0.231106609,0.249427617,0,0.839999974,0.383535087,1.000344634,,Guardian Middle East,SunGuard® S Green 20,7763558,#,256,1457602096,0,0.168890372,0.091044471,
2704,P18AR.MMM,IGDB v16.2,1,0,3.160000086,0.118305132,0.527244151,0.615448236,0.169042394,0.579039872,0.578889728,0,0.839999974,0.660000026,0.949999988,,3M Corporation,Silver P-18,8484199,#,256,1457602096,0,0.169042394,0.118305132,
9991,RefliteArBl6.lof,IGDB v38.0,1,0,5.829999924,0.152553067,0.362883061,0.107797079,0.169058546,0.529887021,0.189713806,0,0.853125453,0.839999974,1,,Pilkington North America,Reflite™ Arctic Blue,6452082,#,256,1457602096,0,0.169058546,0.152553067,
11390,REFLECTASOL BLUE 8mm.SGG,IGDB v17.2,1,0,8,0.177884206,0.362775773,0.106217161,0.169075072,0.531783938,0.172886342,0,0.837000012,0.837000012,1,,Saint-Gobain Glass,SGG REFLECTASOL BLUE 8mm,6517617, ,256,1457602096,0,0.169075072,0.177884206,
3139,SGSR20G6.grd,IGDB v15.4,1,0,5.613399982,0.088943206,0.128749877,0.3414101,0.169369608,0.235216215,0.227295563,0,0.839999974,0.4058851,0.996883154,,Guardian,SunGuard® Silver 20 on Green,8157026,#,256,1457602097,0,0.169369608,0.088943206,
27513,SilvGry32gy6.grm,IGDB v43.0,1,0,5.842000008,0.166633815,0.087256394,0.243559077,0.169433653,0.092807718,0.213026881,0,0.839999974,0.701420486,1.000344634,,Guardian Middle East,SunGuard® S Silver Grey 32 on 6 mm Grey,8221549,#,256,1457602097,0,0.169433653,0.166633815,
14536,CSilver3221T_Grey6.GTS,IGDB v43.0,1,0,5.800000191,0.100094534,0.464078814,0.132912889,0.16947794,0.123901032,0.082792126,0,0.04565274,0.846193492,1,,Glas Trösch AG,COMBI Silver 32/21 T on Grey 6 mm,6780016, ,256,1457602097,0,0.16947794,0.100094534,
27584,Neutral40bz8.grm,IGDB v34.0,1,0,8.001000404,0.120973743,0.099424951,0.278833807,0.169497088,0.07546737,0.043552101,0,0.839999974,0.086389132,1.000344634,,Guardian Middle East,SunGuard® HP Bronze 40,6910073,#,256,1457602097,0,0.169497088,0.120973743,
2730,BC20.mmm,IGDB v16.0,1,0,5.704199791,0.144155592,0.224306077,0.316090435,0.169599935,0.200654835,0.247539148,0,0.839999974,0.730000019,0.984000027,,3M Corporation,Black Chrome,7828842,#,256,1457602097,0,0.169599935,0.144155592,
17016,SCT-1 LEAF GREEN_6.AIS,IGDB v33.0,1,0,5.869999886,0.174213424,0.313739538,0.241072446,0.170352757,0.133726463,0.361863583,0,0.808394551,0.839999974,1,,Asahi India Glass Limited,AIS SunShield Leaf Green,6582649, ,256,1457602097,0,0.170352757,0.174213424,
5120,SC_GR_6.PPG,IGDB v11.4,1,0,5.664199829,0.227202475,0.300015211,0.091330767,0.170746371,0.362416536,0.107284136,0,0.849662602,0.839999974,1,,PPG Industries,Solarcool® Solargray®,6779004,#,256,1457602098,0,0.170746371,0.227202475,
5852,12ts301_638.gja,IGDB v25.0,1,0,6.373000145,0.150029555,0.118257791,0.193323731,0.170870885,0.084089518,0.176918507,0,0.839999974,0.839999974,0.819000006,,G.James Australia,Solarplus TS30 Grey Laminate,6976118, ,256,1457602098,0,0.170870885,0.150029555,
9230,Silver 20-5Mil Xtra.hct,IGDB v17.2,1,0,3.118000031,0.126847968,0.639205456,0.546014607,0.171248555,0.626744092,0.615616024,0,0.810000002,0.839999974,1,,Hanita Coatings,Silver 20-5Mil Xtra on clear,8615527,#,256,1457602098,0,0.171248555,0.126847968,
5769,ts30_4.gja,IGDB v13.7,1,0,5.868000031,0.145141542,0.099680662,0.350749016,0.171723247,0.083655722,0.298633039,0,0.839999974,0.649999976,1,,G.James Australia,Solarplus TS30 on Bronze,6320255, ,256,1457602098,0,0.171723247,0.145141542,
9611,Matrix 20 Gray.MEU,IGDB v44.0,1,0,5.690999985,0.14680326,0.254079908,0.298847944,0.171978906,0.23077324,0.225894034,0,0.839999974,0.773000002,0.985000014,,Midas Export USA Corp.,Matrix 20 Gray,7828844, ,256,1457602098,0,0.171978906,0.14680326,
21285,COOL-LITE ST 420 6mm.SGG,IGDB v45.0,1,0,6,0.105133802,0.333785325,0.130700827,0.172073051,0.259212077,0.2301846,0,0.679797769,0.837000012,1,,Saint-Gobain Glass,SGG COOL-LITE ST 420 6mm,8091747, ,256,1457602099,0,0.172073051,0.105133802,
6017,VUE330.vir,IGDB v29.0,1,0,5.900000095,0.073705383,0.123189814,0.575113595,0.172202379,0.081656739,0.148093998,0,0.839999974,0.028310722,1,,Viracon,VUE-30 on Grey,7698027,#,256,1457602099,0,0.172202379,0.073705383,
5825,sc30_4.gja,IGDB v14.0,1,0,5.96600008,0.158401996,0.072216108,0.274841309,0.172209904,0.075876735,0.253483981,0,0.839999974,0.689999998,1,,G.James Australia,Solarplus SC30 on Bronze,7369336, ,256,1457602099,0,0.172209904,0.158401996,
16304,SOLARSTOP Fantasy Green 20.SAM,IGDB v33.0,1,0,5.771999836,0.114482068,0.332136214,0.135261908,0.172241628,0.309656769,0.213106126,0,0.572622836,0.839999974,1,,Sanam Glass,SOLARSTOP Fantasy Green 20,7894634, ,256,1457602099,0,0.172241628,0.114482068,
5791,ss22_2.gja,IGDB v13.6,1,0,5.861000061,0.097137049,0.120676666,0.384711772,0.172898293,0.199007735,0.329557985,0,0.839999974,0.560000002,1,,G.James Australia,Solarplus SS22 on Green,7239276, ,256,1457602099,0,0.172898293,0.097137049,
19714,GS18SRHPR.EMN,IGDB v44.0,1,0,3.049999952,0.212294489,0.331093997,0.210220695,0.172953561,0.290236115,0.100551829,0,0.839999974,0.782999992,0.93900001,,Eastman Chemical Company,G18,8091242,#,256,1457602099,0,0.172953561,0.212294489,
2528,GS18SRHPR.CPF,IGDB v18.2,1,0,3.049999952,0.212294489,0.331093997,0.210220695,0.172953561,0.290236115,0.100551829,0,0.839999974,0.782999992,0.93900001,,Solutia Performance Films,G18,8091242,#,256,1457602100,0,0.172953561,0.212294489,
11355,REFLECTASOL GREY 5mm.SGG,IGDB v16.4,1,0,5,0.334394664,0.367322206,0.144961521,0.173004836,0.531868935,0.167569235,0,0.837000012,0.837000012,1,,Saint-Gobain Glass,SGG REFLECTASOL GREY 5mm,5729925, ,256,1457602100,0,0.173004836,0.334394664,
11263,COOL-LITE ST 420-H 5mm.SGG,IGDB v16.4,1,0,5,0.111723848,0.341861516,0.14933905,0.173210502,0.268496484,0.247659639,0,0.647000015,0.837000012,1,,Saint-Gobain Glass,SGG COOL-LITE ST 420-H 5mm,8091495, ,256,1457602100,0,0.173210502,0.111723848,
2768,FXPM_15.mmm,IGDB v31.0,1,0,3.289999962,0.520830452,0.06570489,0.065128036,0.173314407,0.050579246,0.048396461,0,0.839999974,0.895297766,0.959999979,,3M Corporation,FX Premium 15,7567208, ,256,1457602100,0,0.173314407,0.520830452,
9311,SDS 20.CLC,IGDB v43.0,1,0,2.983999968,0.12822926,0.545479774,0.618673086,0.173392102,0.582266986,0.584314585,0,0.839999974,0.713999987,0.968999982,,"Commonwealth Laminating and Coating, Inc.",SDS 20,8681319, ,256,1457602100,0,0.173392102,0.12822926,
9609,20% Silver DS.MEU,IGDB v44.0,1,0,2.983999968,0.12822926,0.545479774,0.618673086,0.173392102,0.582266986,0.584314585,0,0.839999974,0.713999987,0.968999982,,Midas Export USA Corp.,20% Silver DS,8681319, ,256,1457602100,0,0.173392102,0.12822926,
9608,20% Silver PS.MEU,IGDB v44.0,1,0,2.983999968,0.12822926,0.545479774,0.618673086,0.173392102,0.582266986,0.584314585,0,0.839999974,0.713999987,0.968999982,,Midas Export USA Corp.,20% Silver PS,8681319, ,256,1457602101,0,0.173392102,0.12822926,
9243,OptiShade 15.hct,IGDB v45.0,1,0,2.881000042,0.152003005,0.203634545,0.349744767,0.173411578,0.128587052,0.329981953,0,0.746126294,0.839999974,1,,Hanita Coatings,OptiShade 15 on 3mm Clear,7501169,#,256,1457602101,0,0.173411578,0.152003005,
16300,SOLARSTOP Majestic Green20.SAM,IGDB v31.0,1,0,5.802999973,0.102184482,0.331236035,0.123033129,0.173894614,0.308813274,0.20863843,0,0.573985457,0.837000012,1,,Sanam Glass,SOLARSTOP Majestic Green 20,7894889, ,256,1457602101,0,0.173894614,0.102184482,
14080,SSTNightVisionT_Grey6.GTS,IGDB v43.0,1,0,5.800000191,0.153595537,0.148824275,0.101718016,0.174025968,0.024199471,0.115509458,0,0.505240381,0.846193492,1,,Glas Trösch AG,SUNSTOP Night Vision T on Grey 6 mm,7763057, ,256,1457602101,0,0.174025968,0.153595537,
8627,RS20 8MIL.mwf,IGDB v27.0,1,0,3.342640162,0.125563264,0.522450507,0.618506789,0.174043417,0.573550403,0.57988143,0,0.839999974,0.577243865,1.000344634,,Madico Inc.,RS 20 8 MIL,8681319,#,256,1457602102,0,0.174043417,0.125563264,
12453,SNL37c#2L66gy1.grl,IGDB v27.0,1,0,12.06499958,0.086288899,0.398365259,0.118039824,0.174063265,0.252978861,0.0826151,0,0.83643496,0.83643496,0.898233294,,Guardian Latin America,SunGuard® SNL 37 inside (6clr+.38+6gray) Lam,7566703,#,256,1457602102,0,0.174063265,0.086288899,
2144,LoE116-6.cig,IGDB v25.2,1,0,5.699999809,0.108115807,0.135079831,0.468619704,0.174286634,0.101738542,0.156566411,0,0.839999974,0.044,1,,Cardinal Glass Industries,LoE 116 on 6mm Clear,7960425,#,256,1457602102,0,0.174286634,0.108115807,
5836,sc22_7.gja,IGDB v14.0,1,0,6.06799984,0.080618434,0.083239645,0.327699482,0.174677506,0.143977925,0.295072496,0,0.839999974,0.629999995,1,,G.James Australia,Solarplus SC22 on 6mm Azurlite,8551004, ,256,1457602102,0,0.174677506,0.080618434,
4146,RefliteGrey6mm.NSG,IGDB v35.0,1,0,5.889999866,0.275154889,0.330955237,0.115750812,0.174968287,0.476853937,0.141203165,0,0.836965501,0.836965501,1,,Pilkington,6mm Reflite Grey,6058115, ,256,1457602102,0,0.174968287,0.275154889,
12146,Silver20gn5.grm,IGDB v17.3,1,0,4.749800205,0.100261942,0.139197975,0.33649677,0.175105363,0.244512603,0.249539986,0,0.839999974,0.383535087,1.000344634,,Guardian Middle East,SunGuard® S Green 20,7894889,#,256,1457602103,0,0.175105363,0.100261942,
5155,SC Solarblue_8.PPG,IGDB v43.0,1,0,7.924799919,0.183744058,0.299043536,0.082581013,0.175132319,0.362418294,0.110934086,0,0.839999974,0.839999974,1.000344992,,PPG Industries,Solarcool® on Solarblue®  8mm,7763567,#,256,1457602103,0,0.175132319,0.183744058,
12452,SNL37c#2L46gy1.grl,IGDB v27.0,1,0,10.05840015,0.087834232,0.430320889,0.118061893,0.175198078,0.255591661,0.08263959,0,0.83643496,0.83643496,0.87400347,,Guardian Latin America,SunGuard® SNL 37 inside (4clr+.38+6gray) Lam,7566959,#,256,1457602103,0,0.175198078,0.087834232,
12138,RB20gn8.grm,IGDB v17.3,1,0,7.696199894,0.085867763,0.0882264,0.377685815,0.175269097,0.14232409,0.299958825,0,0.839999974,0.556961715,1.000344634,,Guardian Middle East,SunGuard® S Aquamarine 20,7239786,#,256,1457602103,0,0.175269097,0.085867763,
2143,LoE116-5.cig,IGDB v25.2,1,0,4.800000191,0.110750578,0.141804352,0.468624055,0.175399899,0.101954669,0.156550437,0,0.839999974,0.044,1,,Cardinal Glass Industries,LoE 116 on 5mm Clear,7960426,#,256,1457602103,0,0.175399899,0.110750578,
11348,REFLECTASOL BRONZE 6mm.SGG,IGDB v16.4,1,0,6,0.326404899,0.36710158,0.13841261,0.175816104,0.532058895,0.16887264,0,0.837000012,0.837000012,1,,Saint-Gobain Glass,SGG REFLECTASOL BRONZE 6mm,5205389, ,256,1457602103,0,0.175816104,0.326404899,
4805,DN15.jwf,IGDB v16.4,1,0,3.279999971,0.177244812,0.179364562,0.157844141,0.175821036,0.19128859,0.163219213,0,0.839999974,0.91900003,0.964999974,,"Johnson Laminating & Coating, Inc.",Daylight Natural 15% on 3mm Clear,7566453,#,256,1457602103,0,0.175821036,0.177244812,
16314,SOLARSTOP Majestic Grey 35.SAM,IGDB v33.0,1,0,5.892000198,0.154340208,0.164120153,0.103363991,0.17584756,0.064133741,0.117770195,0,0.643116891,0.839999974,1,,Sanam Glass,SOLARSTOP Majestic Grey 35,8025456, ,256,1457602104,0,0.17584756,0.154340208,
5775,ts21_2.gja,IGDB v13.7,1,0,5.823999882,0.08886002,0.116608135,0.420974255,0.175977916,0.18104586,0.343146324,0,0.839999974,0.540000021,1,,G.James Australia,Solarplus TS21 on Green,6780528, ,256,1457602104,0,0.175977916,0.08886002,
2142,LoE116-4.cig,IGDB v25.2,1,0,3.900000095,0.112211145,0.145919979,0.468685746,0.176292211,0.103295587,0.156605691,0,0.839999974,0.044,1,,Cardinal Glass Industries,LoE 116 on 4mm Clear,7960426,#,256,1457602104,0,0.176292211,0.112211145,
214,Sil20-10_3ww.bsf,IGDB v16.3,1,0,3.225800037,0.130028382,0.59861356,0.605718076,0.176426604,0.583127856,0.558193326,0,0.839999974,0.699999988,0.77362287,,Saint-Gobain Solar Gard LLC,10 Mil Silver 20,8615787,#,256,1457602104,0,0.176426604,0.130028382,
8648,SL 18.mwf,IGDB v27.0,1,0,3.177540064,0.169342369,0.37362498,0.220295936,0.176510274,0.374711245,0.13391678,0,0.839999974,0.788523793,1.000344634,,Madico Inc.,SL 18,8288106,#,256,1457602104,0,0.176510274,0.169342369,
2141,LoE116-3.cig,IGDB v25.2,1,0,3,0.114697061,0.15350154,0.468686223,0.176968575,0.103728294,0.156605691,0,0.839999974,0.044,1,,Cardinal Glass Industries,LoE 116 on 3mm Clear,7960683,#,256,1457602104,0,0.176968575,0.114697061,
278,Sil20-OSW-SREX_3.bsf,IGDB v16.3,1,0,3.276599884,0.127381295,0.629244864,0.530863464,0.177443519,0.613023698,0.576101243,0,0.819000006,0.839999974,0.950154424,,Saint-Gobain Solar Gard LLC,Silver 20 OSW-SREX,8812648,#,256,1457602105,0,0.177443519,0.127381295,
8313,YSD2220_6.syp,IGDB v17.4,1,0,6,0.099036939,0.128287837,0.30211249,0.177693784,0.242159858,0.221458837,0,0.839999974,0.5,1,,"SHANGHAI YAOHUA PILKINGTON GLASS CO.,LTD",Solar Reflective on 22(F) Green,8092008,#,256,1457602105,0,0.177693784,0.099036939,
11259,COOL-LITE ST 420 4mm.SGG,IGDB v16.4,1,0,4,0.109667592,0.341905028,0.148018837,0.177781686,0.268599033,0.258737028,0,0.647000015,0.837000012,1,,Saint-Gobain Glass,SGG COOL-LITE ST 420 4mm,8157288, ,256,1457602105,0,0.177781686,0.109667592,
5837,sc22_8.gja,IGDB v14.0,1,0,5.833000183,0.090625063,0.082790211,0.327650249,0.177784204,0.143484876,0.29768151,0,0.839999974,0.629999995,1,,G.James Australia,Solarplus SC22 on Evergreen,7633256, ,256,1457602105,0,0.177784204,0.090625063,
5771,ts30_a5.gja,IGDB v13.7,1,0,5.960000038,0.097318411,0.078036778,0.346131533,0.178079903,0.097778015,0.295754671,0,0.839999974,0.649999976,1,,G.James Australia,Solarplus TS30 on Arctic Blue,7698791, ,256,1457602105,0,0.178079903,0.097318411,
11424,COOL-LITE STB 420 6mm.SGG,IGDB v17.2,1,0,6,0.094969384,0.385047585,0.095697217,0.178251952,0.285559982,0.161204472,0,0.671999991,0.837000012,1,,Saint-Gobain Glass,SGG COOL-LITE STB 420 6mm,7501931, ,256,1457602105,0,0.178251952,0.094969384,
8626,RS20 4MIL.mwf,IGDB v27.0,1,0,3.241039991,0.128742754,0.526431739,0.607283235,0.178265512,0.565195858,0.566925228,0,0.839999974,0.603928447,1.000344634,,Madico Inc.,RS 20 4 MIL,8747113,#,256,1457602106,0,0.178265512,0.128742754,
2598,Privacy Mirror.CPF,IGDB v18.2,1,0,2.980000019,0.133030877,0.51854074,0.625658035,0.178405002,0.561017275,0.588981926,0,0.839999974,0.370999992,0.980000019,,Solutia Performance Films,Gila Privacy Mirror,8812648,#,256,1457602106,0,0.178405002,0.133030877,
19748,Privacy Mirror.EMN,IGDB v44.0,1,0,2.980000019,0.133030877,0.51854074,0.625658035,0.178405002,0.561017275,0.588981926,0,0.839999974,0.370999992,0.980000019,,Eastman Chemical Company,Gila Privacy Mirror,8812648,#,256,1457602106,0,0.178405002,0.133030877,
4145,RefliteBronze6mm.NSG,IGDB v35.0,1,0,5.920000076,0.274404645,0.366845459,0.13380836,0.178409427,0.521216989,0.180648997,0,0.836965501,0.836965501,1,,Pilkington,6mm Reflite Bronze,5402507, ,256,1457602106,0,0.178409427,0.274404645,
21284,COOL-LITE ST 420 5mm.SGG,IGDB v45.0,1,0,5,0.114953943,0.333830446,0.144563511,0.178549424,0.259447366,0.243740782,0,0.679894269,0.837000012,1,,Saint-Gobain Glass,SGG COOL-LITE ST 420 5mm,8223078, ,256,1457602106,0,0.178549424,0.114953943,
9209,Silver 20 SR WA.hct,IGDB v17.2,1,0,2.98300004,0.13130568,0.549271047,0.64519161,0.178922638,0.612788081,0.615579128,0,0.839999974,0.709999979,1,,Hanita Coatings,Silver 20 SR WA,8878185,#,256,1457602106,0,0.178922638,0.13130568,
9993,RefliteBrnz6.lof,IGDB v38.0,1,0,5.849999905,0.288272709,0.368488401,0.140048236,0.179122046,0.526285589,0.191908449,0,0.853125453,0.839999974,1,,Pilkington North America,Reflite™ Bronze,5402507,#,256,1457602107,0,0.179122046,0.288272709,
11262,COOL-LITE ST 420-H 4mm.SGG,IGDB v16.4,1,0,4,0.122821704,0.342030942,0.167820051,0.179432541,0.268642992,0.262605488,0,0.647000015,0.837000012,1,,Saint-Gobain Glass,SGG COOL-LITE ST 420-H 4mm,8288618, ,256,1457602107,0,0.179432541,0.122821704,
8659,RS 20 E.mwf,IGDB v43.0,1,0,3.177540064,0.127401158,0.661509991,0.565131664,0.179468736,0.654944181,0.621531785,0,0.684108257,0.839999974,1.000344992,,Madico Inc.,RS 20 E,8943976,#,256,1457602107,0,0.179468736,0.127401158,
8657,Silver 15 E.mwf,IGDB v43.0,1,0,3.177540064,0.127401158,0.661509991,0.565131664,0.179468736,0.654944181,0.621531785,0,0.684108257,0.839999974,1.000344992,,Madico Inc.,Silver 15 E,8943976,#,256,1457602107,0,0.179468736,0.127401158,
8320,YSD5836_6.syp,IGDB v17.4,1,0,6,0.170545012,0.092551202,0.173050731,0.179717153,0.102559879,0.092010625,0,0.839999974,0.653999984,1,,"SHANGHAI YAOHUA PILKINGTON GLASS CO.,LTD",Solar Reflective on 58 EuroGrey,8156786,#,256,1457602107,0,0.179717153,0.170545012,
9241,Natura 15.hct,IGDB v45.0,1,0,2.877000093,0.182524264,0.145221487,0.115025565,0.180434227,0.114077434,0.104440287,0,0.810504913,0.839999974,1,,Hanita Coatings,Natura 15 on 3mm Clear,7960433,#,256,1457602108,0,0.180434227,0.182524264,
11411,COOL-LITE ET 725 6mm.SGG,IGDB v17.2,1,0,6,0.10551732,0.268183112,0.10359282,0.180684775,0.087794863,0.141664296,0,0.219999999,0.837000012,1,,Saint-Gobain Glass,SGG COOL-LITE ET 725 6mm,7961444, ,256,1457602108,0,0.180684775,0.10551732,
9001,MakSL_I35 Grey_6.BMS,IGDB v17.3,1,0,5.840000153,0.33557272,0.065126762,0.064388737,0.180804357,0.061193142,0.060543455,0,0.899999976,0.899999976,0.200000003,,Sheffield Plastics,Makrolon SL,8157548, ,256,1457602108,0,0.180804357,0.33557272,
11422,COOL-LITE STB 420-H 6mm.SGG,IGDB v17.2,1,0,6,0.11029657,0.38511318,0.105006516,0.180835083,0.285604715,0.164018959,0,0.671999991,0.837000012,1,,Saint-Gobain Glass,SGG COOL-LITE STB 420-H 6mm,7633261, ,256,1457602108,0,0.180835083,0.11029657,
17018,SCT-3 RADIENT AMBER_5.AIS,IGDB v33.0,1,0,5.150000095,0.170481578,0.334403455,0.223409817,0.181071877,0.136874646,0.188895062,0,0.817402601,0.839999974,1,,Asahi India Glass Limited,AIS SunShield Radiant Amber,6452604, ,256,1457602108,0,0.181071877,0.170481578,
5055,SGRAY_12.PPG,IGDB v11.4,1,0,12.69999981,0.167424724,0.045067582,0.049494781,0.182103485,0.048224341,0.052597795,0,0.839999974,0.839999974,1,,PPG Industries,Solargray®,8156789,#,256,1457602108,0,0.182103485,0.167424724,
6275,VP118.VIR,IGDB v16.0,1,0,5.659999847,0.159455702,0.196908206,0.414702892,0.182207495,0.239149138,0.41468212,0,0.839999974,0.570891857,1,,Viracon,VP18 on Clear,7960435,#,256,1457602109,0,0.182207495,0.159455702,
4131,RefliteArcticBlue5mm.NSG,IGDB v35.0,1,0,5.010000229,0.175658464,0.387349844,0.128824458,0.182868659,0.550899088,0.234629631,0,0.836965501,0.836965501,1,,Pilkington,5mm Reflite Arctic Blue,6584184, ,256,1457602109,0,0.182868659,0.175658464,
5058,Graylite II _4.PPG,IGDB v17.4,1,0,3.911599874,0.166468307,0.04359024,0.045898169,0.183324337,0.044761766,0.047454555,0,0.839999974,0.839999974,1.000344634,,PPG Industries,Graylite® II,7763829,#,256,1457602109,0,0.183324337,0.166468307,
8293,YRE5838_6.syp,IGDB v15.4,1,0,6,0.11572028,0.162702605,0.372190356,0.183498353,0.136640847,0.086858436,0,0.839999974,0.048,1,,"SHANGHAI YAOHUA PILKINGTON GLASS CO.,LTD",Solar Control LowE on 58 EuroGray #2 Side,7829618, ,256,1457602109,0,0.183498353,0.11572028,
3507,LXGY_6.GEC,IGDB v17.2,1,0,5.993999958,0.339142621,0.054662846,0.054692294,0.183585301,0.04959074,0.049511161,0,0.89200002,0.89200002,0.194999993,,General Electric Company,Lexan® 9030,8288876, ,256,1457602109,0,0.183585301,0.339142621,
10524,015_SHINING_WHITE.TRO,IGDB v30.0,1,0,4.566999912,0.238834634,0.42982775,0.42932716,0.184212118,0.601149142,0.598581493,0,0.839999974,0.839999974,0.773899972,,TROSIFOL,Trosifol 015 Shining White PVB LAMINATE,6649469,#,256,1457602109,0,0.184212118,0.238834634,
8296,YRE5846_8.syp,IGDB v15.4,1,0,8,0.116914764,0.105585031,0.346121639,0.184371591,0.085465074,0.060902677,0,0.839999974,0.059999999,1,,"SHANGHAI YAOHUA PILKINGTON GLASS CO.,LTD",Solar Control LowE on 58 EuroGray #2 Side,7895154, ,256,1457602110,0,0.184371591,0.116914764,
5564,hl329.gja,IGDB v13.7,1,0,10.55799961,0.185155675,0.053676523,0.10488452,0.184399575,0.051158123,0.090276167,0,0.839999974,0.159999996,0.791999996,,G.James Australia,Optilight HL329 Laminate,8025975, ,256,1457602110,0,0.184399575,0.185155675,
5933,14ts301.gja,IGDB v25.0,1,0,10.76000023,0.136223748,0.10679426,0.194257095,0.184929967,0.096697554,0.184915721,0,0.839999974,0.839999974,0.791999996,,G.James Australia,Solarplus TS30 Bronze Laminate,6649216, ,256,1457602110,0,0.184929967,0.136223748,
1135,GRP_BL6.DUP,IGDB v16.2,1,0,6.699999809,0.434632123,0.065753475,0.068684533,0.185021535,0.057325315,0.061691478,0,0.839999974,0.839999974,0.825999975,,DuPont,Butacite® 5142000,14194432,#,256,1457602110,0,0.185021535,0.434632123,
19746,Glare Control Smoke.EMN,IGDB v44.0,1,0,3.200000048,0.360728115,0.062643379,0.060570408,0.185027182,0.061325148,0.057568684,0,0.839999974,0.952000022,0.862999976,,Eastman Chemical Company,Gila Glare Control Smoke,9075814,#,256,1457602111,0,0.185027182,0.360728115,
2596,Glare Control Smoke.CPF,IGDB v18.2,1,0,3.200000048,0.360728115,0.062643379,0.060570408,0.185027182,0.061325148,0.057568684,0,0.839999974,0.952000022,0.862999976,,Solutia Performance Films,Gila Glare Control Smoke,9075814,#,256,1457602111,0,0.185027182,0.360728115,
4820,SS20.jwf,IGDB v33.0,1,0,3.026000023,0.136240348,0.528522432,0.597719133,0.185042396,0.571949184,0.570717931,0,0.839999974,0.66556859,0.966000021,,"Johnson Laminating & Coating, Inc.",Solar Silver 20%,9009770,#,256,1457602111,0,0.185042396,0.136240348,
14266,CNeutral3021T_Bronze6.GTS,IGDB v44.0,1,0,5.800000191,0.108722292,0.402740419,0.13440378,0.185263485,0.071468271,0.090374604,0,0.035701811,0.845688105,1,,Glas Trösch AG,COMBI Neutral 30/21 T on Bronze 6 mm,6977400, ,256,1457602111,0,0.185263485,0.108722292,
9226,Silver 20-4Mil.hct,IGDB v17.2,1,0,3.095000029,0.137910903,0.533154249,0.634642363,0.185677513,0.599584043,0.607196391,0,0.839999974,0.74000001,1,,Hanita Coatings,Silver 20-4Mil on clear,9009770,#,256,1457602111,0,0.185677513,0.137910903,
1507,HMHPR18.SWT,IGDB v11.4,1,0,0.076200001,0.114731289,0.748987794,0.288639486,0.18576932,0.654638529,0.116286956,0,0.05091396,0.755248249,0.140186697,,"Southwall Technologies, Inc.",Heat Mirror™ HPR 18 Suspended Film,10189666,#,256,1457602112,0,0.18576932,0.114731289,
9837,GREY12.LOF,IGDB v11.4,1,0,12.49680042,0.171110392,0.043938588,0.043938588,0.185942471,0.044911683,0.044911683,0,0.839999974,0.839999974,1,,Pilkington North America,Optifloat™ Grey,8222583,#,256,1457602112,0,0.185942471,0.171110392,
6224,VRE430.VIR,IGDB v15.0,1,0,5.659999847,0.108849719,0.216401815,0.425424635,0.18599613,0.197528914,0.081991903,0,0.839999974,0.046,1,,Viracon,VRE30 LowE on Bronze,7567225,#,256,1457602112,0,0.18599613,0.108849719,
4246,Stopsol Classic Grey 6.gvb,IGDB v43.0,1,0,5.849999905,0.289390624,0.270354509,0.09539365,0.186436489,0.337808579,0.09820354,0,0.837000012,0.837000012,1,,AGC Glass Europe,Stopsol Classic Grey 6 mm,7239040, ,256,1457602112,0,0.186436489,0.289390624,
2733,CS20.mmm,IGDB v16.0,1,0,5.676799774,0.295631498,0.046484891,0.049574226,0.186521709,0.045902457,0.04516039,0,0.839999974,0.839999974,0.991817474,,3M Corporation,Color-Satble,7960947,#,256,1457602112,0,0.186521709,0.295631498,
11079,PARSOL DARK GREY 5mm.SGG,IGDB v16.4,1,0,5,0.324352473,0.04797573,0.04797573,0.186750546,0.04495943,0.04495943,0,0.837000012,0.837000012,1,,Saint-Gobain Glass,SGG PARSOL DARK GREY 5mm,8157807, ,256,1457602112,0,0.186750546,0.324352473,
14112,SSTBlue50T_Grey8.GTS,IGDB v44.0,1,0,7.800000191,0.185194135,0.142324954,0.058399852,0.187415659,0.108084448,0.065535292,0,0.706819773,0.846193492,1,,Glas Trösch AG,SUNSTOP Blue 50 T on Grey 8 mm,8222838, ,256,1457602113,0,0.187415659,0.185194135,
4859,MGN20.jwf,IGDB v33.0,1,0,3.017999887,0.173183843,0.297632575,0.454027444,0.187607408,0.183670491,0.411794126,0,0.839999974,0.692744136,0.971000016,,"Johnson Laminating & Coating, Inc.",Architectural Green 20%,8355676,#,256,1457602113,0,0.187607408,0.173183843,
27473,Silver35gy6.grm,IGDB v43.0,1,0,5.842000008,0.135378093,0.171144918,0.384060025,0.187911153,0.141461566,0.177184373,0,0.839999974,0.049834546,1.000344634,,Guardian Middle East,SunGuard® HP Silver 35 on 6 mm Grey,7764088,#,256,1457602113,0,0.187911153,0.135378093,
5816,sc40_3.gja,IGDB v14.0,1,0,5.84100008,0.189460039,0.056629337,0.215294704,0.188057691,0.056961261,0.196813613,0,0.839999974,0.769999981,1,,G.James Australia,Solarplus SC40 on Grey,8157304, ,256,1457602113,0,0.188057691,0.189460039,
12137,RB20gn6.grm,IGDB v17.3,1,0,5.740399837,0.102851994,0.099354677,0.377847254,0.188138649,0.15573597,0.300191045,0,0.839999974,0.556961715,1.000344634,,Guardian Middle East,SunGuard® S Aquamarine 20,7502704,#,256,1457602114,0,0.188138649,0.102851994,
8625,RS20.mwf,IGDB v27.0,1,0,3.177540064,0.138132975,0.526203454,0.599458575,0.188177824,0.558958769,0.558990657,0,0.839999974,0.574985802,1.000344634,,Madico Inc.,RS 20,9010028,#,256,1457602114,0,0.188177824,0.138132975,
5760,ts40_3.gja,IGDB v13.8,1,0,5.877999783,0.162793308,0.064122297,0.252277255,0.18861632,0.063545778,0.227208555,0,0.839999974,0.730000019,1,,G.James Australia,Solarlus TS40 on Grey,7239549, ,256,1457602114,0,0.18861632,0.162793308,
27643,Silver35bz6.grm,IGDB v34.0,1,0,5.842000008,0.138704464,0.168944642,0.363602251,0.188717768,0.141175881,0.173890486,0,0.839999974,0.049834546,1.000344634,,Guardian Middle East,SunGuard® HP Bronze 35,6714500,#,256,1457602114,0,0.188717768,0.138704464,
14123,SSTBlue50T_Bronze10.GTS,IGDB v44.0,1,0,9.800000191,0.172359616,0.13981694,0.052959379,0.18923983,0.108074933,0.065396234,0,0.706819773,0.845688105,1,,Glas Trösch AG,SUNSTOP Blue 50 T on Bronze 10 mm,6976898, ,256,1457602115,0,0.18923983,0.172359616,
27503,Neutral34gy6.grm,IGDB v43.0,1,0,5.842000008,0.151372299,0.098034941,0.219141707,0.189585209,0.0958049,0.078087442,0,0.839999974,0.538264751,1.000344634,,Guardian Middle East,SunGuard® S Neutral 34 on 6 mm Grey,8420208,#,256,1457602115,0,0.189585209,0.151372299,
5826,sc30_5.gja,IGDB v14.0,1,0,5.885000229,0.135959581,0.070656791,0.276472151,0.189721301,0.089896314,0.255248487,0,0.839999974,0.689999998,1,,G.James Australia,Solarplus SC30 on Panasap Dark Blue,9076070, ,256,1457602115,0,0.189721301,0.135959581,
5702,le40i3.gja,IGDB v13.6,1,0,5.828000069,0.13656494,0.105129734,0.300386131,0.190114647,0.072326697,0.124964029,0,0.839999974,0.104000002,1,,G.James Australia,Solarplus LE40i on Grey,8682099, ,256,1457602116,0,0.190114647,0.13656494,
5827,sc30_a5.gja,IGDB v14.0,1,0,5.722000122,0.118078016,0.063065037,0.283087164,0.190197989,0.08385928,0.265158474,0,0.839999974,0.689999998,1,,G.James Australia,Solarplus SC30 on Arctic Blue,8945252, ,256,1457602116,0,0.190197989,0.118078016,
6226,VRE2630.VIR,IGDB v35.0,1,0,5.659999847,0.10899134,0.183634162,0.401318729,0.1909132,0.205702096,0.064173795,0,0.839999974,0.030895235,1,,Viracon,VRE30 LowE on SolarBlue,9141861,#,256,1457602116,0,0.1909132,0.10899134,
9022,MakGP_I35 DarkGray_6.BMS,IGDB v30.0,1,0,5.763750076,0.346265942,0.070414171,0.070504129,0.190942392,0.067329235,0.067364395,0,0.899999976,0.899999976,0.200000003,,Bayer MaterialScience,Makrolon GP I35,8486000, ,256,1457602116,0,0.190942392,0.346265942,
5770,ts30_5.gja,IGDB v13.7,1,0,5.837999821,0.118099324,0.08379402,0.346694142,0.191586033,0.098357789,0.295967609,0,0.839999974,0.649999976,1,,G.James Australia,Solarplus TS30 on Panasap Dark Blue,8027501, ,256,1457602116,0,0.191586033,0.118099324,
17021,AISC 1 BLUE GREY_5.AIS,IGDB v33.0,1,0,4.71999979,0.198530808,0.304092765,0.092924751,0.191639364,0.323109776,0.117355302,0,0.841255903,0.839999974,1,,Asahi India Glass Limited,AIS Ecosense Enhance Mist,8026743, ,256,1457602117,0,0.191639364,0.198530808,
4852,MBL20.jwf,IGDB v33.0,1,0,3.028000116,0.178432807,0.323274583,0.462479711,0.1917772,0.205582887,0.419583291,0,0.839999974,0.686655045,0.964999974,,"Johnson Laminating & Coating, Inc.",Architectural Blue 20%,10649432,#,256,1457602117,0,0.1917772,0.178432807,
4842,MG20.jwf,IGDB v33.0,1,0,3.02699995,0.188720897,0.287218183,0.425187558,0.192438111,0.167804092,0.383832872,0,0.839999974,0.710517526,0.966000021,,"Johnson Laminating & Coating, Inc.",Architectural Grey 20%,8879470,#,256,1457602117,0,0.192438111,0.188720897,
25091,GRL_090SGP_SB60CLRLAM_3.PPG,IGDB v32.0,1,0,8.844280243,0.094112881,0.055672109,0.326752424,0.192523256,0.04648469,0.06660638,0,0.839999974,0.839999974,0.503633738,,PPG Industries,3mmGrayliteII_090DuPontSGP_3mmSB60Clear,7699062,#,256,1457602117,0,0.192523256,0.094112881,
9216,Titan 20 Xtra.hct,IGDB v17.2,1,0,2.98300004,0.179407656,0.375770777,0.196315765,0.19270891,0.343045115,0.141582519,0,0.920000017,0.839999974,1,,Hanita Coatings,Titan 20 Xtra on clear,8682608,#,256,1457602117,0,0.19270891,0.179407656,
1742,DS15OL.ABF,IGDB v17.0,1,0,5.065000057,0.196276382,0.303526968,0.244004667,0.192797616,0.195509791,0.193654165,0,0.790000021,0.839999974,0.912999988,,A & B Films Pte Ltd,DS 15 OL,7306610, ,256,1457602118,0,0.192797616,0.196276382,
17019,AISC 1 BLUE_6.AIS,IGDB v33.0,1,0,5.880000114,0.160094827,0.30266434,0.079593688,0.192959473,0.328763068,0.115638055,0,0.842270792,0.839999974,1,,Asahi India Glass Limited,AIS Ecosense Enhance Cove,8945257, ,256,1457602118,0,0.192959473,0.160094827,
