Repository: katsuya0719/visEPlus

File: static/csv/glass.csv (part 4 of 30)
ID,Name,Source,SpectralData,AngularFunction,Thickness,Tsol,Rsol1,Rsol2,Tvis,Rvis1,Rvis2,Tir,emis1,emis2,Conductivity,Comment,Manufacturer,ProductName,Color,Certification,Status,Timestamp,Specularity,Tvis2,Tsol2,MaterialID
11104,ANTELIO BRONZE 8mm.SGG,IGDB v16.4,1,0,8,0.256118566,0.253878981,0.080286235,0.193484932,0.318071455,0.090200156,0,0.837000012,0.837000012,1,,Saint-Gobain Glass,SGG ANTELIO BRONZE 8mm,6649225, ,256,1457602118,0,0.193484932,0.256118566,
5118,SC_GR_5.PPG,IGDB v11.4,1,0,4.673600197,0.260602087,0.300806135,0.105571114,0.193688646,0.362830341,0.124683619,0,0.849662602,0.839999974,1,,PPG Industries,Solarcool® Solargray®,7174019,#,256,1457602118,0,0.193688646,0.260602087,
8642,SG20.mwf,IGDB v27.0,1,0,3.177540064,0.184374005,0.259640306,0.297363132,0.193723902,0.294114232,0.305606514,0,0.839999974,0.826371133,1.000344634,,Madico Inc.,SG 20,8026745,#,256,1457602118,0,0.193723902,0.184374005,
9974,SolarEPlusGrey8.lof,IGDB v30.0,1,0,7.940000057,0.15486671,0.107102871,0.051002715,0.19381088,0.081056245,0.053028323,0,0.169763982,0.839999974,1,,Pilkington North America,Solar-E Plus Grey,8616565,#,256,1457602118,0,0.19381088,0.15486671,
12456,SNL37c#2L66br1.grl,IGDB v27.0,1,0,12.06499958,0.088959761,0.39843902,0.112146132,0.193812981,0.253344417,0.090093508,0,0.83643496,0.83643496,0.898233294,,Guardian Latin America,SunGuard® SNL 37 inside (6clr+.38+6brnz) Lam,7174526,#,256,1457602119,0,0.193812981,0.088959761,
5853,14ts301_638.gja,IGDB v25.0,1,0,6.382999897,0.158003718,0.12311092,0.188380972,0.194127232,0.098477647,0.170653626,0,0.839999974,0.839999974,0.819000006,,G.James Australia,Solarplus TS30 Bronze Laminate,6846340, ,256,1457602119,0,0.194127232,0.158003718,
16303,SOLARSTOP Silver 20.SAM,IGDB v31.0,1,0,5.742000103,0.180548906,0.349450678,0.217397541,0.194377869,0.33717522,0.256956428,0,0.576378405,0.839999974,1,,Sanam Glass,SOLARSTOP Silver 20,8354678, ,256,1457602119,0,0.194377869,0.180548906,
14133,SSTNeutral50T_Grey8.GTS,IGDB v44.0,1,0,7.800000191,0.197185412,0.149553195,0.04971363,0.194524214,0.142098129,0.054641251,0,0.768742681,0.846193492,1,,Glas Trösch AG,SUNSTOP Neutral 50 T on Grey 8 mm,8354425, ,256,1457602119,0,0.194524214,0.197185412,
17168,PARSOL DARK GREY_5.SGI,IGDB v33.0,1,0,4.93200016,0.338279098,0.045473475,0.045263864,0.194787353,0.040054429,0.04051901,0,0.839999974,0.839999974,1,,Saint Gobain Glass India,Parsol Dark Grey,8289394, ,256,1457602119,0,0.194787353,0.338279098,
11347,REFLECTASOL BRONZE 5mm.SGG,IGDB v16.4,1,0,5,0.358795822,0.368191332,0.15939799,0.194787815,0.532286644,0.197584063,0,0.837000012,0.837000012,1,,Saint-Gobain Glass,SGG REFLECTASOL BRONZE 5mm,5534354, ,256,1457602120,0,0.194787815,0.358795822,
8658,Duralite 20.mwf,IGDB v43.0,1,0,3.190239906,0.21357806,0.345776379,0.33945474,0.194971755,0.29515332,0.169425011,0,0.839999974,0.722437859,1.000344992,,Madico Inc.,Duralite 20,8289398,#,256,1457602120,0,0.194971755,0.21357806,
25092,GRL_090PVB_SB60CLRLAM_3.PPG,IGDB v32.0,1,0,8.834119797,0.094455764,0.055829905,0.326763749,0.195014685,0.046583168,0.066658236,0,0.839999974,0.839999974,0.503633738,,PPG Industries,3mmGrayliteII_090PVB_3mmSB60Clear,7699319,#,256,1457602120,0,0.195014685,0.094455764,
1741,DS15NE.ABF,IGDB v17.0,1,0,4.90899992,0.24007225,0.197143644,0.154463366,0.195050463,0.113944478,0.112208553,0,0.829999983,0.839999974,0.967999995,,A & B Films Pte Ltd,DS 15 NE,7634546, ,256,1457602120,0,0.195050463,0.24007225,
12136,RB20gn5.grm,IGDB v17.3,1,0,4.749800205,0.113825992,0.107126407,0.377954543,0.195060551,0.163296521,0.300326049,0,0.839999974,0.556961715,1.000344634,,Guardian Middle East,SunGuard® S Aquamarine 20,7634291,#,256,1457602120,0,0.195060551,0.113825992,
12455,SNL37c#2L46br1.grl,IGDB v27.0,1,0,10.05840015,0.090489239,0.430393904,0.112160832,0.195126802,0.255957365,0.090107314,0,0.83643496,0.83643496,0.87400347,,Guardian Latin America,SunGuard® SNL 37 inside (4clr+.38+6brnz) Lam,7174526,#,256,1457602120,0,0.195126802,0.090489239,
3148,SGSR20C10.grd,IGDB v20.0,1,0,9.067799568,0.137478188,0.236120626,0.341904372,0.195509523,0.299443573,0.227798119,0,0.839999974,0.4058851,1.000344634,,Guardian,SunGuard® Silver 20 on 10mm Clear,8813936,#,256,1457602121,0,0.195509523,0.137478188,
12203,HD_Grey8c.grm,IGDB v31.0,1,0,7.696199894,0.174959987,0.127220914,0.225414857,0.195774823,0.118701734,0.052180376,0,0.839999974,0.576729178,1.000344634,,Guardian Middle East,"Guardian HD Colours, Grey on 8 mm Clear",7240319,#,256,1457602121,0,0.195774823,0.174959987,
14141,SSTNeutral50T_Bronze10.GTS,IGDB v44.0,1,0,9.800000191,0.184336886,0.149291247,0.045305599,0.196710065,0.142136991,0.054388709,0,0.768742681,0.845688105,1,,Glas Trösch AG,SUNSTOP Neutral 50 T on Bronze 10 mm,7108486, ,256,1457602121,0,0.196710065,0.184336886,
3147,SGSR20C8.grd,IGDB v30.0,1,0,7.467599869,0.141920581,0.249625534,0.341952831,0.197132781,0.30370301,0.227831811,0,0.839999974,0.4058851,1.000344634,,Guardian,SunGuard® Silver 20 on 8mm Clear,8813937,#,256,1457602121,0,0.197132781,0.141920581,
14526,CSilver3221T_Bronze6.GTS,IGDB v43.0,1,0,5.800000191,0.111039624,0.463799387,0.151024625,0.197403207,0.124147609,0.096886046,0,0.04565274,0.845688105,1,,Glas Trösch AG,COMBI Silver 32/21 T on Bronze 6 mm,6519424, ,256,1457602122,0,0.197403207,0.111039624,
12202,HD_Grey6c.grm,IGDB v31.0,1,0,5.740399837,0.182209149,0.134718493,0.225539267,0.197511479,0.119870827,0.052207418,0,0.839999974,0.576729178,1.000344634,,Guardian Middle East,"Guardian HD Colours, Grey on 6 mm Clear",7305856,#,256,1457602122,0,0.197511479,0.182209149,
12201,HD_Grey5c.grm,IGDB v31.0,1,0,4.749800205,0.186068505,0.138899297,0.22560811,0.198387071,0.120485544,0.05223025,0,0.839999974,0.576729178,1.000344634,,Guardian Middle East,"Guardian HD Colours, Grey on 5 mm Clear",7305856,#,256,1457602122,0,0.198387071,0.186068505,
2501,N1020B SR CDF.CPF,IGDB v18.2,1,0,3.049999952,0.123857811,0.48570472,0.554875016,0.198545247,0.37260586,0.347132981,0,0.839999974,0.700999975,0.93900001,,Solutia Performance Films,N1020B,7108995,#,256,1457602122,0,0.198545247,0.123857811,
19700,N1020B SR CDF.EMN,IGDB v44.0,1,0,3.049999952,0.123857811,0.48570472,0.554875016,0.198545247,0.37260586,0.347132981,0,0.839999974,0.700999975,0.93900001,,Eastman Chemical Company,N1020B,7108995,#,256,1457602122,0,0.198545247,0.123857811,
21274,COOL-LITE ST 736 8mm.SGG,IGDB v45.0,1,0,8,0.126488581,0.218025491,0.070763111,0.198673248,0.175220832,0.096877038,0,0.769491911,0.837000012,1,,Saint-Gobain Glass,SGG COOL-LITE ST 736 8mm,9535840,#,256,1457602123,0,0.198673248,0.126488581,
11389,REFLECTASOL BLUE 6mm.SGG,IGDB v17.2,1,0,6,0.233949229,0.363923937,0.13204588,0.198829085,0.53227514,0.217321306,0,0.837000012,0.837000012,1,,Saint-Gobain Glass,SGG REFLECTASOL BLUE 6mm,6781823, ,256,1457602123,0,0.198829085,0.233949229,
3138,SGSR20C6.grd,IGDB v15.4,1,0,5.613399982,0.147412419,0.267199904,0.342024535,0.199037969,0.308737427,0.227872774,0,0.839999974,0.4058851,0.996883154,,Guardian,SunGuard® Silver 20 on Clear,8879730,#,256,1457602123,0,0.199037969,0.147412419,
16570,Sky 20.ERN,IGDB v38.0,1,0,2.888999939,0.201735973,0.415058374,0.33608973,0.199256822,0.374162883,0.156817749,0,0.839999974,0.651631594,0.959999979,,Erickson International LLC,Sky 20,8945265,#,256,1457602123,0,0.199256822,0.201735973,
17140,ST 120_12.SGI,IGDB v33.0,1,0,12.12100029,0.140406504,0.327191561,0.190707162,0.199827418,0.248451456,0.291282475,0,0.645552814,0.839999974,1,,Saint Gobain Glass India,Sterling Silver,8617585, ,256,1457602123,0,0.199827418,0.140406504,
8643,SG20 E.mwf,IGDB v27.0,1,0,3.21563983,0.184303209,0.300623447,0.238479435,0.20008418,0.310907662,0.276341528,0,0.835042834,0.839999974,1.000344634,,Madico Inc.,SG 20 E,8092794,#,256,1457602124,0,0.20008418,0.184303209,
1228,GEFL12.amg,IGDB v17.1,1,0,11.76000023,0.23359172,0.043608587,0.043608587,0.200218469,0.044504721,0.044504721,0,0.839999974,0.839999974,1,,Asahimas,Panasap Euro Gray 12.0,8485501, ,256,1457602124,0,0.200218469,0.23359172,
26124,SGSR20C5.grd,IGDB v32.0,1,0,4.622799873,0.151311025,0.280596346,0.342089325,0.200451896,0.313357234,0.227939546,0,0.839999974,0.4058851,1.000344634,,Guardian,SunGuard® Silver 20 on Clear 5 mm,8945266,#,256,1457602124,0,0.200451896,0.151311025,
204,NS20_3.bsf,IGDB v17.4,1,0,3.250999928,0.238238022,0.113293581,0.108442895,0.200649813,0.132319257,0.116094291,0,0.839999974,0.860000014,0.965730727,,Saint-Gobain Solar Gard LLC,NightSky 20,8092796,#,256,1457602124,0,0.200649813,0.238238022,
14102,SSTSilver20T_EF10.GTS,IGDB v43.0,1,0,9.800000191,0.157886505,0.339303911,0.21041052,0.200838029,0.284253478,0.282067001,0,0.44888705,0.839999974,1,,Glas Trösch AG,SUNSTOP Silver 20 T on Clear EUROFLOAT 10 mm,8420982, ,256,1457602124,0,0.200838029,0.157886505,
5790,ss22_1.gja,IGDB v13.6,1,0,5.836999893,0.155428439,0.199014947,0.393522978,0.200847343,0.235330686,0.334907323,0,0.839999974,0.560000002,1,,G.James Australia,Solarplus SS22 on Clear,7830906, ,256,1457602124,0,0.200847343,0.155428439,
4813,SB20.jwf,IGDB v16.4,1,0,3.273000002,0.131628901,0.518636227,0.521295905,0.201490164,0.36893627,0.334803045,0,0.839999974,0.702000022,0.968999982,,"Johnson Laminating & Coating, Inc.",Sunset Bronze 20% on 3mm Clear,7305859,#,256,1457602125,0,0.201490164,0.131628901,
8316,YSD0120_6.syp,IGDB v17.4,1,0,6,0.169293776,0.264915526,0.316111416,0.201554,0.325619459,0.237966359,0,0.839999974,0.5,1,,"SHANGHAI YAOHUA PILKINGTON GLASS CO.,LTD",Solar Reflective on Clear,8682870,#,256,1457602125,0,0.201554,0.169293776,
16365,SOLARSTOP Grey .SAM,IGDB v35.0,1,0,5.745999813,0.177235633,0.159446478,0.141397059,0.201890126,0.026032235,0.111684248,0,0.475589871,0.839999974,1,,Sanam Glass,SolarStop Grey,7830653, ,256,1457602125,0,0.201890126,0.177235633,
12143,Silver20c8.grm,IGDB v17.3,1,0,7.696199894,0.155348912,0.244432509,0.337101191,0.201915354,0.30725947,0.250011295,0,0.839999974,0.383535087,1.000344634,,Guardian Middle East,SunGuard® S Silver 20,8552054,#,256,1457602125,0,0.201915354,0.155348912,
19732,V18 SR CDF.EMN,IGDB v44.0,1,0,3.049999952,0.151663169,0.378052831,0.217875659,0.20203042,0.391167641,0.203593925,0,0.839999974,0.884000003,0.938000023,,Eastman Chemical Company,Vista Dual-Reflective,9011057,#,256,1457602125,0,0.20203042,0.151663169,
2561,V18 SR CDF.CPF,IGDB v18.2,1,0,3.049999952,0.151663169,0.378052831,0.217875659,0.20203042,0.391167641,0.203593925,0,0.839999974,0.884000003,0.938000023,,Solutia Performance Films,Vista Dual-Reflective,9011057,#,256,1457602126,0,0.20203042,0.151663169,
8323,YSD5840_6.syp,IGDB v17.4,1,0,6,0.208147839,0.0629097,0.204108566,0.202099547,0.067054845,0.195355862,0,0.839999974,0.691999972,1,,"SHANGHAI YAOHUA PILKINGTON GLASS CO.,LTD",Solar Reflective on 58 EuroGrey,8486011,#,256,1457602126,0,0.202099547,0.208147839,
14097,SSTSilver20T_EF8.GTS,IGDB v43.0,1,0,7.800000191,0.163127586,0.339379221,0.220593885,0.202191919,0.284285694,0.285260499,0,0.44888705,0.839999974,1,,Glas Trösch AG,SUNSTOP Silver 20 T on Clear EUROFLOAT 8 mm,8486519, ,256,1457602126,0,0.202191919,0.163127586,
14089,SSTNightVisionT_Bronze6.GTS,IGDB v43.0,1,0,5.800000191,0.168551713,0.147000149,0.112811863,0.20234856,0.024601463,0.140795842,0,0.505240381,0.845688105,1,,Glas Trösch AG,SUNSTOP Night Vision T on Bronze 6 mm,7502721, ,256,1457602126,0,0.20234856,0.168551713,
6177,VRE338.VIR,IGDB v13.2,1,0,5.659999847,0.117673568,0.17113243,0.480816096,0.202605918,0.139891505,0.16398102,0,0.840261221,0.042835601,1,,Viracon,Reflective LowE on Grey,8093048,#,256,1457602126,0,0.202605918,0.117673568,
5943,13ts211.gja,IGDB v25.0,1,0,10.76000023,0.129881114,0.160145894,0.23330985,0.202696562,0.157091185,0.219289899,0,0.839999974,0.839999974,0.791999996,,G.James Australia,Solarplus TS21 Green Laminate,7307379, ,256,1457602126,0,0.202696562,0.129881114,
11239,COOL-LITE ST 120 4mm.SGG,IGDB v16.4,1,0,4,0.172113121,0.342772245,0.278134167,0.2028725,0.26911515,0.322839469,0,0.647000015,0.837000012,1,,Saint-Gobain Glass,SGG COOL-LITE ST 120 4mm,8748661, ,256,1457602127,0,0.2028725,0.172113121,
4822,SS20EXT.jwf,IGDB v35.0,1,0,3.019000053,0.150684789,0.541387737,0.459705591,0.203041822,0.52078265,0.492963046,0,0.690639257,0.839999974,0.968999982,,"Johnson Laminating & Coating, Inc.",Solar Silver 20% on 3mm Clear - Exterior,9338735,#,256,1457602127,0,0.203041822,0.150684789,
4138,RefliteEmeraldGreen6mm.NSG,IGDB v35.0,1,0,5.900000095,0.112807959,0.337445736,0.097272024,0.203222156,0.494114697,0.20607917,0,0.836965501,0.836965501,1,,Pilkington,6mm Reflite Emerald Green,6126974, ,256,1457602127,0,0.203222156,0.112807959,
4458,silversmart18_12.gvb,IGDB v45.0,1,0,11.75,0.12266396,0.374068558,0.305672705,0.203415781,0.13217178,0.329160094,0,0.025421772,0.841165721,1,,AGC Glass Europe,Stopray SilverSmart 18 12 mm,6651009,#,256,1457602127,0,0.203415781,0.12266396,
5774,ts21_1.gja,IGDB v13.7,1,0,5.840000153,0.137833253,0.212105781,0.413328558,0.203486592,0.224201217,0.336400688,0,0.839999974,0.540000021,1,,G.James Australia,Solarplus TS21 on Clear,7306622, ,256,1457602128,0,0.203486592,0.137833253,
14096,SSTSilver20T_EF6.GTS,IGDB v43.0,1,0,5.800000191,0.168671206,0.339453787,0.231879205,0.203579977,0.284313768,0.288504928,0,0.44888705,0.839999974,1,,Glas Trösch AG,SUNSTOP Silver 20 T on Clear EUROFLOAT 6 mm,8486519, ,256,1457602128,0,0.203579977,0.168671206,
12142,Silver20c6.grm,IGDB v17.3,1,0,5.740399837,0.161086723,0.259133399,0.337182611,0.203668892,0.311740726,0.250041723,0,0.839999974,0.383535087,1.000344634,,Guardian Middle East,SunGuard® S Silver 20,8617591,#,256,1457602128,0,0.203668892,0.161086723,
5946,16ts211.gja,IGDB v25.0,1,0,10.76000023,0.132326469,0.174829513,0.236509785,0.203760669,0.166230142,0.221887007,0,0.839999974,0.839999974,0.791999996,,G.James Australia,Solarplus TS21 Cool Blue Laminate,7766383, ,256,1457602128,0,0.203760669,0.132326469,
2757,SAS_20.mmm,IGDB v31.0,1,0,3.369999886,0.546796083,0.069653392,0.068877093,0.204564333,0.051136639,0.048419394,0,0.839999974,0.901983261,1.379999995,,3M Corporation,SAS 20 4M,7765882, ,256,1457602128,0,0.204564333,0.546796083,
12141,Silver20c5.grm,IGDB v17.3,1,0,4.749800205,0.164137334,0.267257452,0.337223172,0.204574615,0.314038455,0.250056088,0,0.839999974,0.383535087,1.000344634,,Guardian Middle East,SunGuard® S Silver 20,8617591,#,256,1457602129,0,0.204574615,0.164137334,
4104,DarkGrey5mm.NSG,IGDB v35.0,1,0,4.769999981,0.455170602,0.050636169,0.050636169,0.205231056,0.042759277,0.042759277,0,0.839999974,0.839999974,1,,Pilkington,5mm Dark Grey,8224379, ,256,1457602129,0,0.205231056,0.455170602,
4457,silversmart18_10.gvb,IGDB v45.0,1,0,9.850000381,0.126749501,0.374116093,0.327163726,0.205734089,0.13221015,0.335442811,0,0.025421772,0.841165721,1,,AGC Glass Europe,Stopray SilverSmart 18 10 mm,6651266,#,256,1457602129,0,0.205734089,0.126749501,
6018,VUE430.vir,IGDB v29.0,1,0,5.900000095,0.084530137,0.146186978,0.575817585,0.205876946,0.094629474,0.147229865,0,0.839999974,0.028310722,1,,Viracon,VUE-30 on Bronze,7569021,#,256,1457602129,0,0.205876946,0.084530137,
5108,SC_BR_6.PPG,IGDB v11.4,1,0,5.664199829,0.272457063,0.301195741,0.110477298,0.205925345,0.363080531,0.13398926,0,0.849662602,0.839999974,1,,PPG Industries,Solarcool® Solarbronze®,6781069,#,256,1457602129,0,0.205925345,0.272457063,
5831,sc22_2.gja,IGDB v14.0,1,0,5.835999966,0.122418776,0.098211117,0.329344034,0.206132635,0.164191574,0.298490405,0,0.839999974,0.629999995,1,,G.James Australia,Solarplus SC22 on Green,8552818, ,256,1457602129,0,0.206132635,0.122418776,
5631,neutral_silver.gja,IGDB v23.0,1,0,5.907999992,0.190401331,0.137565494,0.305096805,0.206285104,0.137989283,0.333653361,0,0.839999974,0.059999999,1,,G.James Australia,Solarplus Neutral Silver,7699333, ,256,1457602130,0,0.206285104,0.190401331,
5841,13ts211_638.gja,IGDB v25.0,1,0,6.387000084,0.141765743,0.197254628,0.234151945,0.206553489,0.16530256,0.206313655,0,0.839999974,0.839999974,0.819000006,,G.James Australia,Solarplus TS21 Green Laminate,7373173, ,256,1457602130,0,0.206553489,0.141765743,
6183,VRE2738.vir,IGDB v44.0,1,0,5.659999847,0.093155138,0.101335995,0.486607015,0.206828058,0.143210366,0.175416246,0,0.839999974,0.042835597,1,,Viracon,VRE-38 on Pacifica,9274720,#,256,1457602130,0,0.206828058,0.093155138,
21282,COOL-LITE ST 120 10mm.SGG,IGDB v44.0,1,0,10,0.172977433,0.334607899,0.255090386,0.207020089,0.25989902,0.312348902,0,0.679921329,0.839999974,1,,Saint-Gobain Glass,SGG COOL-LITE ST 120 10mm,8880244, ,256,1457602130,0,0.207020089,0.172977433,
17035,AISC6 GREEN_6.AIS,IGDB v33.0,1,0,5.789999962,0.157109052,0.325266033,0.106948197,0.207208395,0.341820449,0.191999719,0,0.841186821,0.839999974,1,,Asahi India Glass Limited,AIS Ecosense Enhance Jade,8093815, ,256,1457602131,0,0.207208395,0.157109052,
16310,SOLARSTOP MajesticBronze35.SAM,IGDB v33.0,1,0,5.809000015,0.186470702,0.168418571,0.121876054,0.20753102,0.074026354,0.139416605,0,0.649991512,0.839999974,1,,Sanam Glass,SOLARSTOP Majestic Bronze 35,8027266, ,256,1457602131,0,0.20753102,0.186470702,
4456,silversmart18_8.gvb,IGDB v45.0,1,0,7.849999905,0.131279632,0.374169648,0.352582127,0.208188921,0.132253617,0.342232287,0,0.025421772,0.841165721,1,,AGC Glass Europe,Stopray SilverSmart 18 8 mm,6716803,#,256,1457602131,0,0.208188921,0.131279632,
1570,Hopcer20.SWT,IGDB v14.0,1,0,3.062200069,0.128222525,0.172644943,0.198313668,0.208276451,0.135088831,0.13863349,0,0.839999974,0.859000027,0.846000016,,"Southwall Technologies, Inc.",Huper Optik® Ceramic 20,8028279,#,256,1457602131,0,0.208276451,0.128222525,
19755,Hopcer20.EMN,IGDB v44.0,1,0,3.062200069,0.128222525,0.172644943,0.198313668,0.208276451,0.135088831,0.13863349,0,0.839999974,0.859000027,0.846000016,,Eastman Chemical Company,Huper Optik® Ceramic 20,8028279,#,256,1457602132,0,0.208276451,0.128222525,
21281,COOL-LITE ST 120 8mm.SGG,IGDB v44.0,1,0,8,0.177103445,0.334649235,0.266049057,0.208555579,0.259853095,0.316209912,0,0.679797769,0.839999974,1,,Saint-Gobain Glass,SGG COOL-LITE ST 120 8mm,8880245,#,256,1457602132,0,0.208555579,0.177103445,
21280,COOL-LITE ST 120 6mm.SGG,IGDB v44.0,1,0,6,0.180785656,0.333768755,0.275778115,0.209390789,0.259351671,0.319293469,0,0.679894269,0.839999974,1,,Saint-Gobain Glass,SGG COOL-LITE ST 120 6mm,8880501, ,256,1457602132,0,0.209390789,0.180785656,
16317,SOLARSTOP Smart Blue 35.SAM,IGDB v31.0,1,0,5.906000137,0.125136301,0.176592976,0.100360408,0.210025042,0.074028865,0.147819743,0,0.633395791,0.839999974,1,,Sanam Glass,SOLARSTOP Smart Blue 35,9471332, ,256,1457602132,0,0.210025042,0.125136301,
8637,SB20 E.mwf,IGDB v27.0,1,0,3.21563983,0.140350491,0.514738202,0.373618513,0.210248724,0.337059915,0.262144744,0,0.759327948,0.839999974,1.000344634,,Madico Inc.,SB 20 E,7371911,#,256,1457602133,0,0.210248724,0.140350491,
6165,VE342.VIR,IGDB v13.2,1,0,5.659999847,0.158032626,0.093600124,0.24126938,0.210277081,0.076343738,0.070247479,0,0.840261221,0.093070932,1,,Viracon,Blue LowE on Grey,9404535,#,256,1457602133,0,0.210277081,0.158032626,
9205,Optitune-22-SR-WA.hct,IGDB v17.2,1,0,3,0.181649372,0.313011438,0.228643149,0.2103111,0.313947946,0.147025168,0,0.839999974,0.800000012,1,,Hanita Coatings,Optitune 22-SR-WA on Clear,8683639,#,256,1457602133,0,0.2103111,0.181649372,
4455,silversmart18_6.gvb,IGDB v45.0,1,0,5.849999905,0.136080414,0.374242097,0.381250143,0.210697889,0.132318825,0.349178523,0,0.025421772,0.841165721,1,,AGC Glass Europe,Stopray SilverSmart 18 6 mm,6782596,#,256,1457602133,0,0.210697889,0.136080414,
4137,RefliteEmeraldGreen5mm.NSG,IGDB v35.0,1,0,5,0.141155615,0.336876422,0.104621693,0.210733056,0.489752322,0.206012398,0,0.836965501,0.836965501,1,,Pilkington,5mm Reflite Emerald Green,6979708, ,256,1457602134,0,0.210733056,0.141155615,
60003,948Diffuse.lbl,CGDB v.2.00,1,0,4.762499809,0.274687797,0.128842741,0.16662769,0.211307153,0.151510894,0.18299678,0,0.839999974,0.839999974,1,,Unknown,"Viraspan(TM) Ceramic Frit, Medium Gray (V-948)-D",7372165, ,256,1457602134,5,0.213022292,0.269885838,0
5934,15ts301.gja,IGDB v25.0,1,0,10.76000023,0.158634856,0.128776327,0.19238174,0.211484626,0.110401213,0.183836192,0,0.839999974,0.839999974,0.791999996,,G.James Australia,Solarplus TS30 Sky Blue Laminate,8290931, ,256,1457602134,0,0.211484626,0.158634856,
4277,Planibel grey 12.gvb,IGDB v43.0,1,0,11.75,0.25097388,0.044961348,0.044961348,0.211951002,0.044817455,0.044817455,0,0.839999974,0.839999974,1,,AGC Glass Europe,Planibel Grey 12 mm,8814207, ,256,1457602134,0,0.211951002,0.25097388,
27642,Silver35bz5.grm,IGDB v34.0,1,0,4.851399899,0.155617818,0.197557956,0.363908023,0.212464675,0.165524736,0.174394533,0,0.839999974,0.049834546,1.000344634,,Guardian Middle East,SunGuard® HP Bronze 35,7240586,#,256,1457602134,0,0.212464675,0.155617818,
19003,T-SunluxCS120 on Clear6mm.AFT,IGDB v37.0,1,0,5.800000191,0.179904044,0.336658657,0.198734149,0.212782547,0.303900123,0.254339755,0,0.54392302,0.845315754,1,,AGC Flat Glass (Thailand),T-Sunlux CS120 on Clear 6 mm.,8618107, ,256,1457602135,0,0.212782547,0.179904044,
17113,BLUE REFLECTASOL_5.SGI,IGDB v33.0,1,0,4.896999836,0.253212363,0.362673074,0.147255436,0.213237807,0.533687055,0.253448755,0,0.851791024,0.839999974,1,,Saint Gobain Glass India,Reflectasol Sapphire Blue,6913670, ,256,1457602135,0,0.213237807,0.253212363,
17117,BRONZE REFLECTASOL_4.SGI,IGDB v33.0,1,0,3.898000002,0.365458965,0.365433514,0.176352069,0.213248163,0.531690657,0.236069947,0,0.837297678,0.839999974,1,,Saint Gobain Glass India,Reflectasol Bronze,5929111, ,256,1457602135,0,0.213248163,0.365458965,
5154,SC Solarblue_6.PPG,IGDB v43.0,1,0,5.664199829,0.241898596,0.300238252,0.104829326,0.213290319,0.363128603,0.141597882,0,0.839999974,0.839999974,1.000344992,,PPG Industries,Solarcool® on Solarblue®  6mm,8159358,#,256,1457602135,0,0.213290319,0.241898596,
27483,RB40gy6.grm,IGDB v34.0,1,0,5.842000008,0.15182355,0.126836777,0.394641072,0.21340251,0.09650781,0.173263922,0,0.839999974,0.078743324,1.000344634,,Guardian Middle East,SunGuard® HP RB Grey 40,8028540,#,256,1457602135,0,0.21340251,0.15182355,
5116,SC_GR_4.PPG,IGDB v11.4,1,0,3.911600113,0.289907575,0.301598787,0.119516514,0.213434801,0.363231122,0.141400099,0,0.849662602,0.839999974,1,,PPG Industries,Solarcool® Solargray®,7502985,#,256,1457602136,0,0.213434801,0.289907575,
1717,MX20.ABF,IGDB v17.0,1,0,4.894000053,0.256098986,0.212493047,0.215114146,0.214144006,0.091071427,0.214358762,0,0.779999971,0.839999974,0.973999977,,A & B Films Pte Ltd,MX 20,8422263, ,256,1457602136,0,0.214144006,0.256098986,
14025,SSTBlue30T_Irish10.GTS,IGDB v44.0,1,0,9.800000191,0.097516425,0.229441613,0.086862758,0.21418649,0.144821405,0.166327968,0,0.514140129,0.846483171,1,,Glas Trösch AG,SUNSTOP Blue 30 T on Irish 10 mm,8619371, ,256,1457602136,0,0.21418649,0.097516425,
16563,Nature 20.ERN,IGDB v38.0,1,0,2.887000084,0.20255743,0.26671654,0.313972801,0.214639693,0.265719324,0.310707986,0,0.839999974,0.814094782,0.962000012,,Erickson International LLC,Nature 20,8421503,#,256,1457602136,0,0.214639693,0.20255743,
27026,Grey12mm.grm,IGDB v34.0,1,0,12.10055923,0.230226979,0.050715841,0.045293994,0.214835644,0.050975759,0.045554269,0,0.839999974,0.839999974,1.000344634,,Guardian Middle East,Grey Float Glass 12 mm,9142395,#,256,1457602136,0,0.214835644,0.230226979,
5570,hl429.gja,IGDB v13.3,1,0,10.53999996,0.21929647,0.057605915,0.105405249,0.214929685,0.055145457,0.097171493,0,0.839999974,0.159999996,0.791999996,,G.James Australia,HL429,8158599, ,256,1457602137,0,0.214929685,0.21929647,
4243,Stopsol Classic bronze 6.gvb,IGDB v43.0,1,0,5.849999905,0.318964124,0.271236122,0.105691306,0.214945599,0.338319987,0.115719438,0,0.837000012,0.837000012,1,,AGC Glass Europe,Stopsol Classic Bronze 6 mm,7043729, ,256,1457602137,0,0.214945599,0.318964124,
21330,COOL-LITE KS 738 II 8mm.SGG,IGDB v45.0,1,0,8,0.105280086,0.42792058,0.109924875,0.215328231,0.13356404,0.146889225,0,0.050499454,0.839999974,1,,Saint-Gobain Glass,SGG COOL-LITE KS 738 II 8mm,9471842, ,256,1457602137,0,0.215328231,0.105280086,
9324,ILR DS 20.CLC,IGDB v43.0,1,0,3.04399991,0.194494382,0.154930651,0.163222373,0.21557574,0.17121841,0.165566996,0,0.839999974,0.86264056,0.97299999,,"Commonwealth Laminating and Coating, Inc.",ILR DS 20,8618366, ,256,1457602137,0,0.21557574,0.194494382,
11392,REFLECTASOL BLUE 5mm.SGG,IGDB v17.2,1,0,5,0.269572407,0.364851922,0.150023803,0.215782374,0.532670021,0.245427564,0,0.837000012,0.837000012,1,,Saint-Gobain Glass,SGG REFLECTASOL BLUE 5mm,6913927, ,256,1457602137,0,0.215782374,0.269572407,
17112,BLUE REFLECTASOL_6.SGI,IGDB v33.0,1,0,5.875999928,0.226605162,0.33224988,0.120520867,0.215828627,0.494961381,0.206725895,0,0.850921988,0.839999974,1,,Saint Gobain Glass India,Reflectasol Sapphire Blue,7307394, ,256,1457602138,0,0.215828627,0.226605162,
229,SS20-8_3ww.bsf,IGDB v16.3,1,0,3.174999952,0.21463342,0.260141194,0.238332242,0.21606952,0.274029642,0.240323588,0,0.839999974,0.860000014,0.808236897,,Saint-Gobain Solar Gard LLC,8 Mil Stainless Steel 20,8355968,#,256,1457602138,0,0.21606952,0.21463342,
17102,STB 120_6.SGI,IGDB v33.0,1,0,5.900000095,0.1803087,0.385821134,0.179412887,0.216265589,0.28076306,0.208063036,0,0.654723883,0.839999974,1,,Saint Gobain Glass India,Titanium Blue,8159615, ,256,1457602138,0,0.216265589,0.1803087,
1209,DGFL5.amg,IGDB v17.1,1,0,4.800000191,0.393237799,0.048351049,0.048351049,0.216556862,0.043797456,0.043797456,0,0.839999974,0.839999974,1,,Asahimas,Panasap Dark Gray 5.0,8683899, ,256,1457602138,0,0.216556862,0.393237799,
27036,Bronze12mm.grm,IGDB v34.0,1,0,12.10055923,0.231735274,0.050761074,0.045375258,0.216773704,0.051229391,0.045611802,0,0.839999974,0.839999974,1.000344634,,Guardian Middle East,Bronze Float Glass 12 mm,6912403,#,256,1457602138,0,0.216773704,0.231735274,
21314,COOL-LITE STB 120 10mm.SGG,IGDB v45.0,1,0,10,0.176067472,0.388593942,0.179512322,0.216999695,0.289986372,0.205758989,0,0.688621044,0.839999974,1,,Saint-Gobain Glass,SGG COOL-LITE STB 120 10mm,8290686, ,256,1457602138,0,0.216999695,0.176067472,
9610,Matrix 22 Green.MEU,IGDB v44.0,1,0,5.69299984,0.173473671,0.23217389,0.274858683,0.217204109,0.225400165,0.204647779,0,0.839999974,0.717999995,0.984000027,,Midas Export USA Corp.,Matrix 22 Green,7766652, ,256,1457602139,0,0.217204109,0.173473671,
27423,DS40gy6.grm,IGDB v43.0,1,0,5.842000008,0.112627715,0.132633269,0.376984835,0.217350408,0.06208111,0.092365347,0,0.839999974,0.042754844,1.000344634,,Guardian Middle East,SunGuard® DS 40 on 6 mm Grey,9536626,#,256,1457602139,0,0.217350408,0.112627715,
6355,VUE2740.vir,IGDB v18.2,1,0,5.659999847,0.089098036,0.069852419,0.541452944,0.21771042,0.069796942,0.088537037,0,0.839999974,0.031351361,1,,Viracon,VUE-40 on Pacifica,9931100,#,256,1457602139,0,0.21771042,0.089098036,
3513,LXMGY_3.GEC,IGDB v17.2,1,0,2.996999979,0.389326125,0.037121009,0.036731437,0.217999429,0.032874603,0.032945167,0,0.887000024,0.887000024,0.194999993,,General Electric Company,Lexan® MR,8946807, ,256,1457602139,0,0.217999429,0.389326125,
11350,REFLECTASOL GREEN 10mm.SGG,IGDB v16.4,1,0,10,0.121890813,0.362009645,0.11130102,0.218011022,0.532651126,0.251546979,0,0.837000012,0.837000012,1,,Saint-Gobain Glass,SGG REFLECTASOL GREEN 10mm,6259075, ,256,1457602140,0,0.218011022,0.121890813,
21313,COOL-LITE STB 120 8mm.SGG,IGDB v45.0,1,0,8,0.180537283,0.388399541,0.185828909,0.218279973,0.289609939,0.207973033,0,0.688498676,0.839999974,1,,Saint-Gobain Glass,SGG COOL-LITE STB 120 8mm,8356478, ,256,1457602140,0,0.218279973,0.180537283,
10507,15_RED_R30.TRO,IGDB v21.0,1,0,4.56400013,0.593420446,0.076651372,0.075511955,0.218323693,0.078461736,0.075486481,0,0.839999974,0.839999974,0.753000021,,TROSIFOL,TROSIFOL 015REDPVB R.30 LAMINATE,8013278,#,256,1457602140,0,0.218323693,0.593420446,
5566,hl349.gja,IGDB v13.3,1,0,10.5,0.20029521,0.055588037,0.101588301,0.218447492,0.055156831,0.093238249,0,0.839999974,0.159999996,0.791999996,,G.James Australia,HL349,7961995, ,256,1457602140,0,0.218447492,0.20029521,
27583,Neutral40bz6.grm,IGDB v34.0,1,0,5.842000008,0.155624643,0.127903014,0.27943629,0.219351694,0.092876144,0.044609487,0,0.839999974,0.086389132,1.000344634,,Guardian Middle East,SunGuard® HP Bronze 40,8093573,#,256,1457602140,0,0.219351694,0.155624643,
11289,COOL-LITE STB 120 4mm.SGG,IGDB v16.4,1,0,4,0.188500449,0.386118233,0.192503005,0.219539389,0.286196411,0.21750623,0,0.671999991,0.837000012,1,,Saint-Gobain Glass,SGG COOL-LITE STB 120 4mm,8356479, ,256,1457602141,0,0.219539389,0.188500449,
5854,15ts301_638.gja,IGDB v25.0,1,0,6.379000187,0.182281792,0.152390435,0.189202204,0.219799146,0.113762714,0.172602862,0,0.839999974,0.839999974,0.819000006,,G.James Australia,Solarplus TS30 Sky Blue Laminate,8488055, ,256,1457602141,0,0.219799146,0.182281792,
21312,COOL-LITE STB 120 6mm.SGG,IGDB v45.0,1,0,6,0.185007781,0.38863346,0.192605332,0.219941363,0.28990373,0.21002233,0,0.688594282,0.839999974,1,,Saint-Gobain Glass,SGG COOL-LITE STB 120 6mm,8356479, ,256,1457602141,0,0.219941363,0.185007781,
9247,XTRM Titan 20.hct,IGDB v45.0,1,0,2.951999903,0.201648816,0.360142618,0.214622915,0.220196098,0.329065651,0.148451716,0,0.815965891,0.839999974,1,,Hanita Coatings,XTRM Titan 20 on 3mm Clear,9208951,#,256,1457602141,0,0.220196098,0.201648816,
17043,DARK GREY_5.AIS,IGDB v33.0,1,0,4.690000057,0.411783606,0.051241148,0.053703662,0.220231146,0.040213082,0.043639995,0,0.839999974,0.839999974,1,,Asahi India Glass Limited,AIS Dark Grey Tinted,8684156, ,256,1457602142,0,0.220231146,0.411783606,
9200,PerLite 20 SR WA.hct,IGDB v40.0,1,0,2.98300004,0.143762499,0.290526778,0.304308802,0.220433518,0.267314374,0.242887124,0,0.839999974,0.75999999,1,,Hanita Coatings,PerLite 20 SR WA,9012342,#,256,1457602142,0,0.220433518,0.143762499,
6006,VE345.vir,IGDB v25.0,1,0,5.659999847,0.148003623,0.107818298,0.4955796,0.220872596,0.050319828,0.240330741,0,0.839999974,0.042840097,1,,Viracon,VE-45 on Grey,8422014,#,256,1457602142,0,0.220872596,0.148003623,
9309,IDS 20.CLC,IGDB v43.0,1,0,2.983999968,0.208672389,0.26490131,0.263121039,0.221003249,0.297272086,0.265176207,0,0.839999974,0.882000029,0.968999982,,"Commonwealth Laminating and Coating, Inc.",IDS 20,8553088, ,256,1457602142,0,0.221003249,0.208672389,
9603,20% Titanium.MEU,IGDB v44.0,1,0,2.983999968,0.208672389,0.26490131,0.263121039,0.221003249,0.297272086,0.265176207,0,0.839999974,0.882000029,0.968999982,,Midas Export USA Corp.,20% Titanium,8553088, ,256,1457602142,0,0.221003249,0.208672389,
17001,AISC2BLUE_6.AIS,IGDB v32.0,1,0,5.860000134,0.18968986,0.180409938,0.077324711,0.22138536,0.06452959,0.122616693,0,0.816860616,0.839999974,1,,Asahi India Glass Limited,AIS Ecosense Enhance Glacier,10388849, ,256,1457602143,0,0.22138536,0.18968986,
5829,sc30_8.gja,IGDB v14.0,1,0,5.828999996,0.112070031,0.070025139,0.276621282,0.221439928,0.110588707,0.256520957,0,0.839999974,0.689999998,1,,G.James Australia,Solarplus SC30 on Evergreen,8291956, ,256,1457602143,0,0.221439928,0.112070031,
200,SilAg25LE_3ww.bsf,IGDB v16.3,1,0,3.022599936,0.155638278,0.545979202,0.615969896,0.221588507,0.41745159,0.476311535,0,0.839999974,0.330000013,0.941500783,,Saint-Gobain Solar Gard LLC,Silver AG 25 Low-E,9208954,#,256,1457602143,0,0.221588507,0.155638278,
16349,SOLARSTOP Smart Vision 20.SAM,IGDB v31.0,1,0,5.769999981,0.173453495,0.255824804,0.328312993,0.221725181,0.083665483,0.410764039,0,0.510403097,0.839999974,1,,Sanam Glass,SOLARSTOP Smart Vision 20,8225662, ,256,1457602143,0,0.221725181,0.173453495,
5845,16ts211_638.gja,IGDB v25.0,1,0,6.381999969,0.159670234,0.206614777,0.219660833,0.222521707,0.175689176,0.199223354,0,0.839999974,0.839999974,0.819000006,,G.James Australia,Solarplus TS21 Cool Blue Laminate,8160884, ,256,1457602143,0,0.222521707,0.159670234,
5185,SBR100 Pacifica_6.PPG,IGDB v43.0,1,0,5.664199829,0.099777415,0.086183019,0.498128951,0.222540319,0.10364379,0.056613252,0,0.839999974,0.035999998,1.000344992,,PPG Industries,Solarban® R100 on Pacifica®  6mm,10259037,#,256,1457602144,0,0.222540319,0.099777415,
8608,Huper Fusion 20 by Madico.mwf,IGDB v27.0,1,0,3.177540064,0.220637068,0.348938107,0.339813918,0.22264494,0.34591186,0.165323511,0,0.839999974,0.70875293,1.000344634,,Madico Inc.,Huper Fusion 20 by Madico,8225918,#,256,1457602144,0,0.22264494,0.220637068,
6022,VUE2630.vir,IGDB v29.0,1,0,5.659999847,0.09111996,0.119730398,0.576978385,0.222728267,0.105786256,0.149836183,0,0.839999974,0.028310722,1,,Viracon,VUE-30 on SolarBlue,9209963,#,256,1457602144,0,0.222728267,0.09111996,
207,SBr20_3ww.bsf,IGDB v16.3,1,0,3.022599936,0.130211532,0.612322867,0.610386968,0.222876385,0.383357018,0.361326367,0,0.839999974,0.660000026,0.941500783,,Saint-Gobain Solar Gard LLC,Solar Bronze 20,7241612,#,256,1457602144,0,0.222876385,0.130211532,
4804,DN20.jwf,IGDB v16.4,1,0,3.273000002,0.233304575,0.24259302,0.247465402,0.223260924,0.26323384,0.26003316,0,0.839999974,0.915000021,0.968999982,,"Johnson Laminating & Coating, Inc.",Daylight Natural 20% on 3mm Clear,8290948,#,256,1457602145,0,0.223260924,0.233304575,
4808,DN20EXT.jwf,IGDB v22.0,1,0,3.273000002,0.233304575,0.247465402,0.24259302,0.223260924,0.26003316,0.26323384,0,0.915000021,0.839999974,0.968999982,,"Johnson Laminating & Coating, Inc.",Daylight Natural 20% on 3mm Clear - Exterior,8290948,#,256,1457602145,0,0.223260924,0.233304575,
8299,YRE5860_8.syp,IGDB v15.4,1,0,8,0.136404604,0.094617769,0.388493985,0.22336489,0.072006822,0.097326092,0,0.839999974,0.052999999,1,,"SHANGHAI YAOHUA PILKINGTON GLASS CO.,LTD",Solar Control LowE on 58 EuroGray #2 Side,8291200, ,256,1457602145,0,0.22336489,0.136404604,
6356,VUE340.vir,IGDB v18.2,1,0,5.659999847,0.097792104,0.112193778,0.538105845,0.224322051,0.070221454,0.084956788,0,0.839999974,0.031351361,1,,Viracon,VUE-40 on Grey,8881529,#,256,1457602145,0,0.224322051,0.097792104,
12133,RB20c8.grm,IGDB v17.3,1,0,7.696199894,0.179387733,0.169289812,0.378764987,0.224853575,0.198197022,0.30091548,0,0.839999974,0.556961715,1.000344634,,Guardian Middle East,SunGuard® S Royal Blue 20,8291200,#,256,1457602145,0,0.224853575,0.179387733,
5773,ts30_8.gja,IGDB v13.7,1,0,5.829999924,0.101846501,0.079180159,0.344626039,0.224913716,0.120158099,0.294669986,0,0.839999974,0.649999976,1,,G.James Australia,Solarplus TS30 on Evergreen,7308668, ,256,1457602146,0,0.224913716,0.101846501,
8295,YRE5846_6.syp,IGDB v15.4,1,0,6,0.14170669,0.141050965,0.343874753,0.225225583,0.114134885,0.058557708,0,0.839999974,0.059999999,1,,"SHANGHAI YAOHUA PILKINGTON GLASS CO.,LTD",Solar Control LowE on 58 EuroGray #2 Side,8619133, ,256,1457602146,0,0.225225583,0.14170669,
228,SS20-4_3ww.bsf,IGDB v16.3,1,0,3.073400021,0.226191193,0.268936902,0.244156092,0.225348905,0.281624615,0.249756217,0,0.839999974,0.850000024,0.941500783,,Saint-Gobain Solar Gard LLC,4 Mil Stainless Steel 20,8487556,#,256,1457602146,0,0.225348905,0.226191193,
1762,SF420.ABF,IGDB v17.5,1,0,6.041999817,0.214912638,0.204282805,0.250394434,0.225561529,0.258394003,0.268439889,0,0.839999974,0.910000026,0.962000012,,A & B Films Pte Ltd,SF420,8356739, ,256,1457602146,0,0.225561529,0.214912638,
4293,Stopsol Supersilver grey 8.gvb,IGDB v43.0,1,0,7.849999905,0.276417345,0.240642667,0.073250294,0.225563824,0.338637084,0.082625173,0,0.796000004,0.839999974,1,,AGC Glass Europe,Stopsol Supersilver Grey 8 mm,8290696, ,256,1457602146,0,0.225563824,0.276417345,
5828,sc30_7.gja,IGDB v14.0,1,0,6.022999763,0.104263067,0.066986293,0.280094981,0.225933209,0.105733335,0.260722607,0,0.839999974,0.689999998,1,,G.James Australia,Solarplus SC30 on Azurlite,9406827, ,256,1457602146,0,0.225933209,0.104263067,
5106,SC_BR_5.PPG,IGDB v11.4,1,0,4.673600197,0.303156942,0.302080542,0.125674501,0.226128206,0.363530576,0.152052745,0,0.849662602,0.839999974,1,,PPG Industries,Solarcool® Solarbronze®,7175826,#,256,1457602147,0,0.226128206,0.303156942,
2737,FXHP20.mmm,IGDB v16.0,1,0,5.704199791,0.322896153,0.073457584,0.099510558,0.226555929,0.053116873,0.08882051,0,0.839999974,0.790000021,0.984000027,,3M Corporation,FX,8357754,#,256,1457602147,0,0.226555929,0.322896153,
12132,RB20c6.grm,IGDB v17.3,1,0,5.740399837,0.186280727,0.177728087,0.378879309,0.226813242,0.200625613,0.300957859,0,0.839999974,0.556961715,1.000344634,,Guardian Middle East,SunGuard® S Royal Blue 20,8356993,#,256,1457602147,0,0.226813242,0.186280727,
12451,SNL37c#2L44gy1.grl,IGDB v27.0,1,0,8.051799774,0.111417457,0.430692196,0.163323134,0.226873949,0.256533653,0.10978993,0,0.83643496,0.83643496,0.848043025,,Guardian Latin America,SunGuard® SNL 37 inside (4clr+.38+4gray) Lam,8488318,#,256,1457602147,0,0.226873949,0.111417457,
16324,SOLARSTOP Majestic Grey 40.SAM,IGDB v33.0,1,0,5.949999809,0.156701997,0.321764767,0.128899202,0.227411598,0.091587856,0.106356233,0,0.086533196,0.839999974,1,,Sanam Glass,SOLARSTOP Majestic Grey 40,8487810, ,256,1457602147,0,0.227411598,0.156701997,
5772,ts30_7.gja,IGDB v13.7,1,0,6.013000011,0.095272042,0.07863038,0.347294867,0.227551386,0.117396258,0.297406673,0,0.839999974,0.649999976,1,,G.James Australia,Solarplus TS30 on Azurlite,8292467, ,256,1457602148,0,0.227551386,0.095272042,
8636,SB20.mwf,IGDB v27.0,1,0,3.177540064,0.154626518,0.390302002,0.479232162,0.227794245,0.282441586,0.325915158,0,0.839999974,0.611717522,1.000344634,,Madico Inc.,SB 20,7832200,#,256,1457602148,0,0.227794245,0.154626518,
8640,SF25.mwf,IGDB v27.0,1,0,3.177540064,0.154626518,0.390302002,0.479232162,0.227794245,0.282441586,0.325915158,0,0.839999974,0.611717522,1.000344634,,Madico Inc.,SF 25,7832200,#,256,1457602148,0,0.227794245,0.154626518,
12131,RB20c5.grm,IGDB v17.3,1,0,4.749800205,0.189940289,0.18240945,0.378941119,0.227814764,0.201860279,0.300985217,0,0.839999974,0.556961715,1.000344634,,Guardian Middle East,SunGuard® S Royal Blue 20,8356994,#,256,1457602148,0,0.227814764,0.189940289,
19002,T-SunluxCS120 on Clear3mm.AFT,IGDB v37.0,1,0,2.789999962,0.20553875,0.323516965,0.217858404,0.228086025,0.288447112,0.255958825,0,0.547802627,0.845801592,1,,AGC Flat Glass (Thailand),T-Sunlux CS120 on Clear 3 mm.,8881280, ,256,1457602148,0,0.228086025,0.20553875,
9300,IDS 20 Bronze.CLC,IGDB v43.0,1,0,2.984999895,0.144011959,0.466977358,0.506644785,0.228415117,0.332956523,0.290810257,0,0.839999974,0.69599998,0.967999995,,"Commonwealth Laminating and Coating, Inc.",IDS 20 Bronze,7504270, ,256,1457602149,0,0.228415117,0.144011959,
5703,le40i4.gja,IGDB v13.6,1,0,5.809000015,0.16879642,0.150023878,0.306046426,0.229077607,0.083935022,0.123952419,0,0.839999974,0.104000002,1,,G.James Australia,Solarplus LE40i on Bronze,9011845, ,256,1457602149,0,0.229077607,0.16879642,
9961,SolarEGrey8.lof,IGDB v18.1,1,0,7.900000095,0.171064749,0.107051149,0.050469939,0.229255974,0.0756981,0.05049517,0,0.166571751,0.839999974,1,,Pilkington North America,Solar-E™ Grey,9077887,#,256,1457602149,0,0.229255974,0.171064749,
14121,SSTBlue50T_Bronze8.GTS,IGDB v44.0,1,0,7.800000191,0.210089624,0.14042002,0.06009246,0.229266211,0.108846098,0.076031707,0,0.706819773,0.845688105,1,,Glas Trösch AG,SUNSTOP Blue 50 T on Bronze 8 mm,7897484, ,256,1457602149,0,0.229266211,0.210089624,
239,St20_3ww.bsf,IGDB v16.3,1,0,3.022599936,0.158993214,0.592372954,0.560866773,0.229276985,0.467830002,0.421532989,0,0.839999974,0.670000017,0.941500783,,Saint-Gobain Solar Gard LLC,Sterling 20,9340539,#,256,1457602149,0,0.229276985,0.158993214,
1500,HM22.SWT,IGDB v17.5,1,0,0.076200001,0.114836939,0.825278401,0.807509542,0.229327351,0.692012489,0.710639596,0,0.018999999,0.75999999,0.140186697,,"Southwall Technologies, Inc.",Heat Mirror® 22 Suspended Film,8291966,#,256,1457602150,0,0.229327351,0.114836939,
14031,SSTBlue30T_Irish8.GTS,IGDB v44.0,1,0,7.800000191,0.113534875,0.229612857,0.09672226,0.229456112,0.145136654,0.183635324,0,0.514140129,0.846483171,1,,Glas Trösch AG,SUNSTOP Blue 30 T on Irish 8 mm,8948081, ,256,1457602150,0,0.229456112,0.113534875,
9602,25% NightView.MEU,IGDB v44.0,1,0,2.983999968,0.257381976,0.279604733,0.23320888,0.229753226,0.266547441,0.105706811,0,0.839999974,0.805999994,0.968999982,,Midas Export USA Corp.,25% NightView,8357252, ,256,1457602150,0,0.229753226,0.257381976,
9301,DRDS 25.CLC,IGDB v43.0,1,0,2.983999968,0.257381976,0.279604733,0.23320888,0.229753226,0.266547441,0.105706811,0,0.839999974,0.805999994,0.968999982,,"Commonwealth Laminating and Coating, Inc.",DRDS 25,8357252, ,256,1457602150,0,0.229753226,0.257381976,
