Repository: katsuya0719/visEPlus

File: static/csv/glass.csv (part 5 of 30)
ID,Name,Source,SpectralData,AngularFunction,Thickness,Tsol,Rsol1,Rsol2,Tvis,Rvis1,Rvis2,Tir,emis1,emis2,Conductivity,Comment,Manufacturer,ProductName,Color,Certification,Status,Timestamp,Specularity,Tvis2,Tsol2,MaterialID
5096,SC_AZ_8.PPG,IGDB v14.1,1,0,7.924799919,0.101320781,0.298191696,0.08337158,0.230034173,0.363485187,0.162296966,0,0.849662602,0.839999974,1,,PPG Industries,Solarcool® Azuria®,8489331,#,256,1457602150,0,0.230034173,0.101320781,
1664,BJ39-3_6.CSG,IGDB v39.0,1,0,5.960000038,0.11131072,0.152186602,0.440972835,0.230579168,0.081040286,0.049008723,0,0.839999974,0.033374701,1,,China Southern Glass (CSG),Double LowE on Grey,9209466,#,256,1457602151,0,0.230579168,0.11131072,
2742,FXST20.mmm,IGDB v16.0,1,0,5.704199791,0.46050784,0.054678615,0.053928703,0.230588645,0.04712794,0.045544513,0,0.839999974,0.839999974,0.984000027,,3M Corporation,FX,8292223,#,256,1457602152,0,0.230588645,0.46050784,
8338,YNE5845_6.syp,IGDB v17.4,1,0,6,0.119455941,0.142420024,0.483973831,0.230971992,0.071651965,0.135752559,0,0.839999974,0.030999999,1,,"SHANGHAI YAOHUA PILKINGTON GLASS CO.,LTD",Double Silver LowE on 58 EuroGrey #2 Side,9471864,#,256,1457602152,0,0.230971992,0.119455941,
4144,RefliteBronze4mm.NSG,IGDB v35.0,1,0,3.849999905,0.357793361,0.353343815,0.17555812,0.231233582,0.506954908,0.242367133,0,0.836965501,0.836965501,1,,Pilkington,4mm Reflite Bronze,6323610, ,256,1457602152,0,0.231233582,0.357793361,
2752,RE20BRARXL.mmm,IGDB v16.0,1,0,5.693799973,0.128078312,0.559921205,0.396034837,0.231324822,0.320372254,0.327754855,0,0.839999974,0.839999974,0.972841978,,3M Corporation,ScotchTint™ Sun Control,7373453,#,256,1457602152,0,0.231324822,0.128078312,
16358,SOLARSTOP Fantasybronze 35.SAM,IGDB v33.0,1,0,5.856999874,0.191820666,0.172265753,0.11102286,0.231477529,0.092904635,0.139175773,0,0.655624628,0.839999974,1,,Sanam Glass,SolarStop Fantasy Bronze 35,8553351, ,256,1457602152,0,0.231477529,0.191820666,
5188,SBR100 Solargray_6.PPG,IGDB v17.4,1,0,5.664200306,0.115214087,0.15538168,0.498243392,0.231569812,0.110513948,0.056803681,0,0.839999974,0.035999998,1.000344634,,PPG Industries,Solarban® R100 Solargray®,9143933,#,256,1457602153,0,0.231569812,0.115214087,
223,Sl20_3ww.bsf,IGDB v16.3,1,0,3.035300016,0.176689416,0.45164904,0.225192115,0.231847316,0.322784066,0.16830872,0,0.839999974,0.839999974,0.92765522,,Saint-Gobain Solar Gard LLC,Slate 20,9143935,#,256,1457602153,0,0.231847316,0.176689416,
786,ES23_090PVB_Grey_14.afg,IGDB v45.0,1,0,14.32999992,0.090332925,0.437101096,0.128527611,0.231893644,0.247157499,0.096611649,0,0.844764769,0.844764769,0.620999992,,AGC Glass Co. N.A.,ES23_6mm_090PVB_6mmGrey,8488321,#,256,1457602153,0,0.231893644,0.090332925,
5830,sc22_1.gja,IGDB v14.0,1,0,5.867000103,0.192894697,0.168613628,0.331251472,0.232166842,0.207668677,0.302770197,0,0.839999974,0.629999995,1,,G.James Australia,Solarplus SC22 on Clear,9078399, ,256,1457602153,0,0.232166842,0.192894697,
21273,COOL-LITE ST 736 6mm.SGG,IGDB v45.0,1,0,6,0.15856877,0.218460068,0.081757031,0.232611626,0.176039532,0.115478061,0,0.769723177,0.837000012,1,,Saint-Gobain Glass,SGG COOL-LITE ST 736 6mm,9931374, ,256,1457602154,0,0.232611626,0.15856877,
11410,COOL-LITE ET 425-H 6mm.SGG,IGDB v17.2,1,0,6,0.120873094,0.268507659,0.12196143,0.233170092,0.089067146,0.204836577,0,0.219999999,0.837000012,1,,Saint-Gobain Glass,SGG COOL-LITE ET 425-H 6mm,8095866, ,256,1457602154,0,0.233170092,0.120873094,
16363,SOLARSTOP Sea Bluegreen 30.SAM,IGDB v33.0,1,0,5.843999863,0.129315481,0.338629365,0.098665386,0.233181894,0.287623465,0.134697407,0,0.602600157,0.839999974,1,,Sanam Glass,SolarStop Sea Blue Green 30,8489083, ,256,1457602154,0,0.233181894,0.129315481,
11391,REFLECTASOL BLUE 4mm.SGG,IGDB v17.2,1,0,4,0.311918467,0.366117239,0.173091203,0.234181389,0.532989919,0.278575182,0,0.837000012,0.837000012,1,,Saint-Gobain Glass,SGG REFLECTASOL BLUE 4mm,7046031, ,256,1457602154,0,0.234181389,0.311918467,
5761,ts40_4.gja,IGDB v13.8,1,0,5.869999886,0.211635351,0.076017581,0.269100428,0.23450923,0.064783759,0.229259849,0,0.839999974,0.730000019,1,,G.James Australia,Solarlus TS40 on Bronze,7438739, ,256,1457602154,0,0.23450923,0.211635351,
5817,sc40_4.gja,IGDB v14.0,1,0,5.960999966,0.216707408,0.055218298,0.209090337,0.234764531,0.057388335,0.193702683,0,0.839999974,0.769999981,1,,G.James Australia,Solarplus SC40 on Bronze,8356747, ,256,1457602155,0,0.234764531,0.216707408,
261,QSQ20_3.bsf,IGDB v16.3,1,0,3.251199961,0.216801882,0.105215393,0.127223223,0.235052422,0.101820022,0.124988981,0,0.839999974,0.912999988,0.964999974,,Saint-Gobain Solar Gard LLC,Quantum/Silver/Quantum 20,8553862,#,256,1457602155,0,0.235052422,0.216801882,
16354,SOLARSTOP FantasyGrey 40.SAM,IGDB v33.0,1,0,5.739999771,0.158994451,0.315289319,0.127832547,0.235076815,0.064675167,0.109947927,0,0.094843768,0.839999974,1,,Sanam Glass,SolarStop Fantasy Grey 40,8619651, ,256,1457602155,0,0.235076815,0.158994451,
2502,N1020 SR CDF.CPF,IGDB v18.2,1,0,3.049999952,0.213474602,0.257313877,0.266584486,0.235420287,0.290314019,0.262908906,0,0.839999974,0.899999976,0.93900001,,Solutia Performance Films,N1020,8816259,#,256,1457602155,0,0.235420287,0.213474602,
19701,N1020 SR CDF.EMN,IGDB v44.0,1,0,3.049999952,0.213474602,0.257313877,0.266584486,0.235420287,0.290314019,0.262908906,0,0.839999974,0.899999976,0.93900001,,Eastman Chemical Company,N1020,8816259,#,256,1457602155,0,0.235420287,0.213474602,
5752,ts50_3.gja,IGDB v13.7,1,0,5.835999966,0.209675744,0.055588577,0.196770981,0.235427305,0.055213179,0.176375911,0,0.839999974,0.75,1,,G.James Australia,Solarplus TS50 on Grey,8225929, ,256,1457602156,0,0.235427305,0.209675744,
14280,CNeutral3021T_Irish10.GTS,IGDB v44.0,1,0,9.800000191,0.090070792,0.40375334,0.075901352,0.235716552,0.073145717,0.120816767,0,0.035701811,0.846483171,1,,Glas Trösch AG,COMBI Neutral 30/21 T on Irish 10 mm,8293485, ,256,1457602156,0,0.235716552,0.090070792,
11353,REFLECTASOL GREEN 8mm.SGG,IGDB v16.4,1,0,8,0.15431796,0.362480462,0.126503244,0.235946581,0.53322649,0.283890843,0,0.837000012,0.837000012,1,,Saint-Gobain Glass,SGG REFLECTASOL GREEN 8mm,6522252, ,256,1457602156,0,0.235946581,0.15431796,
12173,HD_Bronze8c.grm,IGDB v31.0,1,0,7.696199894,0.182389364,0.155754909,0.203998104,0.235947996,0.135828659,0.024131956,0,0.839999974,0.483358324,1.000344634,,Guardian Middle East,"Guardian HD Colours, Bronze on 8 mm Clear",7767687,#,256,1457602156,0,0.235947996,0.182389364,
16561,Moonlight 25.ERN,IGDB v38.0,1,0,2.892999887,0.283334047,0.199542806,0.249169618,0.236055538,0.105686888,0.170590088,0,0.839999974,0.706765175,0.958000004,,Erickson International LLC,Moonlight 25,9537913,#,256,1457602156,0,0.236055538,0.283334047,
1709,R20S.ABF,IGDB v17.0,1,0,3.177999973,0.181361511,0.549394369,0.493199915,0.236902013,0.509403706,0.512620032,0,0.72299999,0.839999974,0.961000025,,A & B Films Pte Ltd,R20 S,9931128, ,256,1457602157,0,0.236902013,0.181361511,
5056,Graylite II _3.PPG,IGDB v17.4,1,0,3.276599884,0.216753781,0.044571988,0.046874601,0.237649366,0.045916729,0.048563134,0,0.839999974,0.839999974,1.000344634,,PPG Industries,Graylite® II,8750725,#,256,1457602157,0,0.237649366,0.216753781,
11103,ANTELIO BRONZE 6mm.SGG,IGDB v16.4,1,0,6,0.309596092,0.25520891,0.098032176,0.237733409,0.31879729,0.113663249,0,0.837000012,0.837000012,1,,Saint-Gobain Glass,SGG ANTELIO BRONZE 6mm,7504276, ,256,1457602157,0,0.237733409,0.309596092,
4242,Stopsol Classic bronze 5.gvb,IGDB v43.0,1,0,4.849999905,0.350114226,0.272256017,0.119036503,0.237813175,0.338801622,0.131952047,0,0.837000012,0.837000012,1,,AGC Glass Europe,Stopsol Classic Bronze 5 mm,7504279, ,256,1457602157,0,0.237813175,0.350114226,
17036,AISC6 CLEAR_6.AIS,IGDB v33.0,1,0,5.929999828,0.245123103,0.328094065,0.17995739,0.237820983,0.339379877,0.254023641,0,0.841402233,0.839999974,1,,Asahi India Glass Limited,AIS Ecosense Enhance Snow,8685189, ,256,1457602157,0,0.237820983,0.245123103,
10532,015_MEDIUM_BROWN_BG_R15.TRO,IGDB v30.0,1,0,4.570000172,0.319594234,0.061793499,0.064997464,0.237827718,0.063219905,0.067383401,0,0.839999974,0.839999974,0.772499979,,TROSIFOL,Trosifol 015 medium brown BG R15 PVB LAMINATE,7111570,#,256,1457602157,0,0.237827718,0.319594234,
12172,HD_Bronze6c.grm,IGDB v31.0,1,0,5.740399837,0.189468771,0.16640757,0.204118997,0.238020226,0.137505785,0.024175081,0,0.839999974,0.483358324,1.000344634,,Guardian Middle East,"Guardian HD Colours, Bronze on 6 mm Clear",7767688,#,256,1457602158,0,0.238020226,0.189468771,
14139,SSTNeutral50T_Bronze8.GTS,IGDB v44.0,1,0,7.800000191,0.224573821,0.149976552,0.048736099,0.238206968,0.142961532,0.059868943,0,0.768742681,0.845688105,1,,Glas Trösch AG,SUNSTOP Neutral 50 T on Bronze 8 mm,7963536, ,256,1457602158,0,0.238206968,0.224573821,
5840,1ts2111_638.gja,IGDB v14.6,1,0,6.234000206,0.155081585,0.260318428,0.243224084,0.238418534,0.229594857,0.219258159,0,0.839999974,0.839999974,0.819000006,,G.James Australia,Solarplus TS21 Clear Laminate,7767688, ,256,1457602158,0,0.238418534,0.155081585,
5632,bronze_mist.gja,IGDB v23.0,1,0,5.859000206,0.216447338,0.160669222,0.307602376,0.238533556,0.170880556,0.340133429,0,0.839999974,0.059999999,1,,G.James Australia,Solarplus Bronze Mist,7504278, ,256,1457602159,0,0.238533556,0.216447338,
6276,VP122.VIR,IGDB v16.0,1,0,5.659999847,0.208936423,0.1515297,0.351088852,0.238728851,0.180508956,0.350643963,0,0.839999974,0.639734447,1,,Viracon,VP22 on Clear,9013123,#,256,1457602159,0,0.238728851,0.208936423,
17007,OPEL ROYAL BLUE_5.AIS,IGDB v33.0,1,0,4.679999828,0.352312744,0.26782614,0.106541365,0.238815069,0.36645028,0.09795855,0,0.830842495,0.839999974,1,,Asahi India Glass Limited,AIS OPAL ROYAL BLUE,11177063, ,256,1457602159,0,0.238815069,0.352312744,
27454,Neutral60gy8.grm,IGDB v34.0,1,0,8.001000404,0.176668048,0.098953076,0.296161413,0.238993034,0.072757937,0.060412638,0,0.839999974,0.067535289,1.000344634,,Guardian Middle East,SunGuard® HP Grey 60,9078658,#,256,1457602159,0,0.238993034,0.176668048,
60000,1086Specular.lbl,CGDB v.2.00,1,0,4.762499809,0.335972428,0.049073119,0.037560634,0.24286665,0.049020421,0.031589326,0,0.839999974,0.839999974,1,,Unknown,"Translucent Frit, Simulated Sandblast (V-1086)-S",8095119, ,256,1457602164,5,0.238216951,0.332940042,0
5104,SC_BR_4.PPG,IGDB v11.4,1,0,3.911600113,0.329347521,0.302901298,0.1398395,0.243055433,0.363915712,0.16846478,0,0.849662602,0.839999974,1,,PPG Industries,Solarcool® Solarbronze®,7504791,#,256,1457602164,0,0.243055433,0.329347521,
9914,EclSunGold6.lof,IGDB v18.1,1,0,5.900000095,0.300460547,0.343562245,0.124508828,0.243190885,0.443622023,0.156537324,0,0.83932972,0.839999974,1,,Pilkington North America,Eclipse™ Sunset Gold,5996703,#,256,1457602164,0,0.243190885,0.300460547,
12454,SNL37c#2L44br1.grl,IGDB v27.0,1,0,8.051799774,0.113606639,0.430766672,0.156416968,0.243394285,0.256925315,0.117529623,0,0.83643496,0.83643496,0.848043025,,Guardian Latin America,SunGuard® SNL 37 inside (4clr+.38+4brnz) Lam,8161161,#,256,1457602164,0,0.243394285,0.113606639,
6020,VUE1930.vir,IGDB v29.0,1,0,5.659999847,0.09871906,0.147443399,0.577128887,0.243431374,0.115776114,0.150263101,0,0.839999974,0.028310722,1,,Viracon,VUE-30 on Crystal Gray,8883067,#,256,1457602165,0,0.243431374,0.09871906,
4136,RefliteEmeraldGreen4mm.NSG,IGDB v35.0,1,0,4.150000095,0.166119382,0.337065697,0.119402826,0.244621903,0.489822209,0.25556457,0,0.836965501,0.836965501,1,,Pilkington,4mm Reflite Emerald Green,6784909, ,256,1457602165,0,0.244621903,0.166119382,
1557,XIRR7241 Dusk Gray 6mm.SWT,IGDB v17.5,1,0,7.300000191,0.133243859,0.313322842,0.146632671,0.244686723,0.061731923,0.047667451,0,0.839999974,0.839999974,0.65200001,,"Southwall Technologies, Inc.",XIR®7241 Dusk Gray 6mm,8620420,#,256,1457602165,0,0.244686723,0.133243859,
8322,YSD5850_6.syp,IGDB v17.4,1,0,6,0.269391775,0.071216218,0.175582379,0.244820625,0.078804791,0.185352832,0,0.839999974,0.810000002,1,,"SHANGHAI YAOHUA PILKINGTON GLASS CO.,LTD",Solar Reflective on 58 EuroGrey,9013128,#,256,1457602165,0,0.244820625,0.269391775,
2725,NV25.mmm,IGDB v17.0,1,0,3.160000086,0.229536489,0.203021839,0.105288997,0.245121554,0.198098615,0.071170561,0,0.839999974,0.800000012,0.959999979,,3M Corporation,Night Vision 25,8358025,#,256,1457602166,0,0.245121554,0.229536489,
4875,PD25.jwf,IGDB v16.4,1,0,3.273000002,0.243744895,0.248964027,0.233593464,0.245366454,0.267379761,0.237120464,0,0.839999974,0.902999997,0.968999982,,"Johnson Laminating & Coating, Inc.",Palisade 25% on 3mm Clear,8816775,#,256,1457602166,0,0.245366454,0.243744895,
14030,SSTBlue30T_Irish6.GTS,IGDB v44.0,1,0,5.800000191,0.134998113,0.229850411,0.11076837,0.245976135,0.145503938,0.203678563,0,0.514140129,0.846483171,1,,Glas Trösch AG,SUNSTOP Blue 30 T on Irish 6 mm,9276537, ,256,1457602166,0,0.245976135,0.134998113,
4835,NS25.jwf,IGDB v43.0,1,0,2.99000001,0.225797206,0.335836738,0.31474039,0.246525913,0.335009933,0.168026596,0,0.839999974,0.686036289,0.973999977,,"Johnson Laminating & Coating, Inc.",Night Scape 25% on 3mm Clear,9669755,#,256,1457602166,0,0.246525913,0.225797206,
27582,Neutral40bz5.grm,IGDB v34.0,1,0,4.851399899,0.174950436,0.146343127,0.279830307,0.247046545,0.10444352,0.045296706,0,0.839999974,0.086389132,1.000344634,,Guardian Middle East,SunGuard® HP Bronze 40,8685451,#,256,1457602167,0,0.247046545,0.174950436,
9236,Silver 35 Low-E.hct,IGDB v31.0,1,0,2.944000006,0.18847011,0.491323888,0.370110363,0.247723237,0.454363495,0.382427454,0,0.398978174,0.839999974,1,,Hanita Coatings,Silver 35 Low-E on 3mm Clear,9735037,#,256,1457602167,0,0.247723237,0.18847011,
5705,le40ia5.gja,IGDB v13.6,1,0,5.837999821,0.131537989,0.077746697,0.306424797,0.247737229,0.08545123,0.126143664,0,0.839999974,0.104000002,1,,G.James Australia,Solarplus LE40i on Arctic Blue,10850152, ,256,1457602167,0,0.247737229,0.131537989,
14136,SSTNeutral50T_Grey6.GTS,IGDB v44.0,1,0,5.800000191,0.24852486,0.150576979,0.054578792,0.248073354,0.143195465,0.061920431,0,0.768742681,0.846193492,1,,Glas Trösch AG,SUNSTOP Neutral 50 T on Grey 6 mm,9275527, ,256,1457602167,0,0.248073354,0.24852486,
21170,COOL-LITE SKN 744 II 8mm.SGG,IGDB v44.0,1,0,8,0.100967772,0.423351854,0.078799166,0.24841027,0.075244226,0.086758398,0,0.029079877,0.837000012,1,,Saint-Gobain Glass,SGG COOL-LITE SKN 744 II 8mm,10260839, ,256,1457602168,0,0.24841027,0.100967772,
14540,CSilver3221T_Irish10.GTS,IGDB v43.0,1,0,9.800000191,0.091234624,0.464704335,0.07798145,0.249230489,0.126072437,0.129912049,0,0.04565274,0.846483171,1,,Glas Trösch AG,COMBI Silver 32/21 T on Irish 10 mm,7769974, ,256,1457602168,0,0.249230489,0.091234624,
9891,SUPGRY3.LOF,IGDB v11.4,1,0,3.200400114,0.227047279,0.042892974,0.042892974,0.249673009,0.045800034,0.045800034,0,0.839999974,0.839999974,1,,Pilkington North America,SuperGrey™,8620423,#,256,1457602168,0,0.249673009,0.227047279,
1588,XIRR7247 Dusk Gray 6mm.SWT,IGDB v17.5,1,0,7.300000191,0.167065471,0.221786901,0.116846807,0.249903545,0.056548361,0.050289504,0,0.839999974,0.839999974,0.65200001,,"Southwall Technologies, Inc.",XIR®7247 Dusk Gray 6mm,8948355,#,256,1457602169,0,0.249903545,0.167065471,
2249,Gl90sb8.PGT,IGDB v13.5,1,0,8.843999863,0.146927074,0.133629337,0.327656478,0.249939039,0.050808512,0.070552938,0,0.839999974,0.839999974,0.509000003,,PGT Industries,PGT Graylite low e.043 Lami8,8817285,#,256,1457602169,0,0.249939039,0.146927074,
5940,1ts2111.gja,IGDB v25.0,1,0,10.76000023,0.153983563,0.205307707,0.217162058,0.250797033,0.210179776,0.221235022,0,0.839999974,0.839999974,0.791999996,,G.James Australia,Solarplus TS21 Clear Laminate,7965321, ,256,1457602169,0,0.250797033,0.153983563,
30000,WhiteFritDiffuseFront.lbl,CGDB v.2.00,1,0,6,0.250053495,0.364344716,0.208641276,0.250915349,0.480641812,0.308478236,0,0.839999974,0.839999974,1,,LBNL,White Frit Diffuse (front),8292747, ,256,1457602169,5,0.262797296,0.261128992,0
4305,Planibel PrivaBlue 8.gvb,IGDB v43.0,1,0,7.849999905,0.120143048,0.043316409,0.043316409,0.251045913,0.046008579,0.046008579,0,0.839999974,0.839999974,1,,AGC Glass Europe,Planibel PrivaBlue 8 mm,11113803, ,256,1457602169,0,0.251045913,0.120143048,
6166,VE442.VIR,IGDB v13.2,1,0,5.659999847,0.182071269,0.110217564,0.241628438,0.251159817,0.091162816,0.07102491,0,0.840261221,0.093070932,1,,Viracon,Blue LowE on Bronze,9406857,#,256,1457602170,0,0.251159817,0.182071269,
2769,FXPM_25.mmm,IGDB v31.0,1,0,3.279999971,0.551399291,0.065962061,0.066740111,0.251168758,0.052699745,0.051136911,0,0.839999974,0.891410589,0.959999979,,3M Corporation,FX Premium 25,8949117, ,256,1457602170,0,0.251168758,0.551399291,
5582,hl5p29.gja,IGDB v14.0,1,0,10.50199986,0.184559837,0.054502383,0.101610474,0.251525998,0.057717241,0.094357409,0,0.839999974,0.159999996,0.791999996,,G.James Australia,HL5P29,10325622, ,256,1457602170,0,0.251525998,0.184559837,
5763,ts40_5a.gja,IGDB v13.8,1,0,5.839000225,0.142782643,0.059756637,0.264202654,0.25167343,0.067216963,0.228992134,0,0.839999974,0.730000019,1,,G.James Australia,Solarlus TS40 on Arctic Blue,9145977, ,256,1457602170,0,0.25167343,0.142782643,
21272,COOL-LITE ST 736 5mm.SGG,IGDB v45.0,1,0,5,0.178541794,0.219071642,0.089237615,0.251735568,0.176336929,0.126878902,0,0.769629538,0.837000012,1,,Saint-Gobain Glass,SGG COOL-LITE ST 736 5mm,10129013, ,256,1457602171,0,0.251735568,0.178541794,
21346,COOL-LITE KS 746 II 8mm.SGG,IGDB v45.0,1,0,8,0.121764258,0.423616886,0.098538771,0.251843899,0.128941581,0.124147981,0,0.050478049,0.837000012,1,,Saint-Gobain Glass,SGG COOL-LITE KS 746 II 8mm,10326376, ,256,1457602171,0,0.251843899,0.121764258,
21329,COOL-LITE KS 738 II 6mm.SGG,IGDB v45.0,1,0,6,0.128369719,0.428285539,0.144259557,0.251900285,0.134316176,0.183360443,0,0.050322235,0.839999974,1,,Saint-Gobain Glass,SGG COOL-LITE KS 738 II 6mm,9932912, ,256,1457602171,0,0.251900285,0.128369719,
1125,BL_VLTD6.DUP,IGDB v16.2,1,0,6.699999809,0.536227047,0.072271682,0.075468518,0.252242774,0.062915429,0.067310281,0,0.839999974,0.839999974,0.825999975,,DuPont,Butacite® 5282000,12022206,#,256,1457602171,0,0.252242774,0.536227047,
14288,CNeutral3021T_Irish8.GTS,IGDB v44.0,1,0,7.800000191,0.10190016,0.40390566,0.086506665,0.252348304,0.073518924,0.131686002,0,0.035701811,0.846483171,1,,Glas Trösch AG,COMBI Neutral 30/21 T on Irish 8 mm,8622196, ,256,1457602172,0,0.252348304,0.10190016,
8297,YRE5852_6.syp,IGDB v15.4,1,0,6,0.169396862,0.153160155,0.363276184,0.253004491,0.101811983,0.075586028,0,0.839999974,0.059999999,1,,"SHANGHAI YAOHUA PILKINGTON GLASS CO.,LTD",Solar Control LowE on 58 EuroGray #2 Side,8948360, ,256,1457602172,0,0.253004491,0.169396862,
1737,HP80NI.ABF,IGDB v17.0,1,0,5.063000202,0.261959016,0.164395437,0.143097803,0.254128814,0.1726899,0.146552846,0,0.930000007,0.839999974,0.913999975,,A & B Films Pte Ltd,HP 80 NI,8752263, ,256,1457602172,0,0.254128814,0.261959016,
2530,Gila Heat Reflective Titanium.CPF,IGDB v18.2,1,0,3.049999952,0.192706376,0.452068418,0.544179916,0.254234761,0.476833463,0.50591886,0,0.839999974,0.744000018,0.93900001,,Solutia Performance Films,Heat Reflective Titanium,10194301,#,256,1457602172,0,0.254234761,0.192706376,
19716,Gila Heat Reflective Titanium.EMN,IGDB v44.0,1,0,3.049999952,0.192706376,0.452068418,0.544179916,0.254234761,0.476833463,0.50591886,0,0.839999974,0.744000018,0.93900001,,Eastman Chemical Company,Heat Reflective Titanium,10194301,#,256,1457602173,0,0.254234761,0.192706376,
5767,ts30_2.gja,IGDB v13.7,1,0,5.809999943,0.13399896,0.098294623,0.351091921,0.254390299,0.139943495,0.299730867,0,0.839999974,0.649999976,1,,G.James Australia,Solarplus TS30 on Green,8031366, ,256,1457602173,0,0.254390299,0.13399896,
6309,VRE1138.VIR,IGDB v16.4,1,0,5.659999847,0.116244756,0.120527454,0.475521088,0.254684985,0.177261025,0.177375898,0,0.840261221,0.042835601,1,,Viracon,Reflective LowE on Arctic Blue,9605490,#,256,1457602173,0,0.254684985,0.116244756,
12163,HD_Blue8c.grm,IGDB v31.0,1,0,7.696199894,0.223352641,0.146516994,0.356878519,0.255160719,0.205882028,0.276146233,0,0.839999974,0.636602163,1.000344634,,Guardian Middle East,"Guardian HD Colours, Blue on 8 mm Clear",8817291,#,256,1457602173,0,0.255160719,0.223352641,
11352,REFLECTASOL GREEN 6mm.SGG,IGDB v16.4,1,0,6,0.202098176,0.363222688,0.147778273,0.255739629,0.533535004,0.321953326,0,0.837000012,0.837000012,1,,Saint-Gobain Glass,SGG REFLECTASOL GREEN 6mm,6785173, ,256,1457602174,0,0.255739629,0.202098176,
11078,PARSOL DARK GREY 4mm.SGG,IGDB v16.4,1,0,4,0.394103438,0.050267693,0.050267693,0.256242722,0.046285044,0.046285044,0,0.837000012,0.837000012,1,,Saint-Gobain Glass,SGG PARSOL DARK GREY 4mm,9342339, ,256,1457602174,0,0.256242722,0.394103438,
5823,sc30_2.gja,IGDB v14.0,1,0,5.803999901,0.15695025,0.0848267,0.279497147,0.256674677,0.129927948,0.261116385,0,0.839999974,0.689999998,1,,G.James Australia,Solarplus SC30 on Green,9211520, ,256,1457602174,0,0.256674677,0.15695025,
14093,SSTNightVisionT_Irish10.GTS,IGDB v43.0,1,0,9.800000191,0.113303542,0.149099261,0.097379811,0.257121831,0.026120491,0.202170774,0,0.505240381,0.846483171,1,,Glas Trösch AG,SUNSTOP Night Vision T on Irish 10 mm,8884598, ,256,1457602174,0,0.257121831,0.113303542,
27493,LtBlue52gy6.grm,IGDB v43.0,1,0,5.842000008,0.266061515,0.070523292,0.159322202,0.257181972,0.079714291,0.158183172,0,0.839999974,0.790772796,1.000344634,,Guardian Middle East,SunGuard® S Light Blue 52 on 6 mm Grey,9538440,#,256,1457602174,0,0.257181972,0.266061515,
11425,COOL-LITE STB 436 10mm.SGG,IGDB v17.2,1,0,10,0.111103117,0.282833129,0.069190659,0.257183492,0.164496079,0.108488046,0,0.731999993,0.837000012,1,,Saint-Gobain Glass,SGG COOL-LITE STB 436 10mm,8753528, ,256,1457602175,0,0.257183492,0.111103117,
5818,sc40_5.gja,IGDB v14.0,1,0,5.853000164,0.184526697,0.057165656,0.2091382,0.257398874,0.067241125,0.194076732,0,0.839999974,0.769999981,1,,G.James Australia,Solarplus SC40 on Panasap Dark Blue,10326134, ,256,1457602175,0,0.257398874,0.184526697,
12162,HD_Blue6c.grm,IGDB v31.0,1,0,5.740399837,0.232353985,0.152084708,0.357067376,0.257411897,0.208383456,0.276204377,0,0.839999974,0.636602163,1.000344634,,Guardian Middle East,"Guardian HD Colours, Blue on 6 mm Clear",8883084,#,256,1457602175,0,0.257411897,0.232353985,
5682,le54i3.gja,IGDB v13.6,1,0,5.828000069,0.185525447,0.092457898,0.290865302,0.257877767,0.053414773,0.100841887,0,0.839999974,0.104000002,1,,G.James Australia,Solarplus LE54i on Grey,9603975, ,256,1457602175,0,0.257877767,0.185525447,
3855,ZNS51-60T.ZNG,IGDB v43.0,1,0,5.840000153,0.191776827,0.094726495,0.212427974,0.258416682,0.060148139,0.012661413,0,0.838436544,0.111953206,1,,"ZNG Glass Co., Ltd.",ZNS51-60T,6980515, ,256,1457602176,0,0.258416682,0.191776827,
12161,HD_Blue5c.grm,IGDB v31.0,1,0,4.749800205,0.23714532,0.155144706,0.357177675,0.258552253,0.209670171,0.276243925,0,0.839999974,0.636602163,1.000344634,,Guardian Middle East,"Guardian HD Colours, Blue on 5 mm Clear",8883084,#,256,1457602176,0,0.258552253,0.23714532,
5095,SC_AZ_6.PPG,IGDB v14.1,1,0,5.664199829,0.134834796,0.298579246,0.094603024,0.25878045,0.364125311,0.189918131,0,0.849662602,0.839999974,1,,PPG Industries,Solarcool® Azuria®,8687234,#,256,1457602176,0,0.25878045,0.134834796,
12128,SilvGry32gn8.grm,IGDB v17.3,1,0,7.696199894,0.13411966,0.084862821,0.243477285,0.258976638,0.150538296,0.215024143,0,0.839999974,0.701420486,1.000344634,,Guardian Middle East,SunGuard® S Green 32,9408635,#,256,1457602177,0,0.258976638,0.13411966,
9992,RefliteBlGn6.lof,IGDB v38.0,1,0,5.880000114,0.243878454,0.352087587,0.162945777,0.259109706,0.509265244,0.324208289,0,0.853125453,0.839999974,1,,Pilkington North America,Reflite™ Blue-Green,7178645,#,256,1457602177,0,0.259109706,0.243878454,
6228,VRE230.VIR,IGDB v15.0,1,0,5.659999847,0.118574321,0.194618583,0.42584154,0.260403693,0.344140947,0.083470121,0,0.839999974,0.046,1,,Viracon,VRE30 LowE on Green,9277564,#,256,1457602177,0,0.260403693,0.118574321,
1713,Ornyxsteel20.ABF,IGDB v17.0,1,0,3.181999922,0.253214985,0.202219546,0.170756623,0.260635883,0.186776102,0.144870505,0,0.841000021,0.839999974,0.958000004,,A & B Films Pte Ltd,Ornyx Steel 20,9145990, ,256,1457602177,0,0.260635883,0.253214985,
1227,GEFL10.amg,IGDB v17.1,1,0,9.869999886,0.281553358,0.043482549,0.043482549,0.260721534,0.043765131,0.043765131,0,0.839999974,0.839999974,1,,Asahimas,Panasap Euro Gray 10.0,9341837, ,256,1457602177,0,0.260721534,0.281553358,
6330,VE2748.vir,IGDB v31.0,1,0,5.659999847,0.141032055,0.069680698,0.243689582,0.261005133,0.074999422,0.022262644,0,0.839999974,0.083083093,1,,Viracon,VE-48 on Pacifica,11244647,#,256,1457602178,0,0.261005133,0.141032055,
5089,Pacifica_10.PPG,IGDB v42.0,1,0,9.397999763,0.147206143,0.044186011,0.044186011,0.261052996,0.047258224,0.047258224,0,0.839999974,0.839999974,1.000344992,,PPG Industries,Pacifica®  10mm,11703895,#,256,1457602178,0,0.261052996,0.147206143,
17114,BLUE REFLECTASOL_4.SGI,IGDB v33.0,1,0,3.891000032,0.311620772,0.332794964,0.159027815,0.26105389,0.496141046,0.268860966,0,0.851404548,0.839999974,1,,Saint Gobain Glass India,Reflectasol Sapphire Blue,7572116, ,256,1457602178,0,0.26105389,0.311620772,
5704,le40i5.gja,IGDB v13.6,1,0,5.849999905,0.153720722,0.095108099,0.302440494,0.261428088,0.090910219,0.122938626,0,0.839999974,0.104000002,1,,G.James Australia,Solarplus LE40i on Panasap Dark Blue,11113070, ,256,1457602178,0,0.261428088,0.153720722,
6311,VE1142.VIR,IGDB v16.4,1,0,5.659999847,0.146936491,0.077277072,0.207236692,0.261481702,0.096270286,0.06556078,0,0.840261221,0.093070932,1,,Viracon,Blue LowE on Arctic Blue,11047789,#,256,1457602179,0,0.261481702,0.146936491,
11265,COOL-LITE ST 436 10mm.SGG,IGDB v16.4,1,0,10,0.116122834,0.221216336,0.074968487,0.261756152,0.181009695,0.134066522,0,0.75999999,0.837000012,1,,Saint-Gobain Glass,SGG COOL-LITE ST 436 10mm,9278324, ,256,1457602179,0,0.261756152,0.116122834,
4325,sunergy gray 8.gvb,IGDB v43.0,1,0,7.849999905,0.231836408,0.093996316,0.057222836,0.261818111,0.083309159,0.049350943,0,0.298000008,0.839999974,1,,AGC Glass Europe,Sunergy Grey 8 mm,9538698, ,256,1457602179,0,0.261818111,0.231836408,
11087,PARSOL GREY 10mm.SGG,IGDB v16.4,1,0,10,0.301270157,0.046908177,0.046908177,0.262483627,0.046437472,0.046437472,0,0.837000012,0.837000012,1,,Saint-Gobain Glass,SGG PARSOL GREY 10mm,9407372, ,256,1457602179,0,0.262483627,0.301270157,
6325,VE348.VIR,IGDB v18.1,1,0,5.659999847,0.211455688,0.108398914,0.220569551,0.262786597,0.073279738,0.030610355,0,0.839999974,0.088878758,1,,Viracon,LowE on Grey,9932167,#,256,1457602179,0,0.262786597,0.211455688,
16320,SOLARSTOP MajesticBronze40.SAM,IGDB v33.0,1,0,5.81400013,0.182240516,0.318260044,0.158889323,0.26280722,0.09322603,0.126929998,0,0.096836813,0.839999974,1,,Sanam Glass,SOLARSTOP Majestic Bronze 40,8293013, ,256,1457602180,0,0.26280722,0.182240516,
8337,YNE5852_6.syp,IGDB v17.4,1,0,6,0.140043691,0.136035144,0.453225017,0.262809128,0.064273618,0.098947935,0,0.839999974,0.033,1,,"SHANGHAI YAOHUA PILKINGTON GLASS CO.,LTD",Double Silver LowE on 58 EuroGrey #2 Side,9866882,#,256,1457602180,0,0.262809128,0.140043691,
5576,hl5a29.gja,IGDB v14.0,1,0,10.29399967,0.162149355,0.048756242,0.100529313,0.263058066,0.052194096,0.093995139,0,0.839999974,0.159999996,0.791999996,,G.James Australia,HL5A29,10326646, ,256,1457602180,0,0.263058066,0.162149355,
8225,58_EuroGrey_10.syp,IGDB v15.4,1,0,10,0.251383573,0.046316266,0.046316266,0.263065875,0.046949875,0.046949875,0,0.839999974,0.839999974,1,,"SHANGHAI YAOHUA PILKINGTON GLASS CO.,LTD",58-EuroGrey Float Glass,9473163, ,256,1457602181,0,0.263065875,0.251383573,
4241,Stopsol Classic bronze 4.gvb,IGDB v43.0,1,0,3.849999905,0.38457337,0.273481369,0.135353744,0.263187706,0.33938697,0.151913062,0,0.837000012,0.837000012,1,,AGC Glass Europe,Stopsol Classic Bronze 4 mm,7964572, ,256,1457602181,0,0.263187706,0.38457337,
17167,PARSOL DARK GREY_4.SGI,IGDB v33.0,1,0,3.905999899,0.408041775,0.047994778,0.048959713,0.26319328,0.041110344,0.042359896,0,0.839999974,0.839999974,1,,Saint Gobain Glass India,Parsol Dark Grey,9473669, ,256,1457602181,0,0.26319328,0.408041775,
16364,SOLARSTOP Bronze.SAM,IGDB v35.0,1,0,5.900000095,0.223536327,0.148508191,0.199940473,0.263587058,0.038345162,0.156322047,0,0.540377438,0.839999974,1,,Sanam Glass,SolarStop Bronze,8227984, ,256,1457602181,0,0.263587058,0.223536327,
1203,BRFL12.amg,IGDB v17.1,1,0,11.97999954,0.275692999,0.043770056,0.043770056,0.263589382,0.044783887,0.044783887,0,0.839999974,0.839999974,1,,Asahimas,Panasap Bronze 12.0,7898783, ,256,1457602181,0,0.263589382,0.275692999,
6379,OptiWhite-060-VRE2638#4.vir,IGDB v44.0,1,0,12.84000015,0.133036152,0.160969481,0.491869062,0.263590753,0.202239349,0.183239833,0,0.840261221,0.042835597,0.704999983,,Viracon,VRE2638 13.5mm (6OptiWhite+060pvb+6VRE2638#4),9605499,#,256,1457602182,0,0.263590753,0.133036152,
11102,ANTELIO BRONZE 5mm.SGG,IGDB v16.4,1,0,5,0.340610355,0.256253332,0.109834157,0.263688058,0.319644392,0.129588962,0,0.837000012,0.837000012,1,,Saint-Gobain Glass,SGG ANTELIO BRONZE 5mm,7964826, ,256,1457602182,0,0.263688058,0.340610355,
5883,1sl2011.gja,IGDB v14.6,1,0,10.56400013,0.187699527,0.207410321,0.206271037,0.263963073,0.239149451,0.241047457,0,0.839999974,0.839999974,0.791999996,,G.James Australia,Solarplus SL20 Clear Laminate,9473925, ,256,1457602182,0,0.263963073,0.187699527,
6220,VRE630.VIR,IGDB v15.0,1,0,5.659999847,0.127222985,0.222137138,0.425900877,0.265278041,0.355661571,0.08347816,0,0.839999974,0.046,1,,Viracon,VRE30 LowE on BlueGreen,9539965,#,256,1457602182,0,0.265278041,0.127222985,
5931,13ts301.gja,IGDB v25.0,1,0,10.76000023,0.178919345,0.132800713,0.19083187,0.265278846,0.134340659,0.183408231,0,0.839999974,0.839999974,0.791999996,,G.James Australia,Solarplus TS30 Green Laminate,8360067, ,256,1457602183,0,0.265278846,0.178919345,
6357,VUE440.vir,IGDB v18.2,1,0,5.659999847,0.111603297,0.130623966,0.538900435,0.265279144,0.077037863,0.085921265,0,0.839999974,0.031351361,1,,Viracon,VUE-40 on Bronze,8752524,#,256,1457602183,0,0.265279144,0.111603297,
5901,1sl2019.gja,IGDB v14.6,1,0,10.57600021,0.175349936,0.192555204,0.215042859,0.265483797,0.230586827,0.244433761,0,0.839999974,0.159999996,0.791999996,,G.James Australia,Solarplus SL20 Clear Low-E Laminate,9408391, ,256,1457602183,0,0.265483797,0.175349936,
11072,PARSOL BRONZE 12mm.SGG,IGDB v16.4,1,0,12,0.283779681,0.046377327,0.046377327,0.265498132,0.046512626,0.046512626,0,0.837000012,0.837000012,1,,Saint-Gobain Glass,SGG PARSOL BRONZE 12mm,8095646, ,256,1457602183,0,0.265498132,0.283779681,
6210,VRE354.VIR,IGDB v14.5,1,0,5.659999847,0.160957247,0.142705396,0.40698123,0.265736192,0.106239803,0.092320502,0,0.839999974,0.057,1,,Viracon,VRE54 LowE on Grey,9080458,#,256,1457602183,0,0.265736192,0.160957247,
11457,COOL-LITE SKN 754 II 10mm.SGG,IGDB v17.5,1,0,10,0.109483607,0.588224649,0.07246054,0.265945315,0.216003254,0.070042886,0,0.013,0.837000012,1,,Saint-Gobain Glass,SGG COOL-LITE SKN 754 II 10mm,10590050, ,256,1457602183,0,0.265945315,0.109483607,
6007,VE445.vir,IGDB v25.0,1,0,5.659999847,0.167392969,0.121656887,0.503658473,0.266258448,0.04657441,0.248850316,0,0.839999974,0.042840097,1,,Viracon,VE-45 on Bronze,8359058,#,256,1457602184,0,0.266258448,0.167392969,
11444,COOL-LITE KNT 740 6mm.SGG,IGDB v17.4,1,0,6,0.148219869,0.285124213,0.102388814,0.266493469,0.046035655,0.115063004,0,0.111000001,0.837000012,1,,Saint-Gobain Glass,SGG COOL-LITE KNT 740 6mm,10458226,#,256,1457602184,0,0.266493469,0.148219869,
11351,REFLECTASOL GREEN 5mm.SGG,IGDB v16.4,1,0,5,0.234695524,0.363981038,0.162292346,0.266508937,0.533792496,0.343420297,0,0.837000012,0.837000012,1,,Saint-Gobain Glass,SGG REFLECTASOL GREEN 5mm,6916761, ,256,1457602184,0,0.266508937,0.234695524,
5612,dle553.gja,IGDB v15.4,1,0,5.849999905,0.155625537,0.120818429,0.40398407,0.26676318,0.056229796,0.11613287,0,0.839999974,0.048,1,,G.James Australia,Solarplus DLE55 on Grey,9145740, ,256,1457602184,0,0.26676318,0.155625537,
3441,SGAG43CY10.grd,IGDB v44.0,1,0,9.753600121,0.149254397,0.105207458,0.329796016,0.266779095,0.117263816,0.072104476,0,0.839999974,0.067043275,1.000344634,,Guardian,SunGuard® AG 43 on 10mm CrystalGray,9474179,#,256,1457602184,0,0.266779095,0.149254397,
16316,SOLARSTOP Smart Green 35.SAM,IGDB v31.0,1,0,5.910999775,0.125949562,0.171709284,0.112398222,0.266818315,0.067789696,0.205084935,0,0.63690263,0.839999974,1,,Sanam Glass,SOLARSTOP Smart Green 35,8950652, ,256,1457602185,0,0.266818315,0.125949562,
14548,CSilver3221T_Irish8.GTS,IGDB v43.0,1,0,7.800000191,0.103253089,0.464862138,0.089900076,0.26697877,0.126496047,0.142289579,0,0.04565274,0.846483171,1,,Glas Trösch AG,COMBI Silver 32/21 T on Irish 8 mm,8033149, ,256,1457602185,0,0.26697877,0.103253089,
1745,GS25.ABF,IGDB v17.2,1,0,5.949999809,0.351128906,0.084072851,0.10297066,0.267040968,0.063021682,0.089928895,0,0.839999974,0.920000017,0.977999985,,A & B Films Pte Ltd,GS 25,8753288, ,256,1457602185,0,0.267040968,0.351128906,
4129,OptifloatGrey10mm.NSG,IGDB v35.0,1,0,10,0.291163206,0.046570562,0.046570562,0.267182946,0.046663854,0.046663854,0,0.839999974,0.839999974,1,,Pilkington,10mm Optifloat Grey,9538702, ,256,1457602186,0,0.267182946,0.291163206,
16328,SOLARSTOP Sea Blue 30.SAM,IGDB v31.0,1,0,5.739999771,0.238296464,0.333030581,0.138764501,0.267496675,0.280376554,0.163250327,0,0.614009202,0.839999974,1,,Sanam Glass,SOLARSTOP Sea Blue 30,9080205, ,256,1457602186,0,0.267496675,0.238296464,
5400,SB70XL Pacifica_8.PPG,IGDB v29.0,1,0,7.924800396,0.10451252,0.053132217,0.561786234,0.267737627,0.047797412,0.036692847,0,0.839999974,0.018268796,0.999979734,,PPG Industries,Solarban® 70XL Pacifica™  8mm,11114336,#,256,1457602186,0,0.267737627,0.10451252,
5762,ts40_5.gja,IGDB v13.8,1,0,5.886000156,0.175803751,0.067939587,0.258407861,0.267740041,0.073471427,0.225072429,0,0.839999974,0.730000019,1,,G.James Australia,Solarlus TS40 on Panasap Dark Blue,9474432, ,256,1457602186,0,0.267740041,0.175803751,
4282,Planibel grey 10.gvb,IGDB v43.0,1,0,9.850000381,0.307297498,0.046447195,0.046447195,0.268159598,0.046188191,0.046188191,0,0.839999974,0.839999974,1,,AGC Glass Europe,Planibel Grey 10 mm,9670029, ,256,1457602187,0,0.268159598,0.307297498,
3439,SGSNR43CY10.grd,IGDB v20.0,1,0,9.753600121,0.115134016,0.119453073,0.50463438,0.268171608,0.111548819,0.061744124,0,0.839999974,0.025133101,1.000344634,,Guardian,SunGuard® SNR 43 on 10mm CrystalGray,9539969,#,256,1457602187,0,0.268171608,0.115134016,
8212,04_Bronze_12.syp,IGDB v15.4,1,0,12,0.238651797,0.045639981,0.045639981,0.268993139,0.046291377,0.046291377,0,0.839999974,0.839999974,1,,"SHANGHAI YAOHUA PILKINGTON GLASS CO.,LTD",04-Bronze Float Glass,7899549, ,256,1457602187,0,0.268993139,0.238651797,
4827,SV30.jwf,IGDB v33.0,1,0,3.019999981,0.20498234,0.374574721,0.265019625,0.269259632,0.382067531,0.244747669,0,0.839999974,0.789106607,0.970000029,,"Johnson Laminating & Coating, Inc.",Scenic View 30%,10260610,#,256,1457602188,0,0.269259632,0.20498234,
8925,SageGlass_9_GraySVC_24clr.SAG,IGDB v33.0,1,0,8.819999695,0.14915897,0.07915464,0.144791022,0.269464761,0.082438484,0.071466438,0,0.839187741,0.143667817,0.726999998,,"SAGE Electrochromics, Inc.",SageGlass® Gray SVC 9mm lami full clear 24%T,8163467,#,256,1457602188,0,0.269464761,0.14915897,
8926,SageGlass_9_GraySVC_12int.SAG,IGDB v33.0,1,0,8.819999695,0.06012895,0.083517894,0.114551567,0.138108119,0.086594485,0.029108614,0,0.839187741,0.143667817,0.726999998,,"SAGE Electrochromics, Inc.",SageGlass® Gray SVC 9mm lami int state 12%T,6056546,#,256,1457602188,0,0.138108119,0.06012895,
8927,SageGlass_9_GraySVC_4int.SAG,IGDB v33.0,1,0,8.819999695,0.018012902,0.082881719,0.10857676,0.046535943,0.086186789,0.011915981,0,0.839187741,0.143667817,0.726999998,,"SAGE Electrochromics, Inc.",SageGlass® Gray SVC 9mm lami int state 4%T,4145454,#,256,1457602188,0,0.046535943,0.018012902,
8928,SageGlass_9_GraySVC_3int.SAG,IGDB v33.0,1,0,8.819999695,0.012298042,0.082856931,0.108945094,0.031933866,0.086229242,0.011189471,0,0.839187741,0.143667817,0.726999998,,"SAGE Electrochromics, Inc.",SageGlass® Gray SVC 9mm lami int state 3%T,3618338,#,256,1457602188,0,0.031933866,0.012298042,
8929,SageGlass_9_GraySVC_1dk.SAG,IGDB v33.0,1,0,8.819999695,0.002284982,0.083046749,0.111260973,0.005797489,0.086557731,0.011559521,0,0.839187741,0.143667817,0.726999998,,"SAGE Electrochromics, Inc.",SageGlass® Gray SVC 9mm lami full tint 0.5%T,1643525,#,256,1457602188,0,0.005797489,0.002284982,
14230,EN2plus_Grey10.GTS,IGDB v43.0,1,0,9.800000191,0.196574643,0.269754767,0.067226328,0.270039678,0.009021288,0.043348707,0,0.041200358,0.846193492,1,,Glas Trösch AG,EN2plus on Grey 10 mm,9604749, ,256,1457602188,0,0.270039678,0.196574643,
14286,CNeutral3021T_Irish6.GTS,IGDB v44.0,1,0,5.800000191,0.116958551,0.404102385,0.103941403,0.270291537,0.073965594,0.144267961,0,0.035701811,0.846483171,1,,Glas Trösch AG,COMBI Neutral 30/21 T on Irish 6 mm,8950908, ,256,1457602189,0,0.270291537,0.116958551,
16327,SOLARSTOP Smart Blue 40.SAM,IGDB v31.0,1,0,5.839000225,0.13603808,0.306242079,0.107022539,0.27056244,0.098704033,0.140509695,0,0.101606466,0.839999974,1,,Sanam Glass,SOLARSTOP Smart Blue 40,9737336, ,256,1457602189,0,0.27056244,0.13603808,
8228,YNE0475_8.syp,IGDB v44.0,1,0,8,0.165664479,0.08735761,0.315187722,0.270851851,0.048470199,0.006986692,0,0.846004963,0.045226771,1,,"SYP GLASS GROUP CO.,LTD",Double Silver LowE on Tinted Glass #2 side,8555670,#,256,1457602189,0,0.270851851,0.165664479,
6301,VUE350.vir,IGDB v16.4,1,0,5.659999847,0.121815555,0.128764912,0.514947653,0.271015704,0.058099795,0.03193403,0,0.839999974,0.029715132,1,,Viracon,VUE-50 on Grey,9408901,#,256,1457602190,0,0.271015704,0.121815555,
27463,NP50gy6.grm,IGDB v43.0,1,0,5.842000008,0.172245473,0.152656019,0.424911767,0.271262914,0.096679799,0.138849363,0,0.839999974,0.042187799,1.000344634,,Guardian Middle East,SunGuard® HP Neutral Plus 50 on 6 mm Grey,9146250,#,256,1457602190,0,0.271262914,0.172245473,
19720,V28 SR PS8.EMN,IGDB v44.0,1,0,3.25,0.217743456,0.312063068,0.232770368,0.271614045,0.316979975,0.221969679,0,0.839999974,0.93900001,0.841000021,,Eastman Chemical Company,V28 PS8 Safety,9933190,#,256,1457602190,0,0.271614045,0.217743456,
2534,V28 SR PS8.CPF,IGDB v18.2,1,0,3.25,0.217743456,0.312063068,0.232770368,0.271614045,0.316979975,0.221969679,0,0.839999974,0.93900001,0.841000021,,Solutia Performance Films,V28 PS8 Safety,9933190,#,256,1457602190,0,0.271614045,0.217743456,
25246,SB70XLPAC_075SFX_CLRLAM_6.PPG,IGDB v45.0,1,0,13.28927994,0.101557277,0.071974955,0.300341755,0.271792382,0.066730835,0.14240852,0,0.839999974,0.839999974,0.645551085,,PPG Industries,6mmSB70XLPacifica_075Saflex®VSO2_6mmClear,10590060,#,256,1457602190,0,0.271792382,0.101557277,
5935,16ts301.gja,IGDB v25.0,1,0,10.76000023,0.185738415,0.145269692,0.190700635,0.272076696,0.145306289,0.184474036,0,0.839999974,0.839999974,0.791999996,,G.James Australia,Solarplus TS30 Cool Blue Laminate,8885121, ,256,1457602191,0,0.272076696,0.185738415,
1677,CED33-56_6.CSG,IGDB v39.0,1,0,5.96999979,0.163898125,0.124244928,0.447532773,0.272116125,0.075720794,0.142207488,0,0.839999974,0.035395909,1,,China Southern Glass (CSG),Double LowE on Grey,9801865,#,256,1457602191,0,0.272116125,0.163898125,
4803,DN25.jwf,IGDB v16.4,1,0,3.273999929,0.268094838,0.145396307,0.117002927,0.272309124,0.151960418,0.11955341,0,0.839999974,0.939999998,0.968999982,,"Johnson Laminating & Coating, Inc.",Daylight Natural 25% on 3mm Clear,9211790,#,256,1457602191,0,0.272309124,0.268094838,
5047,SBRNZ_12.PPG,IGDB v11.4,1,0,12.69999981,0.24032037,0.047010954,0.049204074,0.272714764,0.050489571,0.052413743,0,0.839999974,0.839999974,1,,PPG Industries,Solarbronze®,8161949,#,256,1457602191,0,0.272714764,0.24032037,
5454,SB90 Pacifica_6.PPG,IGDB v43.0,1,0,5.664200306,0.10398633,0.072077736,0.59845078,0.272741199,0.055787027,0.122067191,0,0.839999974,0.023413055,0.999979734,,PPG Industries,Solarban® 90 on Pacifica®  6mm,10590061,#,256,1457602192,0,0.272741199,0.10398633,
21328,COOL-LITE KS 738 II 5mm.SGG,IGDB v45.0,1,0,5,0.142537266,0.428519815,0.170173198,0.272754878,0.134910688,0.206616402,0,0.050460674,0.839999974,1,,Saint-Gobain Glass,SGG COOL-LITE KS 738 II 5mm,10130552, ,256,1457602192,0,0.272754878,0.142537266,
5094,SC_AZ_5.PPG,IGDB v14.1,1,0,4.673600197,0.157876551,0.29887566,0.101765141,0.27281183,0.364459813,0.204458252,0,0.849662602,0.839999974,1,,PPG Industries,Solarcool® Azuria®,8819081,#,256,1457602192,0,0.27281183,0.157876551,
