Repository: katsuya0719/visEPlus

File: static/csv/glass.csv (part 7 of 30)
ID,Name,Source,SpectralData,AngularFunction,Thickness,Tsol,Rsol1,Rsol2,Tvis,Rvis1,Rvis2,Tir,emis1,emis2,Conductivity,Comment,Manufacturer,ProductName,Color,Certification,Status,Timestamp,Specularity,Tvis2,Tsol2,MaterialID
17107,ST 436_6.SGI,IGDB v33.0,1,0,5.918000221,0.184512526,0.219954967,0.095234729,0.303498894,0.178412244,0.16449596,0,0.75529778,0.839999974,1,,Saint Gobain Glass India,Turquoise,10066567, ,256,1457602232,0,0.303498894,0.184512526,
3505,LXGY_3.GEC,IGDB v17.2,1,0,2.996999979,0.458414257,0.06035101,0.060185011,0.303584874,0.052830596,0.052900475,0,0.89200002,0.89200002,0.194999993,,General Electric Company,Lexan® 9030,10525068, ,256,1457602233,0,0.303584874,0.458414257,
224,Sl30_3ww.bsf,IGDB v16.3,1,0,3.035300016,0.246347994,0.35856688,0.192399338,0.303672135,0.248124391,0.142787248,0,0.839999974,0.839999974,0.92765522,,Saint-Gobain Solar Gard LLC,Slate 30,10196882,#,256,1457602233,0,0.303672135,0.246347994,
5613,dle554.gja,IGDB v15.4,1,0,5.862999916,0.174202412,0.170897558,0.425417483,0.304295212,0.053206354,0.110827357,0,0.839999974,0.052000001,1,,G.James Australia,Solarplus DLE55 on Bronze,8950687, ,256,1457602233,0,0.304295212,0.174202412,
5755,ts50_a5.gja,IGDB v13.7,1,0,5.946000099,0.176649064,0.057780363,0.199075788,0.304454058,0.063124627,0.177956074,0,0.839999974,0.75,1,,G.James Australia,Solarplus TS50 on Arctic Blue,10132355, ,256,1457602233,0,0.304454058,0.176649064,
6192,VRE838.VIR,IGDB v13.2,1,0,5.659999847,0.120757475,0.134401903,0.481122196,0.304633021,0.263080776,0.166198954,0,0.840261221,0.042835601,1,,Viracon,Reflective LowE on EverGreen,9083781,#,256,1457602234,0,0.304633021,0.120757475,
9962,SolarEPlusArBl6.lof,IGDB v30.0,1,0,5.920000076,0.169758052,0.109768875,0.048088521,0.304671913,0.07927572,0.052996483,0,0.169763982,0.839999974,1,,Pilkington North America,Solar-E™ Plus Arctic Blue,11378039,#,256,1457602234,0,0.304671913,0.169758052,
16348,SOLARSTOP Majestic Blue 40.SAM,IGDB v31.0,1,0,5.953999996,0.17091161,0.33073771,0.130527437,0.305406511,0.071669653,0.146036893,0,0.092105828,0.837000012,1,,Sanam Glass,SOLARSTOP Majestic Blue 40,10591360, ,256,1457602234,0,0.305406511,0.17091161,
12450,SNL37c#2L66gn1.grl,IGDB v27.0,1,0,12.06499958,0.117527544,0.399186432,0.105485268,0.305431992,0.25595215,0.17226465,0,0.83643496,0.83643496,0.898233294,,Guardian Latin America,SunGuard® SNL 37 inside (6clr+.38+6grn) Lam,9476998,#,256,1457602234,0,0.305431992,0.117527544,
2703,LE35AMAR.MMM,IGDB v16.2,1,0,3.140000105,0.182605013,0.558768451,0.683118761,0.305536479,0.533441782,0.564146399,0,0.839999974,0.349999994,0.949999988,,3M Corporation,Amber 35 Low E,11180677,#,256,1457602235,0,0.305536479,0.182605013,
2529,VE35 SR CDF.CPF,IGDB v18.2,1,0,3.049999952,0.203061759,0.45821619,0.524327099,0.3055785,0.417455316,0.393029183,0,0.839999974,0.379000008,0.935000002,,Solutia Performance Films,VE35 Low-E,10525067,#,256,1457602235,0,0.3055785,0.203061759,
19715,VE35 SR CDF.EMN,IGDB v44.0,1,0,3.049999952,0.203061759,0.45821619,0.524327099,0.3055785,0.417455316,0.393029183,0,0.839999974,0.379000008,0.935000002,,Eastman Chemical Company,VE35 Low-E,10525067,#,256,1457602235,0,0.3055785,0.203061759,
5135,SC_SX_5.PPG,IGDB v14.1,1,0,4.673600197,0.258213341,0.30065757,0.129564956,0.305626631,0.365554243,0.242106616,0,0.849662602,0.839999974,1,,PPG Industries,Solarcool® Solexia®,8623515,#,256,1457602235,0,0.305626631,0.258213341,
5567,hl369.gja,IGDB v13.3,1,0,10.59000015,0.258815199,0.062896647,0.104703471,0.305683076,0.064107358,0.099319935,0,0.839999974,0.159999996,0.791999996,,G.James Australia,HL369,10328712, ,256,1457602236,0,0.305683076,0.258815199,
16309,SOLARSTOP Majestic Green35.SAM,IGDB v31.0,1,0,5.797999859,0.166084722,0.176743731,0.131635606,0.306148261,0.072660767,0.237961084,0,0.632723808,0.837000012,1,,Sanam Glass,SOLARSTOP Majestic Green 35,10066823, ,256,1457602236,0,0.306148261,0.166084722,
5565,hl339.gja,IGDB v13.2,1,0,10.53899956,0.263673604,0.057332065,0.103246987,0.306225538,0.056668203,0.09124779,0,0.839999974,0.159999996,0.791999996,,G.James Australia,HL339,10001034, ,256,1457602236,0,0.306225538,0.263673604,
14062,SELEKT_Grey8.GTS,IGDB v43.0,1,0,7.800000191,0.164554492,0.431952983,0.095936514,0.306886315,0.029586332,0.046659555,0,0.034488689,0.846193492,1,,Glas Trösch AG,SELEKT on Grey 8 mm,10000277, ,256,1457602237,0,0.306886315,0.164554492,
17116,GREEN REFLECTASOL_4.SGI,IGDB v33.0,1,0,3.851000071,0.324102223,0.324754447,0.176000684,0.306894064,0.491135478,0.342011362,0,0.851164818,0.839999974,1,,Saint Gobain Glass India,Reflectasol Green,7377830, ,256,1457602237,0,0.306894064,0.324102223,
12449,SNL37c#2L46gn1.grl,IGDB v27.0,1,0,10.05840015,0.11892774,0.431161463,0.105501488,0.307373762,0.258587509,0.172320887,0,0.83643496,0.83643496,0.87400347,,Guardian Latin America,SunGuard® SNL 37 inside (4clr+.38+6grn) Lam,9477255,#,256,1457602237,0,0.307373762,0.11892774,
21150,COOL-LITE SKN 754 II 8mm.SGG,IGDB v45.0,1,0,8,0.125188276,0.551581025,0.076083407,0.307536215,0.161921039,0.076954328,0,0.015211014,0.837000012,1,,Saint-Gobain Glass,SGG COOL-LITE SKN 754 II 8mm,11247977,#,256,1457602238,0,0.307536215,0.125188276,
2178,GREY-SGP-E366 - 13.6.CIG,IGDB v20.0,1,0,13.60000038,0.124215767,0.135234639,0.368316829,0.308186114,0.06506253,0.100943647,0,0.839999974,0.839999974,0.672999978,,Cardinal Glass Industries,Grey-6 / 0.090 SGP / E366-6 (Embedded),9803922,#,256,1457602238,0,0.308186114,0.124215767,
5764,ts40_7.gja,IGDB v13.8,1,0,6.043000221,0.131854579,0.064179935,0.269044369,0.308275282,0.081174664,0.23444818,0,0.839999974,0.730000019,1,,G.James Australia,Solarlus TS40 on Azurlite,9673861, ,256,1457602238,0,0.308275282,0.131854579,
16311,SOLARSTOP Smart Aqua 35.SAM,IGDB v31.0,1,0,5.915999889,0.18194522,0.170790717,0.138468042,0.308289707,0.063387863,0.235742763,0,0.632497907,0.839999974,1,,Sanam Glass,SOLARSTOP Smart Aqua 35,10263430, ,256,1457602238,0,0.308289707,0.18194522,
11271,COOL-LITE ST 436-H 6mm.SGG,IGDB v16.4,1,0,6,0.191344231,0.222092912,0.100069813,0.308382064,0.182177335,0.167011708,0,0.75999999,0.837000012,1,,Saint-Gobain Glass,SGG COOL-LITE ST 436-H 6mm,10132360, ,256,1457602239,0,0.308382064,0.191344231,
11483,COOL-LITE STB 436-H 5mm.SGG,IGDB v20.0,1,0,5,0.197445944,0.285198987,0.093966998,0.30842942,0.16852051,0.13884005,0,0.731999993,0.837000012,1,,Saint-Gobain Glass,SGG COOL-LITE STB 436-H 5mm,9607822, ,256,1457602239,0,0.30842942,0.197445944,
8288,YRE2238_6.syp,IGDB v15.4,1,0,6,0.137826696,0.165788591,0.369163334,0.30850634,0.287595391,0.078606501,0,0.839999974,0.048,1,,"SHANGHAI YAOHUA PILKINGTON GLASS CO.,LTD",Solar Control LowE on 22(F) Green #2 Side,9673861, ,256,1457602239,0,0.30850634,0.137826696,
19004,T-SunluxCS130 onClear3.2mm.AFT,IGDB v40.0,1,0,3.25999999,0.284431487,0.258911163,0.158876523,0.308559805,0.238612637,0.197044522,0,0.663142443,0.845341206,1,,AGC Flat Glass (Thailand),T-Sunlux CS130 on Clear 3.2 mm.,10131604, ,256,1457602239,0,0.308559805,0.284431487,
4250,Stopsol Classic Green 6.gvb,IGDB v43.0,1,0,5.849999905,0.219092235,0.26856941,0.100555159,0.308590114,0.340681314,0.195754677,0,0.837000012,0.837000012,1,,AGC Glass Europe,Stopsol Classic Green 6 mm,8755351, ,256,1457602240,0,0.308590114,0.219092235,
1759,Dualis30.ABF,IGDB v17.5,1,0,5.949999809,0.247371987,0.110520028,0.135320097,0.308605075,0.12163014,0.129801303,0,0.839999974,0.899999976,0.991999984,,A & B Films Pte Ltd,Dualis 30,10000785, ,256,1457602240,0,0.308605075,0.247371987,
12097,Silver35gn6.grm,IGDB v17.3,1,0,5.740399837,0.146219209,0.163505882,0.384674639,0.308969617,0.297322303,0.18025957,0,0.839999974,0.049834546,1.000344634,,Guardian Middle East,SunGuard® HP Green 35,9149072,#,256,1457602240,0,0.308969617,0.146219209,
6225,VRE130.VIR,IGDB v15.0,1,0,5.659999847,0.177230299,0.464285642,0.426526368,0.30929178,0.468182147,0.084478162,0,0.839999974,0.046,1,,Viracon,VRE30 LowE on Clear,10132110,#,256,1457602240,0,0.30929178,0.177230299,
6002,VE1945.vir,IGDB v25.0,1,0,5.659999847,0.184572622,0.118835144,0.503038287,0.309319645,0.051380709,0.248285562,0,0.839999974,0.042840097,1,,Viracon,VE-45 on Crystal Gray,9804176,#,256,1457602241,0,0.309319645,0.184572622,
27453,Neutral60gy6.grm,IGDB v34.0,1,0,5.842000008,0.225420371,0.128700331,0.297409266,0.309393525,0.088746957,0.062486786,0,0.839999974,0.067535289,1.000344634,,Guardian Middle East,SunGuard® HP Grey 60,10066068,#,256,1457602241,0,0.309393525,0.225420371,
5706,le40i7.gja,IGDB v13.6,1,0,6.063000202,0.13689822,0.074114136,0.308496982,0.309859782,0.107231893,0.129099339,0,0.839999974,0.104000002,1,,G.James Australia,Solarplus LE40i on Azurlite,11640691, ,256,1457602241,0,0.309859782,0.13689822,
3443,SGAG50CY10.grd,IGDB v44.0,1,0,9.753600121,0.16661118,0.103659101,0.375867844,0.310079843,0.108507968,0.118017375,0,0.839999974,0.059231721,1.000344634,,Guardian,SunGuard® AG 50 on 10mm CrystalGray,10132108,#,256,1457602242,0,0.310079843,0.16661118,
14048,SELEKT_Bronze10.GTS,IGDB v43.0,1,0,9.800000191,0.155411035,0.431028813,0.086580269,0.310544312,0.029658297,0.046250954,0,0.034488689,0.845688105,1,,Glas Trösch AG,SELEKT on Bronze 10 mm,8491940, ,256,1457602242,0,0.310544312,0.155411035,
12117,Neutral34gn6.grm,IGDB v17.3,1,0,5.740399837,0.156828031,0.100453116,0.219756722,0.311456352,0.173327923,0.081301317,0,0.839999974,0.538264751,1.000344634,,Guardian Middle East,SunGuard® S Green 34,9936261,#,256,1457602242,0,0.311456352,0.156828031,
6189,VRE738.VIR,IGDB v13.2,1,0,5.659999847,0.123297967,0.138785616,0.481343776,0.311993778,0.276963949,0.166454807,0,0.840261221,0.042835601,1,,Viracon,Reflective LowE on Azurlite,10329980,#,256,1457602242,0,0.311993778,0.123297967,
16355,SOLARSTOP FantasyGrey 55.SAM,IGDB v33.0,1,0,5.724999905,0.210437968,0.31780839,0.124774009,0.312193394,0.076352015,0.096520685,0,0.093320012,0.839999974,1,,Sanam Glass,SolarStop Fantasy Grey 55,9738391, ,256,1457602243,0,0.312193394,0.210437968,
17014,SUPREME GREEN_6.AIS,IGDB v33.0,1,0,5.760000229,0.315037698,0.253176183,0.203342214,0.312259555,0.134197444,0.328019351,0,0.818426132,0.839999974,1,,Asahi India Glass Limited,AIS SunShield Supreme Green,10000282, ,256,1457602243,0,0.312259555,0.315037698,
2738,FXHP30.mmm,IGDB v16.0,1,0,5.704199791,0.373262405,0.069137201,0.089831389,0.312402666,0.057535157,0.080137096,0,0.839999974,0.790000021,0.984000027,,3M Corporation,FX,9673364,#,256,1457602243,0,0.312402666,0.373262405,
5683,le54i4.gja,IGDB v13.6,1,0,5.945000172,0.23224701,0.130082697,0.293341279,0.312534839,0.057141896,0.099863194,0,0.839999974,0.104000002,1,,G.James Australia,Solarplus LE54i on Bronze,9803166, ,256,1457602243,0,0.312534839,0.23224701,
17022,AISC2 GREEN_5.AIS,IGDB v33.0,1,0,4.730000019,0.219058886,0.188636959,0.104089104,0.312910885,0.056816418,0.221958533,0,0.819134295,0.839999974,1,,Asahi India Glass Limited,AIS Ecosense Enhance Reef,10394254, ,256,1457602244,0,0.312910885,0.219058886,
8317,YSD0132_6.syp,IGDB v17.4,1,0,6,0.245658144,0.232034788,0.218088314,0.313049763,0.30161804,0.105542868,0,0.839999974,0.540000021,1,,"SHANGHAI YAOHUA PILKINGTON GLASS CO.,LTD",Solar Reflective on Clear,10525327,#,256,1457602244,0,0.313049763,0.245658144,
1124,BL_VLT6.DUP,IGDB v16.2,1,0,6.699999809,0.611907363,0.06762775,0.06989485,0.313285738,0.059509739,0.063528247,0,0.839999974,0.839999974,0.825999975,,DuPont,Butacite® 5272500,13402824,#,256,1457602244,0,0.313285738,0.611907363,
237,TV30_3.bsf,IGDB v17.4,1,0,3.250999928,0.273567319,0.314976633,0.326551497,0.313551962,0.22438933,0.129296347,0,0.839999974,0.75,0.965730727,,Saint-Gobain Solar Gard LLC,TrueVue 30,10132368,#,256,1457602245,0,0.313551962,0.273567319,
11154,COOL-LITE KNT 440 8mm.SGG,IGDB v16.4,1,0,8,0.131192803,0.285192966,0.084447153,0.313745946,0.047420215,0.142298117,0,0.111000001,0.837000012,1,,Saint-Gobain Glass,SGG COOL-LITE KNT 440 8mm,10133375, ,256,1457602245,0,0.313745946,0.131192803,
21168,COOL-LITE SKN 744 II 5mm.SGG,IGDB v44.0,1,0,5,0.128704697,0.423202902,0.114648275,0.31409508,0.076163404,0.111086324,0,0.029291598,0.837000012,1,,Saint-Gobain Glass,SGG COOL-LITE SKN 744 II 5mm,10919806, ,256,1457602245,0,0.31409508,0.128704697,
21268,COOL-LITE ST 436 5mm.SGG,IGDB v45.0,1,0,5,0.204743087,0.219262511,0.104566999,0.314278901,0.177901357,0.172177106,0,0.769680858,0.837000012,1,,Saint-Gobain Glass,SGG COOL-LITE ST 436 5mm,10263691, ,256,1457602245,0,0.314278901,0.204743087,
16313,SOLARSTOP Fantasy Green 35.SAM,IGDB v33.0,1,0,5.811999798,0.170093298,0.17018652,0.132868841,0.314296842,0.062078975,0.240932792,0,0.632842958,0.839999974,1,,Sanam Glass,SOLARSTOP Fantasy Green 35,10067337, ,256,1457602246,0,0.314296842,0.170093298,
8300,YSD0130_6.syp,IGDB v15.4,1,0,6,0.258780301,0.18359673,0.250272959,0.314767838,0.239383489,0.193645641,0,0.839999974,0.579999983,1,,"SHANGHAI YAOHUA PILKINGTON GLASS CO.,LTD",Solar Reflective on Clear,10656401, ,256,1457602246,0,0.314767838,0.258780301,
6322,VRE2646.VIR,IGDB v18.1,1,0,5.659999847,0.175440714,0.166455507,0.412902385,0.314920992,0.160515487,0.094894804,0,0.839999974,0.044160761,1,,Viracon,Reflective LowE on SolarBlue,10657158,#,256,1457602246,0,0.314920992,0.175440714,
6057,VE32M-8.vir,IGDB v44.0,1,0,7.900000095,0.173588201,0.095619015,0.418273836,0.314924151,0.0434701,0.0202363,0,0.839999974,0.039682429,1,,Viracon,VE-2M on Grey,10066071,#,256,1457602246,0,0.314924151,0.173588201,
5463,SB90 Optigray_10.PPG,IGDB v43.0,1,0,9.397999763,0.116679795,0.102414392,0.598628521,0.3150554,0.058965191,0.123114981,0,0.839999974,0.023413055,0.999979734,,PPG Industries,Solarban® 90 on Optigray®  10mm,9673362,#,256,1457602247,0,0.3150554,0.116679795,
16571,Sky 30.ERN,IGDB v38.0,1,0,2.868000031,0.269330353,0.382763565,0.36208722,0.315298587,0.343964547,0.255444884,0,0.839999974,0.667971373,0.973999977,,Erickson International LLC,Sky 30,11049867,#,256,1457602247,0,0.315298587,0.269330353,
19756,Hopcer30.EMN,IGDB v44.0,1,0,3.062200069,0.207244098,0.128161132,0.149849385,0.315392226,0.109521776,0.108182311,0,0.839999974,0.859000027,0.846000016,,Eastman Chemical Company,Huper Optik® Ceramic 30,9476757,#,256,1457602247,0,0.315392226,0.207244098,
1571,Hopcer30.SWT,IGDB v14.0,1,0,3.062200069,0.207244098,0.128161132,0.149849385,0.315392226,0.109521776,0.108182311,0,0.839999974,0.859000027,0.846000016,,"Southwall Technologies, Inc.",Huper Optik® Ceramic 30,9476757,#,256,1457602247,0,0.315392226,0.207244098,
8279,YRE0238_6.syp,IGDB v15.4,1,0,6,0.148168772,0.184991345,0.362781852,0.315428495,0.300950378,0.080117062,0,0.839999974,0.048,1,,"SHANGHAI YAOHUA PILKINGTON GLASS CO.,LTD",Solar Control LowE on 02(H) Green #2 Side,9870728, ,256,1457602248,0,0.315428495,0.148168772,
6351,VUE1940.vir,IGDB v18.2,1,0,5.659999847,0.133174077,0.141087249,0.544044852,0.320792556,0.089842983,0.083554327,0,0.839999974,0.031351361,1,,Viracon,VUE-40 on Crystal Gray,10264203,#,256,1457602254,0,0.320792556,0.133174077,
4249,Stopsol Classic Green 5.gvb,IGDB v43.0,1,0,4.849999905,0.250656694,0.26925078,0.10973271,0.321199417,0.340913147,0.207808807,0,0.837000012,0.837000012,1,,AGC Glass Europe,Stopsol Classic Green 5 mm,8952476, ,256,1457602254,0,0.321199417,0.250656694,
6317,VE448.VIR,IGDB v18.1,1,0,5.659999847,0.23052147,0.126310512,0.24137637,0.321269959,0.083318219,0.026327033,0,0.839999974,0.088878758,1,,Viracon,LowE on Bronze,9935261,#,256,1457602254,0,0.321269959,0.23052147,
21392,REFLECTASOL 6mm.SGG,IGDB v44.0,1,0,6,0.529762089,0.376044154,0.328985602,0.321372032,0.535345316,0.466263741,0,0.845601022,0.839999974,1,,Saint-Gobain Glass,SGG REFLECTASOL 6mm,7508912, ,256,1457602254,0,0.321372032,0.529762089,
5695,le50i5a.gja,IGDB v13.6,1,0,5.849999905,0.170048565,0.069105037,0.278731763,0.321894765,0.065007508,0.092650153,0,0.839999974,0.104000002,1,,G.James Australia,Solarplus LE50i on Arctic Blue,11772283, ,256,1457602254,0,0.321894765,0.170048565,
210,SBr35-4_3ww.bsf,IGDB v16.3,1,0,3.073400021,0.207200482,0.525340796,0.520248294,0.321945786,0.295745313,0.271573365,0,0.839999974,0.680000007,0.891310513,,Saint-Gobain Solar Gard LLC,4 Mil Solar Bronze 35,8820391,#,256,1457602255,0,0.321945786,0.207200482,
1633,CNY129_6.CSG,IGDB v17.3,1,0,5.829999924,0.291629702,0.137348831,0.238882437,0.321990877,0.169797003,0.213704064,0,0.839999974,0.663501024,1,,China Southern Glass (CSG),Solar on Clear,10328982,#,256,1457602255,0,0.321990877,0.291629702,
4865,MGD35.jwf,IGDB v33.0,1,0,3.016000032,0.243054911,0.375419885,0.436401993,0.322268426,0.351537973,0.389529645,0,0.839999974,0.698392689,0.97299999,,"Johnson Laminating & Coating, Inc.",Architectural Gold 35%,9870739,#,256,1457602255,0,0.322268426,0.243054911,
14250,CNeutral3021T_EF10.GTS,IGDB v44.0,1,0,9.800000191,0.178826302,0.405094564,0.24261947,0.322497785,0.075351283,0.186147094,0,0.035701811,0.839999974,1,,Glas Trösch AG,COMBI Neutral 30/21 T on Clear EUROFLOAT 10 mm,9805455, ,256,1457602256,0,0.322497785,0.178826302,
2209,g3cl516.pgt,IGDB v13.1,1,0,8.449999809,0.379019648,0.058501188,0.058546465,0.3225981,0.057773497,0.058095295,0,0.839999974,0.839999974,0.49000001,,PGT Industries,PGT dark gray clear,10001048,#,256,1457602256,0,0.3225981,0.379019648,
12116,Neutral34gn5.grm,IGDB v17.3,1,0,4.749800205,0.171873763,0.109460086,0.219993845,0.3227714,0.182598025,0.081653662,0,0.839999974,0.538264751,1.000344634,,Guardian Middle East,SunGuard® S Green 34,10133385,#,256,1457602256,0,0.3227714,0.171873763,
5178,VC Pacifica_6.PPG,IGDB v43.0,1,0,5.664199829,0.222462595,0.069745779,0.201589927,0.322792023,0.100886136,0.280605972,0,0.839999974,0.839999974,1.000344992,,PPG Industries,Vistacool® on Pacifica®  6mm,11641212,#,256,1457602256,0,0.322792023,0.222462595,
27105,DS30clr10.grm,IGDB v38.0,1,0,9.753600121,0.164939165,0.212562576,0.375031501,0.32285139,0.165906698,0.057353105,0,0.839999974,0.0563493,1.000344634,,Guardian Middle East,SunGuard® DS 30 on 10 mm Clear,10919561,#,256,1457602257,0,0.32285139,0.164939165,
17028,AISC4 BLUE GREY_5.AIS,IGDB v33.0,1,0,4.96999979,0.307856917,0.193768933,0.092573136,0.323501199,0.208886415,0.123882852,0,0.840327859,0.839999974,1,,Asahi India Glass Limited,AIS Ecosense Enhance Pebble,10197910, ,256,1457602257,0,0.323501199,0.307856917,
6816,DF7352.WHG,IGDB v43.0,1,0,5.820000172,0.202989966,0.093740039,0.195499629,0.323639393,0.103870839,0.020510212,0,0.839999974,0.155163467,1,,"BEIJING WUHUATIANBAO GLASS CO.,LTD",DF7352,11968893, ,256,1457602257,0,0.323639393,0.202989966,
14258,CNeutral3021T_EF8.GTS,IGDB v44.0,1,0,7.800000191,0.183383957,0.405158877,0.259795129,0.324646741,0.075419225,0.188027218,0,0.035701811,0.839999974,1,,Glas Trösch AG,COMBI Neutral 30/21 T on Clear EUROFLOAT 8 mm,9805456, ,256,1457602258,0,0.324646741,0.183383957,
5461,SB90 Optiblue_10.PPG,IGDB v43.0,1,0,9.397999763,0.130280912,0.196805671,0.598949015,0.324709892,0.060404837,0.123427413,0,0.839999974,0.023413055,0.999979734,,PPG Industries,Solarban® 90 on Optiblue®  10mm,10788493,#,256,1457602258,0,0.324709892,0.130280912,
9215,Solar Bronze 35 Xtra.hct,IGDB v17.2,1,0,2.98300004,0.206595704,0.521392941,0.412857533,0.324906528,0.303347081,0.274606496,0,0.699999988,0.839999974,1,,Hanita Coatings,Solar Bronze 35 Xtra on clear,9017508,#,256,1457602258,0,0.324906528,0.206595704,
19005,T-SunluxCS130 onClear6mm.AFT,IGDB v40.0,1,0,5.960000038,0.284573168,0.245392472,0.138121948,0.325054437,0.228551254,0.18307811,0,0.682344496,0.845371425,1,,AGC Flat Glass (Thailand),T-Sunlux CS130 on Clear 6 mm.,10329239, ,256,1457602258,0,0.325054437,0.284573168,
5930,1ts3011.gja,IGDB v25.0,1,0,10.76000023,0.210784391,0.175142556,0.179810464,0.325209141,0.182204887,0.187605023,0,0.839999974,0.839999974,0.791999996,,G.James Australia,Solarplus TS30 Clear Laminate,9083803, ,256,1457602259,0,0.325209141,0.210784391,
5754,ts50_5.gja,IGDB v13.7,1,0,5.873000145,0.217339829,0.055058893,0.201397285,0.325238019,0.056841291,0.178459361,0,0.839999974,0.75,1,,G.James Australia,Solarplus TS50 on Panasap Dark Blue,10526602, ,256,1457602259,0,0.325238019,0.217339829,
11071,PARSOL BRONZE 10mm.SGG,IGDB v16.4,1,0,10,0.343103796,0.048134189,0.048134189,0.325678498,0.048374582,0.048374582,0,0.837000012,0.837000012,1,,Saint-Gobain Glass,SGG PARSOL BRONZE 10mm,9082283, ,256,1457602259,0,0.325678498,0.343103796,
27104,DS30clr8.grm,IGDB v38.0,1,0,7.696199894,0.168886676,0.228696987,0.374984294,0.325692177,0.167908981,0.057446118,0,0.839999974,0.056306116,1.000344634,,Guardian Middle East,SunGuard® DS 30 on 8 mm Clear,10985355,#,256,1457602260,0,0.325692177,0.168886676,
4114,OptifloatBronze10mm.NSG,IGDB v35.0,1,0,10,0.317885429,0.0473512,0.0473512,0.325743854,0.048347358,0.048347358,0,0.839999974,0.839999974,1,,Pilkington,10mm Optifloat Bronze,8885675, ,256,1457602260,0,0.325743854,0.317885429,
3432,SGSNR43TG8.grd,IGDB v20.0,1,0,7.467599869,0.115061939,0.085152119,0.505015016,0.325847447,0.14546518,0.063735053,0,0.839999974,0.025022237,1.000344634,,Guardian,SunGuard® SNR 43 on 8mm TwilightGreen,9806465,#,256,1457602260,0,0.325847447,0.115061939,
9235,Silver 35 XTRM.hct,IGDB v31.0,1,0,2.944000006,0.243532687,0.425759465,0.379290789,0.325907499,0.392322004,0.397186071,0,0.806827724,0.839999974,1,,Hanita Coatings,Silver 35 XTRM on 3mm Clear,11050638,#,256,1457602260,0,0.325907499,0.243532687,
4135,RefliteClear6mm.NSG,IGDB v35.0,1,0,5.889999866,0.437998623,0.355692625,0.272303224,0.325940967,0.509081602,0.440126777,0,0.836965501,0.836965501,1,,Pilkington,6mm Reflite Clear,7837356, ,256,1457602261,0,0.325940967,0.437998623,
2758,SAS_35.mmm,IGDB v31.0,1,0,3.369999886,0.605318785,0.066586256,0.068788804,0.325975955,0.049101163,0.052010175,0,0.839999974,0.902939618,1.379999995,,3M Corporation,SAS 35 4M,9739672, ,256,1457602261,0,0.325975955,0.605318785,
12078,RB40gn8.grm,IGDB v17.3,1,0,7.696199894,0.136914879,0.103089176,0.414727211,0.326647371,0.162756786,0.174622223,0,0.839999974,0.078743324,1.000344634,,Guardian Middle East,SunGuard® HP Aquamarine 40,9150604,#,256,1457602261,0,0.326647371,0.136914879,
14256,CNeutral3021T_EF6.GTS,IGDB v44.0,1,0,5.800000191,0.188177392,0.405237287,0.279025078,0.326808989,0.075483136,0.189952806,0,0.035701811,0.839999974,1,,Glas Trösch AG,COMBI Neutral 30/21 T on Clear EUROFLOAT 6 mm,9870993, ,256,1457602262,0,0.326808989,0.188177392,
6302,VUE450.vir,IGDB v16.4,1,0,5.659999847,0.140579879,0.15172179,0.517524123,0.327281207,0.06324885,0.033664726,0,0.839999974,0.029715132,1,,Viracon,VUE-50 on Bronze,9477018,#,256,1457602262,0,0.327281207,0.140579879,
5184,SBR100 Optigray_6.PPG,IGDB v37.0,1,0,5.664200306,0.151914641,0.195153043,0.499174505,0.327674687,0.171173766,0.059153624,0,0.839999974,0.035999127,1.000344634,,PPG Industries,Solarban® R100 on Optigray®  6mm,10460817,#,256,1457602262,0,0.327674687,0.151914641,
1710,Ornyxsteel30.ABF,IGDB v17.0,1,0,3.183000088,0.27798295,0.221517101,0.209430754,0.328132153,0.201236606,0.225116372,0,0.838,0.860000014,0.958000004,,A & B Films Pte Ltd,Ornyx Steel 30,10263958, ,256,1457602263,0,0.328132153,0.27798295,
11266,COOL-LITE ST 436 4mm.SGG,IGDB v16.4,1,0,4,0.20547317,0.222513855,0.108171754,0.328321487,0.183010086,0.183214247,0,0.75999999,0.837000012,1,,Saint-Gobain Glass,SGG COOL-LITE ST 436 4mm,10395534, ,256,1457602263,0,0.328321487,0.20547317,
12448,SNL37c#2L44gn1.grl,IGDB v27.0,1,0,8.051799774,0.134200215,0.431426018,0.13474229,0.328378499,0.259184152,0.188081324,0,0.83643496,0.83643496,0.848043025,,Guardian Latin America,SunGuard® SNL 37 inside (4clr+.38+4grn) Lam,9805711,#,256,1457602263,0,0.328378499,0.134200215,
27103,DS30clr6.grm,IGDB v38.0,1,0,5.740399837,0.172848135,0.246116132,0.375176787,0.328416497,0.169994667,0.057552151,0,0.839999974,0.056380101,1.000344634,,Guardian Middle East,SunGuard® DS 30 on 6 mm Clear,10985356,#,256,1457602263,0,0.328416497,0.172848135,
4812,SB30.jwf,IGDB v16.4,1,0,3.273000002,0.241273001,0.399031103,0.39603138,0.328646243,0.271635622,0.240431681,0,0.839999974,0.721000016,0.968999982,,"Johnson Laminating & Coating, Inc.",Sunset Bronze 30% on 3mm Clear,9476515,#,256,1457602264,0,0.328646243,0.241273001,
9224,Solar Bronze 35.hct,IGDB v17.2,1,0,2.98300004,0.207051948,0.438293546,0.553191602,0.328741968,0.294864029,0.293176115,0,0.839999974,0.699999988,1,,Hanita Coatings,Solar Bronze 35 on clear,8951975,#,256,1457602264,0,0.328741968,0.207051948,
9206,Optitune-30-SR-WA.hct,IGDB v17.2,1,0,3,0.252917439,0.320822001,0.32286939,0.328784406,0.319339186,0.259868145,0,0.839999974,0.810000002,1,,Hanita Coatings,Optitune 30-SR-WA On Clear,10591636,#,256,1457602264,0,0.328784406,0.252917439,
4134,RefliteClear5mm.NSG,IGDB v35.0,1,0,4.909999847,0.452491224,0.356896996,0.283454537,0.328955054,0.509474576,0.449150771,0,0.836965501,0.836965501,1,,Pilkington,5mm Reflite Clear,7902893, ,256,1457602265,0,0.328955054,0.452491224,
1665,BJ39-7_6.CSG,IGDB v39.0,1,0,5.949999809,0.15081422,0.191855028,0.442012101,0.328988642,0.114075743,0.04897346,0,0.839999974,0.033409432,1,,China Southern Glass (CSG),Double LowE on LightGrey,10854539,#,256,1457602265,0,0.328988642,0.15081422,
9213,Silver 35 Xtra.hct,IGDB v17.2,1,0,2.98300004,0.247308567,0.448422462,0.392660201,0.329224557,0.415139943,0.418864191,0,0.75999999,0.839999974,1,,Hanita Coatings,Silver 35 Xtra on clear,11181965,#,256,1457602265,0,0.329224557,0.247308567,
5558,hl229.gja,IGDB v13.3,1,0,10.52999973,0.204156056,0.056366067,0.10331279,0.329547554,0.063418537,0.100058459,0,0.839999974,0.159999996,0.791999996,,G.James Australia,HL229,10395281, ,256,1457602265,0,0.329547554,0.204156056,
5602,dle703.gja,IGDB v14.3,1,0,5.882999897,0.182603627,0.12301781,0.436433285,0.329558939,0.050658144,0.041999761,0,0.839999974,0.048,1,,G.James Australia,Solarplus DLE70 on Grey,10067098, ,256,1457602266,0,0.329558939,0.182603627,
17111,CLEAR REFLECTASOL_3.5.SGI,IGDB v33.0,1,0,3.443000078,0.50683713,0.360816777,0.309558421,0.329580247,0.52105242,0.464673519,0,0.851885259,0.839999974,1,,Saint Gobain Glass India,Reflectasol Light Gold,7706033, ,256,1457602266,0,0.329580247,0.50683713,
27102,DS30clr5.grm,IGDB v38.0,1,0,4.749800205,0.174956396,0.255798191,0.375128239,0.329800278,0.170996502,0.057598371,0,0.839999974,0.057494577,1.000344634,,Guardian Middle East,SunGuard® DS 30 on 5 mm Clear,11050892,#,256,1457602266,0,0.329800278,0.174956396,
10517,15_BRILLIANT_BLUE_B31.TRO,IGDB v21.0,1,0,4.504000187,0.642616749,0.069960229,0.06869252,0.330065876,0.06325838,0.060688756,0,0.839999974,0.839999974,0.790000021,,TROSIFOL,TROSIFOL BRILLIANT 015BLUEPVB B.31 LAMINATE,15577088,#,256,1457602267,0,0.330065876,0.642616749,
6360,VUE840.vir,IGDB v18.2,1,0,5.659999847,0.115405627,0.072908267,0.543469608,0.330484092,0.095913559,0.085483409,0,0.839999974,0.031351361,1,,Viracon,VUE-40 on Evergreen,9741187,#,256,1457602267,0,0.330484092,0.115405627,
7148,ip3017sk.ipe,IGDB v17.0,1,0,6,0.138169274,0.240346357,0.509451032,0.330550551,0.17251882,0.040186718,0,0.837000012,0.037,1,,INTERPANE GLAS INDUSTRIE AG,ipasol sky 30/17,10002573,#,256,1457602267,0,0.330550551,0.138169274,
12444,N55gy#2L441.grl,IGDB v18.0,1,0,8.051799774,0.226341039,0.187482938,0.27731809,0.330704004,0.113368407,0.159026921,0,0.839999974,0.839999974,0.849773705,,Guardian Latin America,SunGuard® Neutral 55 inside (4gray+.38+4clr) Lam,10591637,#,256,1457602267,0,0.330704004,0.226341039,
8211,04_Bronze_10.syp,IGDB v15.4,1,0,10,0.302965283,0.047316104,0.047316104,0.330770016,0.047989417,0.047989417,0,0.839999974,0.839999974,1,,"SHANGHAI YAOHUA PILKINGTON GLASS CO.,LTD",04-Bronze Float Glass,8951723, ,256,1457602268,0,0.330770016,0.302965283,
8379,YNE6852J_8.syp,IGDB v41.0,1,0,8,0.156040683,0.125006661,0.466163874,0.33077839,0.084575713,0.113183163,0,0.846204877,0.033129197,1,,"SYP GLASS GROUP CO.,LTD",Double Silver LowE on Tinted Glass #2 side,10723467,#,256,1457602268,0,0.33077839,0.156040683,
25230,SB70XLCLR_090SGP_SGRLAM_5.PPG,IGDB v25.0,1,0,11.63827991,0.127754614,0.36818552,0.151490316,0.330792516,0.127669156,0.082843497,0,0.839999974,0.839999974,0.571131051,,PPG Industries,5mmSB70XLClear_090DuPontSGP_5mmSolargray,10132888,#,256,1457602268,0,0.330792516,0.127754614,
12193,HD_Green8c.grm,IGDB v31.0,1,0,7.696199894,0.309143513,0.145575002,0.250747889,0.330924779,0.270918548,0.156989112,0,0.839999974,0.698269844,1.000344634,,Guardian Middle East,"Guardian HD Colours, Green on 8 mm Clear",11050137,#,256,1457602268,0,0.330924779,0.309143513,
5615,dle555a.gja,IGDB v15.4,1,0,5.934999943,0.149930149,0.073144712,0.418691218,0.331014156,0.060752485,0.11584159,0,0.839999974,0.052000001,1,,G.James Australia,Solarplus DLE55 on Arctic Blue,10986369, ,256,1457602269,0,0.331014156,0.149930149,
18130,Grey-6_090SGP_E366-4.CIG,IGDB v39.0,1,0,11.89999962,0.13111113,0.087610476,0.515651822,0.331239998,0.03978717,0.010764453,0,0.844601095,0.844601095,0.646000028,,Cardinal Glass Industries,Grey-6 / 0.090 SGP / E366-4 (3),9936280,#,256,1457602269,0,0.331239998,0.13111113,
11162,COOL-LITE KS 447 10mm.SGG,IGDB v16.4,1,0,10,0.123537511,0.593461454,0.112499274,0.331268489,0.394734681,0.235051721,0,0.035999998,0.837000012,1,,Saint-Gobain Glass,SGG COOL-LITE KS 447 10mm,9150859, ,256,1457602269,0,0.331268489,0.123537511,
9835,GREY8.LOF,IGDB v11.4,1,0,7.950200081,0.30875352,0.047090195,0.047090195,0.331382215,0.048456781,0.048456781,0,0.839999974,0.839999974,1,,Pilkington North America,Optifloat™ Grey,10460059,#,256,1457602269,0,0.331382215,0.30875352,
11269,COOL-LITE ST 436-H 4mm.SGG,IGDB v16.4,1,0,4,0.231175959,0.222912058,0.117910855,0.331483066,0.183110669,0.185775772,0,0.75999999,0.837000012,1,,Saint-Gobain Glass,SGG COOL-LITE ST 436-H 4mm,10461072, ,256,1457602270,0,0.331483066,0.231175959,
2743,FXST35.mmm,IGDB v16.0,1,0,5.704199791,0.506274998,0.057048339,0.05808194,0.331904352,0.049302459,0.049376011,0,0.839999974,0.839999974,0.984000027,,3M Corporation,FX,9740437,#,256,1457602270,0,0.331904352,0.506274998,
12123,SilvGry32c8.grm,IGDB v17.3,1,0,7.696199894,0.282146126,0.159293756,0.246166423,0.331926912,0.214029893,0.217108682,0,0.839999974,0.701420486,1.000344634,,Guardian Middle East,SunGuard® S Silver Grey 32,10722965,#,256,1457602270,0,0.331926912,0.282146126,
5850,1ts3011_638.gja,IGDB v14.6,1,0,6.380000114,0.233149126,0.197216064,0.193323731,0.332052171,0.192729861,0.176918507,0,0.839999974,0.839999974,0.819000006,,G.James Australia,Solarplus TS30 Clear Laminate,9215134, ,256,1457602270,0,0.332052171,0.233149126,
4133,RefliteClear4mm.NSG,IGDB v35.0,1,0,3.809999943,0.473490745,0.357933939,0.297366977,0.33221814,0.509572148,0.456611812,0,0.836965501,0.836965501,1,,Pilkington,4mm Reflite Clear,7903151, ,256,1457602271,0,0.33221814,0.473490745,
8236,YAC2240_6.syp,IGDB v15.4,1,0,6,0.180662781,0.10396409,0.16440028,0.332973808,0.185632199,0.078007527,0,0.839999974,0.639999986,1,,"SHANGHAI YAOHUA PILKINGTON GLASS CO.,LTD",Solar Reflective on 22(F) Green,10330508, ,256,1457602271,0,0.332973808,0.180662781,
8255,YCE5871_6.syp,IGDB v15.4,1,0,6,0.21937713,0.135787234,0.417897046,0.33307156,0.084218614,0.148460314,0,0.839999974,0.050000001,1,,"SHANGHAI YAOHUA PILKINGTON GLASS CO.,LTD",Solar Control LowE on 58 EuroGray #2 Side,9739422, ,256,1457602271,0,0.33307156,0.21937713,
11481,COOL-LITE TB 440 6mm.SGG,IGDB v20.0,1,0,6,0.195408195,0.263242334,0.068570375,0.333078682,0.22652337,0.084969938,0,0.638999999,0.837000012,1,,Saint-Gobain Glass,SGG COOL-LITE TB 440 6mm,9281176, ,256,1457602271,0,0.333078682,0.195408195,
2523,V33 SR CDF.CPF,IGDB v18.2,1,0,3.049999952,0.301336437,0.19707118,0.19006376,0.333294481,0.219833821,0.188674569,0,0.839999974,0.921000004,0.93599999,,Solutia Performance Films,V33,10263962,#,256,1457602272,0,0.333294481,0.301336437,
19709,V33 SR CDF.EMN,IGDB v44.0,1,0,3.049999952,0.301336437,0.19707118,0.19006376,0.333294481,0.219833821,0.188674569,0,0.839999974,0.921000004,0.93599999,,Eastman Chemical Company,V33,10263962,#,256,1457602272,0,0.333294481,0.301336437,
5053,SGRAY_8.PPG,IGDB v11.4,1,0,7.924799919,0.31042558,0.048312519,0.052733976,0.333436579,0.051889829,0.056264527,0,0.839999974,0.839999974,1,,PPG Industries,Solargray®,10525851,#,256,1457602272,0,0.333436579,0.31042558,
21201,COOL-LITE KNT 755 6mm.SGG,IGDB v45.0,1,0,6,0.18704778,0.222531125,0.079072595,0.333521008,0.020104105,0.087691806,0,0.131287515,0.837000012,1,,Saint-Gobain Glass,SGG COOL-LITE KNT 755 6mm,11576446, ,256,1457602273,0,0.333521008,0.18704778,
25066,SB60PAC_075SFX_CLRLAM_6.PPG,IGDB v45.0,1,0,13.28927994,0.140631199,0.064364687,0.219974518,0.33373481,0.0554539,0.073987894,0,0.839999974,0.839999974,0.645551085,,PPG Industries,6mmSB60Pacifica_075Saflex®VSO2_6mmClear,11445624,#,256,1457602273,0,0.33373481,0.140631199,
12192,HD_Green6c.grm,IGDB v31.0,1,0,5.740399837,0.321567118,0.149931967,0.251115561,0.333829492,0.274625778,0.157076761,0,0.839999974,0.698269844,1.000344634,,Guardian Middle East,"Guardian HD Colours, Green on 6 mm Clear",11115674,#,256,1457602273,0,0.333829492,0.321567118,
25231,SB70XLCLR_060SGP_SGRLAM_5.PPG,IGDB v25.0,1,0,10.72134018,0.129369095,0.3682262,0.159413099,0.333949327,0.12776278,0.083556876,0,0.839999974,0.839999974,0.67151159,,PPG Industries,5mmSB70XLClear_060DuPontSGP_5mmSolargray,10198680,#,256,1457602273,0,0.333949327,0.129369095,
2770,FXPM_30.mmm,IGDB v31.0,1,0,3.289999962,0.578612864,0.071365215,0.070198722,0.333999485,0.059177451,0.054855119,0,0.839999974,0.895461082,0.959999979,,3M Corporation,FX Premium 30,10198933, ,256,1457602274,0,0.333999485,0.578612864,
5408,SBR100 Optiblue_6.PPG,IGDB v17.3,1,0,5.664200306,0.168750897,0.303169072,0.499436259,0.334200859,0.175928742,0.059370518,0,0.839999974,0.035999998,1.000344634,,PPG Industries,Solarban® R100 on 6mm Optiblue™,11182222,#,256,1457602274,0,0.334200859,0.168750897,
4248,Stopsol Classic Green 4.gvb,IGDB v43.0,1,0,3.849999905,0.289473385,0.270166367,0.121860519,0.334241241,0.341245592,0.220871389,0,0.837000012,0.837000012,1,,AGC Glass Europe,Stopsol Classic Green 4 mm,9149600, ,256,1457602274,0,0.334241241,0.289473385,
25232,SB70XLCLR_035SGP_SGRLAM_5.PPG,IGDB v25.0,1,0,10.23620033,0.130010128,0.368247598,0.164626226,0.334629297,0.127793849,0.083679691,0,0.839999974,0.839999974,0.751123786,,PPG Industries,5mmSB70XLClear_035DuPontSGP_5mmSolargray,10264216,#,256,1457602274,0,0.334629297,0.130010128,
12122,SilvGry32c6.grm,IGDB v17.3,1,0,5.740399837,0.293142021,0.166959494,0.246455282,0.33479619,0.216868252,0.21720688,0,0.839999974,0.701420486,1.000344634,,Guardian Middle East,SunGuard® S Silver Grey 32,10788503,#,256,1457602275,0,0.33479619,0.293142021,
2755,AFF_30.mmm,IGDB v31.0,1,0,3.299999952,0.27920112,0.320320159,0.203214586,0.334832489,0.289157838,0.163861319,0,0.839999974,0.753564894,0.959999979,,3M Corporation,Affinity 30,10788502,#,256,1457602275,0,0.334832489,0.27920112,
6319,VRE1946.VIR,IGDB v18.1,1,0,5.659999847,0.187002733,0.192915633,0.404349893,0.334849775,0.182225779,0.080470249,0,0.839999974,0.044160761,1,,Viracon,Reflective LowE on CrystalGray,10264468,#,256,1457602275,0,0.334849775,0.187002733,
25233,SB70XLCLR_090PVB_SGRLAM_5.PPG,IGDB v25.0,1,0,11.62812042,0.128363192,0.36821717,0.150965676,0.334855646,0.127802923,0.083748691,0,0.839999974,0.839999974,0.572861671,,PPG Industries,5mmSB70XLClear_090PVB_5mmSolargray,10133144,#,256,1457602275,0,0.334855646,0.128363192,
9212,Silver 35 SR WA.hct,IGDB v17.2,1,0,2.98300004,0.253195941,0.391786337,0.448518515,0.334915578,0.414616764,0.408543736,0,0.839999974,0.720000029,1,,Hanita Coatings,Silver 35 SR WA,11378831,#,256,1457602276,0,0.334915578,0.253195941,
4291,Stopsol Supersilver grey 5.gvb,IGDB v43.0,1,0,4.849999905,0.39789927,0.24438259,0.106792979,0.33498463,0.341394931,0.130239159,0,0.796000004,0.839999974,1,,AGC Glass Europe,Stopsol Supersilver Grey 5 mm,9804706, ,256,1457602276,0,0.33498463,0.39789927,
12191,HD_Green5c.grm,IGDB v31.0,1,0,4.749800205,0.32816416,0.152311176,0.25131619,0.335309148,0.276534677,0.157134458,0,0.839999974,0.698269844,1.000344634,,Guardian Middle East,"Guardian HD Colours, Green on 5 mm Clear",11115930,#,256,1457602276,0,0.335309148,0.32816416,
4326,sunergy gray 6.gvb,IGDB v43.0,1,0,5.849999905,0.290838987,0.095601127,0.063958645,0.335783064,0.085392393,0.053532045,0,0.298000008,0.839999974,1,,AGC Glass Europe,Sunergy Grey 6 mm,10591643, ,256,1457602276,0,0.335783064,0.290838987,
3447,SGSN54CY10.grd,IGDB v30.0,1,0,9.753600121,0.144474536,0.094299011,0.48196891,0.335938513,0.062423967,0.108952284,0,0.839999974,0.033701327,1.000344634,,Guardian,SunGuard® SuperNeutral 54 on 10mm CrystalGray,10068115,#,256,1457602277,0,0.335938513,0.144474536,
3202,SGNU40TG6.grd,IGDB v18.1,1,0,5.613399982,0.146030992,0.080660179,0.24454169,0.335945696,0.127310917,0.040991344,0,0.839999974,0.149299368,1.000344634,,Guardian,SunGuard® Neutral 40 on TwilightGreen,10593412,#,256,1457602277,0,0.335945696,0.146030992,
25234,SB70XLCLR_060PVB_SGRLAM_5.PPG,IGDB v25.0,1,0,10.86612034,0.129521281,0.368244678,0.158047542,0.336166054,0.127846628,0.084066704,0,0.839999974,0.839999974,0.652473927,,PPG Industries,5mmSB70XLClear_060PVB_5mmSolargray,10264216,#,256,1457602277,0,0.336166054,0.129521281,
12121,SilvGry32c5.grm,IGDB v17.3,1,0,4.749800205,0.298993289,0.171191379,0.246601522,0.336260229,0.218344256,0.217247546,0,0.839999974,0.701420486,1.000344634,,Guardian Middle East,SunGuard® S Silver Grey 32,10788503,#,256,1457602278,0,0.336260229,0.298993289,
1753,HPR 35GN.ABF,IGDB v17.2,1,0,5.949999809,0.306575626,0.142298609,0.211370751,0.336303532,0.10058713,0.177854672,0,0.839999974,0.839999974,0.723999977,,A & B Films Pte Ltd,HPR 35GN,10528128, ,256,1457602278,0,0.336303532,0.306575626,
5900,1sl3019.gja,IGDB v14.6,1,0,10.62800026,0.226390213,0.14860478,0.171362832,0.336416811,0.1730728,0.189092621,0,0.839999974,0.159999996,0.791999996,,G.James Australia,Solarplus SL30 Clear Low-E Laminate,10264471, ,256,1457602278,0,0.336416811,0.226390213,
11092,PARSOL GREY 8mm.SGG,IGDB v16.4,1,0,8,0.374159932,0.049195487,0.049195487,0.336542815,0.048672497,0.048672497,0,0.837000012,0.837000012,1,,Saint-Gobain Glass,SGG PARSOL GREY 8mm,10525853, ,256,1457602278,0,0.336542815,0.374159932,
16925,Indigo 30-17_CL6.LGH,IGDB v40.0,1,0,6,0.137960479,0.267088383,0.425987244,0.3371059,0.200218171,0.072410747,0,0.846847951,0.037916161,1,,LG Hausys,Indigo 30/17 on Clear 6mm,10069127, ,256,1457602279,0,0.3371059,0.137960479,
5694,le50i5.gja,IGDB v13.6,1,0,5.842999935,0.197893173,0.082844608,0.283880204,0.337373376,0.065639026,0.100297339,0,0.839999974,0.104000002,1,,G.James Australia,Solarplus LE50i on Panasap Dark Blue,12100737, ,256,1457602279,0,0.337373376,0.197893173,
4284,Planibel bronze 10.gvb,IGDB v43.0,1,0,9.850000381,0.357558459,0.047986671,0.047986671,0.337518275,0.048137192,0.048137192,0,0.839999974,0.839999974,1,,AGC Glass Europe,Planibel Bronze 10 mm,9279406, ,256,1457602279,0,0.337518275,0.357558459,
11443,COOL-LITE KNT 440 6mm.SGG,IGDB v17.4,1,0,6,0.152940184,0.285483599,0.09989325,0.337891042,0.048088506,0.157990605,0,0.111000001,0.837000012,1,,Saint-Gobain Glass,SGG COOL-LITE KNT 440 6mm,10527624,#,256,1457602279,0,0.337891042,0.152940184,
6198,VRE2946.vir,IGDB v31.0,1,0,5.889999866,0.193637416,0.212790564,0.426998138,0.337905467,0.182004645,0.103110634,0,0.839999974,0.046742227,1,,Viracon,VRE-46 on GraphiteBlue,10592657,#,256,1457602280,0,0.337905467,0.193637416,
286,Sil35-Sentinel OSW_3.bsf,IGDB v17.1,1,0,3.251199961,0.254859298,0.462628186,0.409755021,0.337934166,0.408837914,0.370283484,0,0.779999971,0.839999974,0.945110023,,Saint-Gobain Solar Gard LLC,Sentinel Silver 35 OSW,11182226,#,256,1457602280,0,0.337934166,0.254859298,
16564,Nature 30.ERN,IGDB v38.0,1,0,2.89199996,0.305209637,0.187713623,0.235070378,0.337973088,0.179114163,0.224245802,0,0.839999974,0.828186691,0.958000004,,Erickson International LLC,Nature 30,10526362,#,256,1457602280,0,0.337973088,0.305209637,
16330,SOLARSTOP MajesticBronze55.SAM,IGDB v33.0,1,0,5.874000072,0.234266296,0.349454075,0.161570549,0.338064224,0.115584463,0.115820438,0,0.090370208,0.839999974,1,,Sanam Glass,SOLARSTOP Majestic Bronze 55,9280168, ,256,1457602281,0,0.338064224,0.234266296,
8227,58_EuroGrey_8.syp,IGDB v15.4,1,0,8,0.320166856,0.047952779,0.047952779,0.338202029,0.048835933,0.048835933,0,0.839999974,0.839999974,1,,"SHANGHAI YAOHUA PILKINGTON GLASS CO.,LTD",58-EuroGrey Float Glass,10526108, ,256,1457602281,0,0.338202029,0.320166856,
