Repository: katsuya0719/visEPlus

File: static/csv/glass.csv (part 8 of 30)
ID,Name,Source,SpectralData,AngularFunction,Thickness,Tsol,Rsol1,Rsol2,Tvis,Rvis1,Rvis2,Tir,emis1,emis2,Conductivity,Comment,Manufacturer,ProductName,Color,Certification,Status,Timestamp,Specularity,Tvis2,Tsol2,MaterialID
789,ES23_090PVB_DarkGrn_14.afg,IGDB v45.0,1,0,14.63000011,0.113557875,0.434735924,0.089787468,0.338284999,0.251514912,0.161139786,0,0.844764769,0.844764769,0.625999987,,AGC Glass Co. N.A.,ES23_6mm_090PVB_6mmDarkGrn,9413517,#,256,1457602281,0,0.338284999,0.113557875,
1501,HM33.SWT,IGDB v17.5,1,0,0.076200001,0.174063399,0.759004533,0.744208336,0.338467777,0.583862543,0.606523752,0,0.02,0.75999999,0.140186697,,"Southwall Technologies, Inc.",Heat Mirror® 33 Suspended Film,9871511,#,256,1457602282,0,0.338467777,0.174063399,
6174,VRE238.VIR,IGDB v13.2,1,0,5.659999847,0.148780078,0.186624303,0.481605053,0.338880271,0.315200686,0.167122111,0,0.840261221,0.042835601,1,,Viracon,Reflective LowE on Green,9937551,#,256,1457602282,0,0.338880271,0.148780078,
12088,Neutral40gn8.grm,IGDB v17.3,1,0,7.696199894,0.147853866,0.094214253,0.303438962,0.339394927,0.150402561,0.046140067,0,0.839999974,0.086389132,1.000344634,,Guardian Middle East,SunGuard® HP Green 40,10462343,#,256,1457602282,0,0.339394927,0.147853866,
1552,XIRR7241 Carmel Gray 12mm.SWT,IGDB v18.1,1,0,12.19999981,0.161025137,0.289510608,0.115359642,0.339547247,0.064216658,0.058103576,0,0.839999974,0.839999974,0.736000001,,"Southwall Technologies, Inc.",XIR®7241 Carmel Gray 12mm,10133147,#,256,1457602283,0,0.339547247,0.161025137,
14502,CSilver3221T_EF12.GTS,IGDB v43.0,1,0,11.80000019,0.176337689,0.465976089,0.257196039,0.33974123,0.128510684,0.202448606,0,0.04565274,0.839999974,1,,Glas Trösch AG,COMBI Silver 32/21 T on Clear EUROFLOAT 12 mm,9085079, ,256,1457602283,0,0.33974123,0.176337689,
5685,le54i5a.gja,IGDB v13.6,1,0,5.846000195,0.178784698,0.067023762,0.295126706,0.339771837,0.057542849,0.103136145,0,0.839999974,0.104000002,1,,G.James Australia,Solarplus LE54i on Arctic Blue,11969918, ,256,1457602283,0,0.339771837,0.178784698,
1233,GEFL8.amg,IGDB v17.1,1,0,7.78000021,0.36126253,0.046749607,0.046749607,0.339998662,0.047459748,0.047459748,0,0.839999974,0.839999974,1,,Asahimas,Panasap Euro Gray 8.0,10526111, ,256,1457602284,0,0.339998662,0.36126253,
25067,SB60PAC_090SGP_CLRLAM_6.PPG,IGDB v28.0,1,0,13.61948013,0.144887373,0.064514376,0.223659664,0.34026733,0.055696599,0.075109333,0,0.839999974,0.839999974,0.609206378,,PPG Industries,6mmSB60Pacifica_090DuPontSGP_6mmClear,11708281,#,256,1457602284,0,0.34026733,0.144887373,
16557,Horizon 35.ERN,IGDB v38.0,1,0,2.88499999,0.247558355,0.394503355,0.442422241,0.340527713,0.228546098,0.271654427,0,0.839999974,0.598797441,0.963,,Erickson International LLC,Horizon 35,9608103,#,256,1457602284,0,0.340527713,0.247558355,
8325,YSD2240_6.syp,IGDB v17.4,1,0,6,0.194927961,0.068689272,0.201710433,0.340680629,0.105235897,0.196151227,0,0.839999974,0.691999972,1,,"SHANGHAI YAOHUA PILKINGTON GLASS CO.,LTD",Solar Reflective on 22(F) Green,10396305,#,256,1457602285,0,0.340680629,0.194927961,
8340,YNE5868_6.syp,IGDB v17.4,1,0,6,0.177602515,0.131752104,0.449065328,0.341038048,0.055318024,0.061685253,0,0.839999974,0.035,1,,"SHANGHAI YAOHUA PILKINGTON GLASS CO.,LTD",Double Silver LowE on 58 EuroGrey #2 Side,10526617,#,256,1457602285,0,0.341038048,0.177602515,
5456,SB90 Solarbronze_6.PPG,IGDB v43.0,1,0,5.664200306,0.129483402,0.192716524,0.598904431,0.341103315,0.061496437,0.123919196,0,0.839999974,0.023413055,0.999979734,,PPG Industries,Solarban® 90 on Solarbronze®  6mm,9477539,#,256,1457602285,0,0.341103315,0.129483402,
1576,Hopdrei.swt,IGDB v13.8,1,0,3.058399916,0.167636603,0.3034693,0.182555795,0.341994435,0.128887996,0.128077015,0,0.839999974,0.867999971,0.846000016,,"Southwall Technologies, Inc.",Huper Optik® Drei,10526871,#,256,1457602286,0,0.341994435,0.167636603,
19761,Hopdrei.EMN,IGDB v44.0,1,0,3.058399916,0.167636603,0.3034693,0.182555795,0.341994435,0.128887996,0.128077015,0,0.839999974,0.867999971,0.846000016,,Eastman Chemical Company,Huper Optik® Drei,10526871,#,256,1457602286,0,0.341994435,0.167636603,
14500,CSilver3221T_EF10.GTS,IGDB v43.0,1,0,9.800000191,0.180676416,0.466032982,0.275939077,0.342039734,0.128585875,0.20459871,0,0.04565274,0.839999974,1,,Glas Trösch AG,COMBI Silver 32/21 T on Clear EUROFLOAT 10 mm,9150872, ,256,1457602286,0,0.342039734,0.180676416,
17150,ET 750_5.SGI,IGDB v33.0,1,0,4.951000214,0.226269767,0.179473042,0.073875144,0.342040807,0.086601563,0.090328254,0,0.524215698,0.839999974,1,,Saint Gobain Glass India,Evolite Blue,11510917, ,256,1457602286,0,0.342040807,0.226269767,
230,SS30_3ww.bsf,IGDB v16.3,1,0,3.022599936,0.337703407,0.193129137,0.171111107,0.34208414,0.204100505,0.170900494,0,0.839999974,0.860000014,0.941500783,,Saint-Gobain Solar Gard LLC,Stainless Steel 30,10264222,#,256,1457602287,0,0.34208414,0.337703407,
2917,6g1tb170.xyg,IGDB v17.2,1,0,5.847000122,0.248889849,0.086573146,0.220446706,0.342162579,0.052909534,0.039688312,0,0.839999974,0.123000003,1,,XYG Glass,_XYG Low-E TB170 on Grey #1,10854296, ,256,1457602287,0,0.342162579,0.248889849,
6009,VE745.vir,IGDB v25.0,1,0,5.659999847,0.140856013,0.056727339,0.502654672,0.342333049,0.056325115,0.248984084,0,0.839999974,0.042840097,1,,Viracon,VE-45 on Azuria,10593669,#,256,1457602287,0,0.342333049,0.140856013,
6015,VUE130.vir,IGDB v29.0,1,0,5.659999847,0.139886737,0.271635294,0.576919973,0.342385858,0.182086572,0.152689889,0,0.839999974,0.028310722,1,,Viracon,VUE-30 on Clear,10265234,#,256,1457602288,0,0.342385858,0.139886737,
6265,VNE363.VIR,IGDB v16.0,1,0,5.659999847,0.141498223,0.160286799,0.516761839,0.342537582,0.06012091,0.031245304,0,0.839999974,0.0319359,1,,Viracon,LowE on Grey,10264473,#,256,1457602288,0,0.342537582,0.141498223,
201,AutBr30_3ww.bsf,IGDB v17.0,1,0,3.022599936,0.244426504,0.46659416,0.318239182,0.342670351,0.237655744,0.155790746,0,0.839999974,0.769999981,0.941500783,,Saint-Gobain Solar Gard LLC,Autumn Bronze 30,9214637,#,256,1457602288,0,0.342670351,0.244426504,
8616,Nova 35.mwf,IGDB v27.0,1,0,3.177540064,0.202328488,0.596272945,0.692164421,0.342826277,0.543457448,0.557857752,0,0.839999974,0.651538968,1.000344634,,Madico Inc.,NOVA 35,11641485,#,256,1457602288,0,0.342826277,0.202328488,
6169,VE742.VIR,IGDB v13.2,1,0,5.659999847,0.155518219,0.08247456,0.242267773,0.342856228,0.133612141,0.073514782,0,0.840261221,0.093070932,1,,Viracon,Blue LowE on Azurlite,12101246,#,256,1457602289,0,0.342856228,0.155518219,
19522,SJ65s-3_6.CSG,IGDB v42.0,1,0,5.941999912,0.148834407,0.154964283,0.481459171,0.343063325,0.050567657,0.019022767,0,0.839999974,0.022981171,1,,China Southern Glass (CSG),Triple LowE on Grey,10330011,#,256,1457602289,0,0.343063325,0.148834407,
5491,SB67 Optiblue_10.PPG,IGDB v31.0,1,0,9.397999763,0.176134855,0.175255194,0.487829,0.343088299,0.081694178,0.083540209,0,0.839999974,0.034983844,0.999979734,,PPG Industries,Solarban® 67 on Optiblue™  10mm,11314062,#,256,1457602289,0,0.343088299,0.176134855,
19729,VEP35SRCDF.EMN,IGDB v44.0,1,0,3.068000078,0.211331084,0.484616131,0.493030638,0.343164593,0.432298809,0.252310783,0,0.839999974,0.048,0.927999973,,Eastman Chemical Company,EnerLogic VEP35SRCDF,8953254,#,256,1457602290,0,0.343164593,0.211331084,
2568,LEP35SRCDF.CPF,IGDB v22.0,1,0,3.068000078,0.211331084,0.484616131,0.493030638,0.343164593,0.432298809,0.252310783,0,0.839999974,0.048,0.927999973,,Solutia Performance Films,EnerLogic LEP35SRCDF,8953254,#,256,1457602290,0,0.343164593,0.211331084,
2545,VEP35SRCDF.CPF,IGDB v18.2,1,0,3.068000078,0.211331084,0.484616131,0.493030638,0.343164593,0.432298809,0.252310783,0,0.839999974,0.048,0.927999973,,Solutia Performance Films,EnerLogic VEP35SRCDF,8953254,#,256,1457602290,0,0.343164593,0.211331084,
19737,LEP35SRCDF.EMN,IGDB v44.0,1,0,3.068000078,0.211331084,0.484616131,0.493030638,0.343164593,0.432298809,0.252310783,0,0.839999974,0.048,0.927999973,,Eastman Chemical Company,EnerLogic LEP35SRCDF,8953254,#,256,1457602290,0,0.343164593,0.211331084,
5662,le70i3.gja,IGDB v13.6,1,0,5.854000092,0.240518853,0.096740752,0.283220351,0.34320569,0.055836495,0.070388511,0,0.839999974,0.104000002,1,,G.James Australia,Solarplus LE70i on Grey,10198686, ,256,1457602291,0,0.34320569,0.240518853,
8653,SB35 E.mwf,IGDB v31.0,1,0,3.21563983,0.243850157,0.366921484,0.311419785,0.343268722,0.239989892,0.221453473,0,0.783678651,0.839999974,1.000344634,,Madico Inc.,SB 35 E,9739683,#,256,1457602291,0,0.343268722,0.243850157,
25068,SB60PAC_060SGP_CLRLAM_6.PPG,IGDB v28.0,1,0,12.7025404,0.146807581,0.064581141,0.238495588,0.343562961,0.05582013,0.075690798,0,0.839999974,0.839999974,0.688818574,,PPG Industries,6mmSB60Pacifica_060DuPontSGP_6mmClear,11773817,#,256,1457602291,0,0.343562961,0.146807581,
21318,COOL-LITE KN 130 II 10mm.SGG,IGDB v45.0,1,0,10,0.208912298,0.269112468,0.221854448,0.34358722,0.067819126,0.203690231,0,0.136150703,0.839999974,1,,Saint-Gobain Glass,SGG COOL-LITE KN 130 II 10mm,10855058, ,256,1457602292,0,0.34358722,0.208912298,
4266,Planibel grey 8.gvb,IGDB v43.0,1,0,7.849999905,0.381448507,0.048733842,0.048733842,0.343785524,0.048127092,0.048127092,0,0.839999974,0.839999974,1,,AGC Glass Europe,Planibel Grey 8 mm,10722974, ,256,1457602292,0,0.343785524,0.381448507,
14238,EN2plus_Grey8.GTS,IGDB v43.0,1,0,7.800000191,0.247526437,0.271097481,0.080286011,0.344107151,0.011143602,0.043616634,0,0.041200358,0.846193492,1,,Glas Trösch AG,EN2plus on Grey 8 mm,10657437, ,256,1457602292,0,0.344107151,0.247526437,
14508,CSilver3221T_EF8.GTS,IGDB v43.0,1,0,7.800000191,0.185232803,0.466110289,0.296917319,0.344358683,0.128651813,0.206810057,0,0.04565274,0.839999974,1,,Glas Trösch AG,COMBI Silver 32/21 T on Clear EUROFLOAT 8 mm,9150873, ,256,1457602293,0,0.344358683,0.185232803,
25069,SB60PAC_090PVB_CLRLAM_6.PPG,IGDB v28.0,1,0,13.60931969,0.145261467,0.064533375,0.221922249,0.344423085,0.055836394,0.075827755,0,0.839999974,0.839999974,0.609206378,,PPG Industries,6mmSB60Pacifica_090PVB_6mmClear,11708537,#,256,1457602293,0,0.344423085,0.145261467,
11493,COOL-LITE SKN444-H II 8mm.SGG,IGDB v20.0,1,0,8,0.130821675,0.463052571,0.09810558,0.344455481,0.045280211,0.128333107,0,0.037,0.837000012,1,,Saint-Gobain Glass,SGG COOL-LITE SKN444-H II 8mm,10134921, ,256,1457602293,0,0.344455481,0.130821675,
3156,SGAG43Y6.grd,IGDB v44.0,1,0,5.613399982,0.206896916,0.167161033,0.330945641,0.344570965,0.165115699,0.07451041,0,0.839999974,0.067043275,1.000344634,,Guardian,SunGuard® AG 43 on 6mm CrystalGray,10461591,#,256,1457602293,0,0.344570965,0.206896916,
4304,Planibel PrivaBlue 6.gvb,IGDB v43.0,1,0,5.849999905,0.178612918,0.044537645,0.044537645,0.344657123,0.04864886,0.04864886,0,0.839999974,0.839999974,1,,AGC Glass Europe,Planibel PrivaBlue 6 mm,12233323, ,256,1457602294,0,0.344657123,0.178612918,
12362,SNL37c6.grl,IGDB v27.0,1,0,5.842000008,0.183801055,0.39637053,0.383403063,0.344818234,0.276830286,0.285660893,0,0.839999974,0.0662264,1.000344634,,Guardian Latin America,SunGuard® SNL 37 on Clear 6 mm,11248022,#,256,1457602294,0,0.344818234,0.183801055,
9320,SYDS 35.CLC,IGDB v43.0,1,0,3.032999992,0.276026458,0.230760291,0.164440662,0.344911337,0.223676771,0.136494339,0,0.839999974,0.899999976,0.957000017,,"Commonwealth Laminating and Coating, Inc.",SYDS 35,10854808, ,256,1457602294,0,0.344911337,0.276026458,
6186,VRE638.VIR,IGDB v13.2,1,0,5.659999847,0.15928638,0.213980615,0.481763929,0.345226467,0.325663596,0.16730465,0,0.840261221,0.042835601,1,,Viracon,Reflective LowE on Blue Green,10199952,#,256,1457602295,0,0.345226467,0.15928638,
4128,OptifloatGrey8mm.NSG,IGDB v35.0,1,0,7.900000095,0.368112624,0.04892014,0.04892014,0.345692575,0.048941277,0.048941277,0,0.839999974,0.839999974,1,,Pilkington,8mm Optifloat Grey,10657439, ,256,1457602295,0,0.345692575,0.368112624,
21317,COOL-LITE KN 130 II 8mm.SGG,IGDB v45.0,1,0,8,0.212831765,0.269507051,0.231506228,0.345769227,0.067766063,0.205534235,0,0.135996327,0.839999974,1,,Saint-Gobain Glass,SGG COOL-LITE KN 130 II 8mm,10855058, ,256,1457602295,0,0.345769227,0.212831765,
25070,SB60PAC_060PVB_CLRLAM_6.PPG,IGDB v28.0,1,0,12.84732056,0.146918371,0.064590663,0.236723796,0.345970601,0.055902608,0.076107934,0,0.839999974,0.839999974,0.688818574,,PPG Industries,6mmSB60Pacifica_060PVB_6mmClear,11774073,#,256,1457602296,0,0.345970601,0.146918371,
16312,SOLARSTOP Silver 35.SAM,IGDB v31.0,1,0,5.795000076,0.278713346,0.188736349,0.234153092,0.346169055,0.086609885,0.311375558,0,0.617460668,0.839999974,1,,Sanam Glass,SOLARSTOP Silver 35,10854806, ,256,1457602296,0,0.346169055,0.278713346,
21256,COOL-LITE ST 750 5mm.SGG,IGDB v44.0,1,0,5,0.253502756,0.164846048,0.077078082,0.346215934,0.163360313,0.108472832,0,0.845225155,0.837000012,1,,Saint-Gobain Glass,SGG COOL-LITE ST 750 5mm,11510922, ,256,1457602296,0,0.346215934,0.253502756,
3437,SGSNR43CY6.grd,IGDB v20.0,1,0,5.613399982,0.152257234,0.204102978,0.50554353,0.346229941,0.155121565,0.064099468,0,0.839999974,0.025133101,1.000344634,,Guardian,SunGuard® SNR 43 on 6mm CrystalGray,10592917,#,256,1457602296,0,0.346229941,0.152257234,
14506,CSilver3221T_EF6.GTS,IGDB v43.0,1,0,5.800000191,0.19002378,0.46619162,0.320457339,0.346690148,0.12873368,0.209060803,0,0.04565274,0.839999974,1,,Glas Trösch AG,COMBI Silver 32/21 T on Clear EUROFLOAT 6 mm,9216410, ,256,1457602297,0,0.346690148,0.19002378,
12360,SNL37c4.grl,IGDB v27.0,1,0,3.835399866,0.187303409,0.42784813,0.3834804,0.347076923,0.27988258,0.285739034,0,0.839999974,0.0662264,1.000344634,,Guardian Latin America,SunGuard® SNL 37 on Clear 4 mm,11248023,#,256,1457602297,0,0.347076923,0.187303409,
1081,ES21_PureGrey_6.afg,IGDB v42.0,1,0,5.690000057,0.160950854,0.160112321,0.536282778,0.347143531,0.078120679,0.146134809,0,0.839999974,0.027797965,1,,AGC Glass Co. N.A.,Energy Select 21 Pure Grey,10068127,#,256,1457602297,0,0.347143531,0.160950854,
4858,MGN35.jwf,IGDB v16.4,1,0,3.255000114,0.368299544,0.150522843,0.182561442,0.347241819,0.094220161,0.154418781,0,0.839999974,0.855000019,0.980000019,,"Johnson Laminating & Coating, Inc.",Architectural Green 35% on 3mm Clear,10463108,#,256,1457602298,0,0.347241819,0.368299544,
4851,MBL35.jwf,IGDB v16.4,1,0,3.257999897,0.361111879,0.182264194,0.215796456,0.347292304,0.113193363,0.1829696,0,0.839999974,0.832000017,0.977999985,,"Johnson Laminating & Coating, Inc.",Architectural Blue 35% on 3mm Clear,13149820,#,256,1457602298,0,0.347292304,0.361111879,
5462,SB90 Optigray_8.PPG,IGDB v43.0,1,0,7.924800396,0.129421875,0.12421532,0.598970652,0.347395241,0.062357616,0.124119163,0,0.839999974,0.023413055,0.999979734,,PPG Industries,Solarban® 90 on Optigray®  8mm,10133913,#,256,1457602298,0,0.347395241,0.129421875,
5815,sc40_2.gja,IGDB v14.0,1,0,5.828000069,0.212437004,0.065219149,0.211043283,0.347421199,0.08766672,0.199129105,0,0.839999974,0.769999981,1,,G.James Australia,Solarplus SC40 on Green,10462100, ,256,1457602299,0,0.347421199,0.212437004,
8285,YRE0546_6.syp,IGDB v15.4,1,0,6,0.190976709,0.171918452,0.350759625,0.347576708,0.182076126,0.058978613,0,0.839999974,0.059999999,1,,"SHANGHAI YAOHUA PILKINGTON GLASS CO.,LTD",Solar Control LowE on 05 Blue #2 Side,11314568, ,256,1457602299,0,0.347576708,0.190976709,
1071,ES20_PureGrey_6.afg,IGDB v38.0,1,0,5.659999847,0.147338837,0.150748342,0.538214624,0.347586274,0.055484783,0.062267911,0,0.839999974,0.022981999,1,,AGC Glass Co. N.A.,Energy Select 20 Pure Grey™,10264731,#,256,1457602299,0,0.347586274,0.147338837,
21316,COOL-LITE KN 130 II 6mm.SGG,IGDB v45.0,1,0,6,0.21659036,0.269512475,0.242187172,0.347688824,0.068004698,0.207759932,0,0.136116922,0.839999974,1,,Saint-Gobain Glass,SGG COOL-LITE KN 130 II 6mm,10920851, ,256,1457602300,0,0.347688824,0.21659036,
2177,GREY-SGP-E366 - 11.7.CIG,IGDB v20.0,1,0,11.69999981,0.13982214,0.157672256,0.388061166,0.347759396,0.064990588,0.101674803,0,0.839999974,0.839999974,0.643000007,,Cardinal Glass Industries,Grey-5 / 0.090 SGP / E366-5 (Embedded),10330523,#,256,1457602300,0,0.347759396,0.13982214,
5701,le40i2.gja,IGDB v13.6,1,0,5.795000076,0.176580444,0.11105115,0.300377309,0.347937405,0.138434857,0.11547482,0,0.839999974,0.104000002,1,,G.James Australia,Solarplus LE40i on Green,11314571, ,256,1457602300,0,0.347937405,0.176580444,
14220,EN2plus_Bronze10.GTS,IGDB v43.0,1,0,9.800000191,0.230890676,0.269743741,0.07394959,0.348112881,0.011371215,0.04328398,0,0.041200358,0.845688105,1,,Glas Trösch AG,EN2plus on Bronze 10 mm,9083822, ,256,1457602301,0,0.348112881,0.230890676,
18045,Grey-5_090PVB_E366-5.CIG,IGDB v37.0,1,0,11.69999981,0.138778746,0.171627998,0.407362223,0.348222822,0.068586968,0.1154873,0,0.844601095,0.844601095,0.579999983,,Cardinal Glass Industries,Grey-5 / 0.090 PVB / E366-5 (3),10396059,#,256,1457602301,0,0.348222822,0.138778746,
4819,SS35.jwf,IGDB v33.0,1,0,3.026000023,0.257218629,0.395556599,0.437196106,0.348232448,0.401322603,0.392506212,0,0.839999974,0.693501711,0.966000021,,"Johnson Laminating & Coating, Inc.",Solar Silver 35%,11510674,#,256,1457602301,0,0.348232448,0.257218629,
1643,Grey_8.CSG,IGDB v17.5,1,0,7.869999886,0.367096364,0.050494425,0.049594361,0.34835586,0.050489098,0.048749067,0,0.839999974,0.839999974,1,,China Southern Glass (CSG),Grey Float Glass,10657696,#,256,1457602302,0,0.34835586,0.367096364,
18028,Grey-5_035SGP_E366-5.CIG,IGDB v37.0,1,0,10.30000019,0.139098957,0.18367891,0.408005327,0.34836781,0.068903789,0.116252899,0,0.844601095,0.844601095,0.801999986,,Cardinal Glass Industries,Grey-5 / 0.035 SGP / E366-5 (3),10461595,#,256,1457602302,0,0.34836781,0.139098957,
27452,Neutral60gy5.grm,IGDB v34.0,1,0,4.851399899,0.252373457,0.148184285,0.298221707,0.348439962,0.099352725,0.063863494,0,0.839999974,0.067535289,1.000344634,,Guardian Middle East,SunGuard® HP Grey 60,10592412,#,256,1457602302,0,0.348439962,0.252373457,
217,Sil35_3ww.bsf,IGDB v16.3,1,0,3.022599936,0.274518907,0.440077543,0.423689127,0.348684281,0.389106721,0.358032048,0,0.839999974,0.730000019,0.941500783,,Saint-Gobain Solar Gard LLC,Silver 35,11248277,#,256,1457602302,0,0.348684281,0.274518907,
17301,RavenWindow Gen2_34C.RAV,IGDB v44.0,1,0,3.394000053,0.51930964,0.07198076,0.071595415,0.348818868,0.069925688,0.069264978,0,0.84279716,0.903053403,1,,RavenBrick,RavenWindow Gen2 on3mm_Light,10002844,#,256,1457602303,0,0.348818868,0.51930964,
17300,RavenWindow Gen2_10C.RAV,IGDB v44.0,1,0,3.394000053,0.51930964,0.07198076,0.071595415,0.348818868,0.069925688,0.069264978,0,0.84279716,0.903053403,1,,RavenBrick,RavenWindow Gen2 on3mm_Light,10002844,#,256,1457602303,0,0.348818868,0.51930964,
4219,grey44_1.gvb,IGDB v43.0,1,0,8.079999924,0.372662932,0.048418149,0.048418149,0.348883063,0.048342682,0.048342682,0,0.839999974,0.839999974,0.851000011,,AGC Glass Europe,Stratobel grey 44.1,10788767, ,256,1457602303,0,0.348883063,0.372662932,
18044,Grey-5_060PVB_E366-5.CIG,IGDB v37.0,1,0,10.89999962,0.138541669,0.17788747,0.410581499,0.348946244,0.06886442,0.115875125,0,0.844601095,0.844601095,0.658999979,,Cardinal Glass Industries,Grey-5 / 0.060 PVB / E366-5 (3),10396059,#,256,1457602304,0,0.348946244,0.138541669,
16360,SOLARSTOP Fantasybronze 55.SAM,IGDB v34.0,1,0,5.860000134,0.248580664,0.278420776,0.148955271,0.348968327,0.079872824,0.118482336,0,0.065390438,0.839999974,1,,Sanam Glass,SolarStop Fantasy Bronze 55,9280681, ,256,1457602304,0,0.348968327,0.248580664,
17105,ST 750_5.SGI,IGDB v33.0,1,0,4.875,0.264254391,0.169941679,0.075919576,0.349080205,0.166146472,0.10751307,0,0.811864078,0.839999974,1,,Saint Gobain Glass India,Royal Blue,11314317, ,256,1457602304,0,0.349080205,0.264254391,
8638,SB35.mwf,IGDB v27.0,1,0,3.177540064,0.258229315,0.288311392,0.387827247,0.349231035,0.187435314,0.242893293,0,0.839999974,0.615907907,1.000344634,,Madico Inc.,SB 35,9674152,#,256,1457602305,0,0.349231035,0.258229315,
8641,SF35.mwf,IGDB v27.0,1,0,3.177540064,0.258229315,0.288311392,0.387827247,0.349231035,0.187435314,0.242893293,0,0.839999974,0.615907907,1.000344634,,Madico Inc.,SF 35,9674152,#,256,1457602305,0,0.349231035,0.258229315,
5673,le60i4.gja,IGDB v13.6,1,0,5.794000149,0.259806395,0.128817007,0.284911484,0.349307537,0.054260105,0.079433203,0,0.839999974,0.104000002,1,,G.James Australia,Solarplus LE60i on Bronze,10067368, ,256,1457602305,0,0.349307537,0.259806395,
8612,MAC3000.mwf,IGDB v27.0,1,0,3.177540064,0.258269191,0.202231869,0.218236551,0.349320799,0.170791462,0.157726645,0,0.839999974,0.857943833,1.000344634,,Madico Inc.,MAC 3000,9937310,#,256,1457602306,0,0.349320799,0.258269191,
27024,Grey8mm.grm,IGDB v34.0,1,0,8.001000404,0.361936897,0.054356426,0.049486969,0.349694759,0.0545609,0.049668934,0,0.839999974,0.839999974,1.000344634,,Guardian Middle East,Grey Float Glass 8 mm,11051164,#,256,1457602306,0,0.349694759,0.361936897,
25076,SB60SGR_075SFX_CLRLAM_6.PPG,IGDB v45.0,1,0,13.21053982,0.167312339,0.120043598,0.221647203,0.349700928,0.057407688,0.074661478,0,0.839999974,0.839999974,0.638628304,,PPG Industries,6mmSB60Solargray_075Saflex®VSO2_6mmClear,10199451,#,256,1457602306,0,0.349700928,0.167312339,
16326,SOLARSTOP Smart Green 40.SAM,IGDB v31.0,1,0,5.861999989,0.145765722,0.311516821,0.11101006,0.34994033,0.08344914,0.175542876,0,0.093588702,0.839999974,1,,Sanam Glass,SOLARSTOP Smart Green 40,9414034, ,256,1457602307,0,0.34994033,0.145765722,
17015,SUPREME BLUE_6.AIS,IGDB v33.0,1,0,5.699999809,0.311492473,0.310365349,0.163721532,0.350010604,0.218242198,0.162590921,0,0.826674044,0.839999974,1,,Asahi India Glass Limited,AIS SunShield Supreme Blue,10002591, ,256,1457602307,0,0.350010604,0.311492473,
3851,ZNS41-60.ZNG,IGDB v43.0,1,0,4.820000172,0.271450222,0.102926247,0.198876902,0.35041824,0.068929963,0.012012597,0,0.833999991,0.116999999,1,,"ZNG Glass Co., Ltd.",ZNS41-60,10854556, ,256,1457602307,0,0.35041824,0.271450222,
12077,RB40gn6.grm,IGDB v17.3,1,0,5.740399837,0.159594133,0.122344904,0.415127903,0.35062927,0.17923151,0.175445691,0,0.839999974,0.078743324,1.000344634,,Guardian Middle East,SunGuard® HP Aquamarine 40,9479316,#,256,1457602308,0,0.35062927,0.159594133,
27034,Bronze8mm.grm,IGDB v34.0,1,0,8.001000404,0.362615049,0.054386314,0.049541119,0.350798577,0.054828342,0.049746145,0,0.839999974,0.839999974,1.000344634,,Guardian Middle East,Bronze Float Glass 8 mm,9214640,#,256,1457602308,0,0.350798577,0.362615049,
8644,SG35.mwf,IGDB v27.0,1,0,3.177540064,0.326643378,0.157769173,0.179665625,0.350861728,0.174385294,0.186019763,0,0.839999974,0.854194403,1.000344634,,Madico Inc.,SG 35,10527134,#,256,1457602308,0,0.350861728,0.326643378,
3442,SGAG50CY8.grd,IGDB v44.0,1,0,7.747000217,0.194129631,0.127754137,0.376537353,0.350874752,0.125948384,0.119295463,0,0.839999974,0.059231721,1.000344634,,Guardian,SunGuard® AG 50 on 8mm CrystalGray,10658710,#,256,1457602309,0,0.350874752,0.194129631,
6021,VUE2430.vir,IGDB v29.0,1,0,5.900000095,0.147473559,0.35585925,0.579373479,0.351799756,0.189272031,0.154628024,0,0.839999974,0.028310722,1,,Viracon,VUE-30 on OptiWhite,10396821,#,256,1457602309,0,0.351799756,0.147473559,
1515,XIRR7247 Carmel Gray 12mm.SWT,IGDB v17.5,1,0,12.10000038,0.192260429,0.207023755,0.094063587,0.351834267,0.061030321,0.056306694,0,0.839999974,0.839999974,0.736000001,,"Southwall Technologies, Inc.",XIR®7247 Carmel Gray 12mm,10592667,#,256,1457602310,0,0.351834267,0.192260429,
14117,SSTBlue50T_Irish10.GTS,IGDB v44.0,1,0,9.800000191,0.163142771,0.143072411,0.0718152,0.351941526,0.112412475,0.124278106,0,0.706819773,0.846483171,1,,Glas Trösch AG,SUNSTOP Blue 50 T on Irish 10 mm,10463114, ,256,1457602310,0,0.351941526,0.163142771,
17041,ROYAL BLUE_5.AIS,IGDB v33.0,1,0,4.855000019,0.454540253,0.051865909,0.048579715,0.351999849,0.04825886,0.043703176,0,0.839999974,0.839999974,1,,Asahi India Glass Limited,AIS Royal Blue,13740150, ,256,1457602310,0,0.351999849,0.454540253,
17002,AISC3 BRONZE_6.AIS,IGDB v32.0,1,0,5.840000153,0.417757154,0.173608229,0.079576619,0.352064997,0.219650105,0.08699742,0,0.838599145,0.839999974,1,,Asahi India Glass Limited,AIS Ecosense Enhance Maple,9345969, ,256,1457602310,0,0.352064997,0.417757154,
6164,VE242.VIR,IGDB v13.2,1,0,5.659999847,0.184327379,0.097380958,0.242290154,0.352327615,0.137939572,0.073698267,0,0.840261221,0.093070932,1,,Viracon,Blue LowE on Green,11445644,#,256,1457602311,0,0.352327615,0.184327379,
5759,ts40_2.gja,IGDB v13.8,1,0,5.81799984,0.193828255,0.06543415,0.272427171,0.352564394,0.078679599,0.23802729,0,0.839999974,0.730000019,1,,G.James Australia,Solarlus TS40 on Green,9478812, ,256,1457602311,0,0.352564394,0.193828255,
21166,COOL-LITE SKN 444 II 8mm.SGG,IGDB v45.0,1,0,8,0.131756499,0.423851281,0.095510319,0.352655917,0.077892803,0.128895029,0,0.029411005,0.837000012,1,,Saint-Gobain Glass,SGG COOL-LITE SKN 444 II 8mm,10528649, ,256,1457602311,0,0.352655917,0.131756499,
6359,VUE740.vir,IGDB v18.2,1,0,5.659999847,0.128878891,0.074454889,0.540556967,0.352658361,0.101943918,0.090024322,0,0.839999974,0.031351361,1,,Viracon,VUE-40 on Azuria,11184511,#,256,1457602312,0,0.352658361,0.128878891,
4821,SS35EXT.jwf,IGDB v35.0,1,0,3.026000023,0.263302833,0.43350929,0.365891576,0.352745891,0.401554257,0.374999851,0,0.722144544,0.839999974,0.964999974,,"Johnson Laminating & Coating, Inc.",Solar Silver 35% on 3mm Clear - Exterior,11576211,#,256,1457602312,0,0.352745891,0.263302833,
6501,GY_8.TGI,IGDB v25.0,1,0,7.800000191,0.374914169,0.049681012,0.051654082,0.352873951,0.049074873,0.051357854,0,0.839999974,0.839999974,1,,Taiwan Glass Ind. Corp.,GY_8.TGI,10854561, ,256,1457602312,0,0.352873951,0.374914169,
5182,SBR100 Atlantica_6.PPG,IGDB v17.4,1,0,5.664200306,0.135824725,0.107864395,0.499125779,0.353142828,0.193931133,0.060368516,0,0.839999974,0.035999998,1.000344634,,PPG Industries,Solarban®  R100 on Atlantica®,10397578,#,256,1457602313,0,0.353142828,0.135824725,
209,SBr35_3ww.bsf,IGDB v16.3,1,0,3.022599936,0.224415064,0.538459897,0.531502306,0.353309393,0.299610496,0.274830699,0,0.839999974,0.680000007,0.941500783,,Saint-Gobain Solar Gard LLC,Solar Bronze 35,9149614,#,256,1457602313,0,0.353309393,0.224415064,
2754,RE35SIARXL.mmm,IGDB v16.0,1,0,5.697800159,0.251826286,0.386808962,0.302722424,0.353381991,0.349810213,0.356611103,0,0.680000007,0.839999974,0.963642716,,3M Corporation,ScotchTint™ Sun Control,11445395,#,256,1457602313,0,0.353381991,0.251826286,
9217,Titan 35 Xtra.hct,IGDB v17.2,1,0,2.98300004,0.308420092,0.256947458,0.173930481,0.353429079,0.223017216,0.14261201,0,0.879999995,0.839999974,1,,Hanita Coatings,Titan 35 Xtra on clear,11117463,#,256,1457602313,0,0.353429079,0.308420092,
14084,SSTNightVisionT_EF10.GTS,IGDB v43.0,1,0,9.800000191,0.267767638,0.152332783,0.225645378,0.353947341,0.028830042,0.337129921,0,0.505240381,0.839999974,1,,Glas Trösch AG,SUNSTOP Night Vision T on Clear EUROFLOAT 10 mm,10527642, ,256,1457602314,0,0.353947341,0.267767638,
9968,SolarEPlusGrBl6.lof,IGDB v30.0,1,0,5.929999828,0.277017534,0.113214433,0.054808073,0.353948116,0.085446112,0.056984082,0,0.169763982,0.839999974,1,,Pilkington North America,Solar-E Plus on Graphite Blue,11642002,#,256,1457602314,0,0.353948116,0.277017534,
11480,COOL-LITE KNT 440-H 5mm.SGG,IGDB v20.0,1,0,5,0.17558445,0.289597869,0.125220209,0.354193389,0.047293294,0.170785785,0,0.111000001,0.837000012,1,,Saint-Gobain Glass,SGG COOL-LITE KNT 440-H 5mm,10790541, ,256,1457602314,0,0.354193389,0.17558445,
30030,Thermochromic3_22.LBL,IGDB User vUser,1,0,12,0.311262131,0.057744034,0.052851334,0.354554176,0.060942132,0.055384122,0,0.839999974,0.839999974,1,,LBNL,Thermochromic3_22,10134678,#,256,1457602314,0,0.354554176,0.311262131,
30031,Thermochromic3_34.LBL,IGDB User vUser,1,0,12,0.283603758,0.058190662,0.051892579,0.293623596,0.058827996,0.053010251,0,0.839999974,0.839999974,1,,LBNL,Thermochromic3_34,9345160,#,256,1457602314,0,0.293623596,0.283603758,
30032,Thermochromic3_49.LBL,IGDB User vUser,1,0,12,0.227759957,0.057250284,0.050173089,0.177531734,0.055180896,0.049627833,0,0.839999974,0.839999974,1,,LBNL,Thermochromic3_49,7371367,#,256,1457602315,0,0.177531734,0.227759957,
30033,Thermochromic3_64.LBL,IGDB User vUser,1,0,12,0.165356278,0.058940388,0.048869785,0.068347476,0.054187264,0.04789881,0,0.839999974,0.839999974,1,,LBNL,Thermochromic3_64,4279874,#,256,1457602315,0,0.068347476,0.165356278,
30034,Thermochromic3_77.LBL,IGDB User vUser,1,0,12,0.13009198,0.054783575,0.048149303,0.024898838,0.052773677,0.047589801,0,0.839999974,0.839999974,1,,LBNL,Thermochromic3_77,2108970,#,256,1457602315,0,0.024898838,0.13009198,
5568,hl3x9.gja,IGDB v15.5,1,0,10.54199982,0.231717914,0.055686567,0.100583971,0.354992002,0.062629245,0.095996581,0,0.839999974,0.159999996,0.791999996,,G.James Australia,HL3X9,10133920, ,256,1457602315,0,0.354992002,0.231717914,
16567,Reflection 35.ERN,IGDB v38.0,1,0,2.872999907,0.275758386,0.418730974,0.462459266,0.355489463,0.38099736,0.408097059,0,0.839999974,0.637856066,0.971000016,,Erickson International LLC,Reflection 35,11707540,#,256,1457602315,0,0.355489463,0.275758386,
2722,S35NEAR.MMM,IGDB v16.2,1,0,3.25,0.302710474,0.188193172,0.188301712,0.355702221,0.208611608,0.177616581,0,0.839999974,0.769999981,0.930000007,,3M Corporation,Ultra Neutral S35,10658460,#,256,1457602316,0,0.355702221,0.302710474,
25210,SB70XLSTR_090SGP_SBZLAM_6.PPG,IGDB v27.0,1,0,13.61948013,0.136552885,0.494620323,0.161208779,0.355794638,0.128595456,0.086578906,0,0.839999974,0.839999974,0.609206378,,PPG Industries,6mmSB70XLStarphire_090DuPontSGP_6mmSolarbronze,9740199,#,256,1457602316,0,0.355794638,0.136552885,
6182,VRE459.VIR,IGDB v13.2,1,0,5.659999847,0.208776861,0.178317934,0.436032087,0.355828762,0.126261786,0.133511752,0,0.839999974,0.0538649,1,,Viracon,Reflective LowE on Bronze,9281449,#,256,1457602316,0,0.355828762,0.208776861,
26153,SNX5123TG10.grd,IGDB v35.0,1,0,9.067799568,0.114740089,0.057789683,0.562635422,0.355903983,0.073694937,0.054351717,0,0.839999974,0.020718301,1.000344634,,Guardian,SunGuard® SNX 51/23 on TwilightGreen 10 mm,9742980,#,256,1457602316,0,0.355903983,0.114740089,
1546,SLCLGY06.SWT,IGDB v11.4,1,0,5.714999676,0.185446396,0.104141206,0.332843632,0.356063515,0.054387048,0.061154082,0,0.839999974,0.570698261,0.948298991,,"Southwall Technologies, Inc.",Solis® Clear on Gray,10789531, ,256,1457602317,0,0.356063515,0.185446396,
9612,Solarglaze 40 DS.MEU,IGDB v44.0,1,0,5.68599987,0.265234262,0.189791784,0.127662286,0.356101304,0.178068444,0.126456171,0,0.839999974,0.889999986,0.973999977,,Midas Export USA Corp.,Solarglaze 40 DS,10855322, ,256,1457602317,0,0.356101304,0.265234262,
9319,ULVDS 40.CLC,IGDB v43.0,1,0,5.68599987,0.265234262,0.189791784,0.127662286,0.356101304,0.178068444,0.126456171,0,0.839999974,0.889999986,0.973999977,,"Commonwealth Laminating and Coating, Inc.",ULVDS 40,10855322, ,256,1457602317,0,0.356101304,0.265234262,
5460,SB90 Optiblue_8.PPG,IGDB v43.0,1,0,7.924800396,0.141979009,0.228672773,0.599285901,0.356229424,0.063776702,0.124436714,0,0.839999974,0.023413055,0.999979734,,PPG Industries,Solarban® 90 on Optiblue®  8mm,11117717,#,256,1457602318,0,0.356229424,0.141979009,
25017,SB60CLR_090SGP_SGRLAM_6.PPG,IGDB v27.0,1,0,13.61948013,0.171545058,0.272716135,0.098652899,0.356292158,0.073396452,0.058275182,0,0.839999974,0.839999974,0.609206378,,PPG Industries,6mmSB60Clear_090DuPontSGP_6mmSolargray,10461853,#,256,1457602318,0,0.356292158,0.171545058,
17013,OPEL GOLDEN BRONZE_5.AIS,IGDB v33.0,1,0,4.760000229,0.443506688,0.272260904,0.133821055,0.356311738,0.368814319,0.154701471,0,0.831292748,0.839999974,1,,Asahi India Glass Limited,AIS Opal Golden Bronze,9739694, ,256,1457602318,0,0.356311738,0.443506688,
25056,SB60SGR_090SGP_CLRLAM_6.PPG,IGDB v27.0,1,0,13.61948013,0.171555072,0.120173648,0.223997697,0.356324732,0.057636276,0.07575649,0,0.839999974,0.839999974,0.609206378,,PPG Industries,6mmSB60Solargray_090DuPontSGP_6mmClear,10461853,#,256,1457602318,0,0.356324732,0.171555072,
14079,SSTNightVisionT_EF8.GTS,IGDB v43.0,1,0,7.800000191,0.276612014,0.152533501,0.235687584,0.35637486,0.028909691,0.341028512,0,0.505240381,0.839999974,1,,Glas Trösch AG,SUNSTOP Night Vision T on Clear EUROFLOAT 8 mm,10527643, ,256,1457602319,0,0.35637486,0.276612014,
790,ES23_090PVB_LightBlue_14.afg,IGDB v45.0,1,0,14.39999962,0.122996666,0.433974177,0.087132409,0.356439471,0.250457495,0.170039192,0,0.844764769,0.844764769,0.621999979,,AGC Glass Co. N.A.,ES23_6mm_090PVB_6mmLightBlue,10725512,#,256,1457602319,0,0.356439471,0.122996666,
2564, V31 SR CDF.CPF,IGDB v18.2,1,0,3,0.200646281,0.192038819,0.233993039,0.356634498,0.07309705,0.084666155,0,0.839999974,0.670000017,0.967000008,,Solutia Performance Films,Vista Harmony Terre,9609887,#,256,1457602319,0,0.356634498,0.200646281,
19734,V31 SR CDF.EMN,IGDB v44.0,1,0,3,0.200646281,0.192038819,0.233993039,0.356634498,0.07309705,0.084666155,0,0.839999974,0.670000017,0.967000008,,Eastman Chemical Company,Vista Harmony Terre,9609887,#,256,1457602320,0,0.356634498,0.200646281,
17032,AISC5 BLUE GREY_5.AIS,IGDB v33.0,1,0,4.889999866,0.3409895,0.171837702,0.081406832,0.356662929,0.203938663,0.108662061,0,0.841907084,0.839999974,1,,Asahi India Glass Limited,AIS Ecosense Enhance Cinder,10396319, ,256,1457602320,0,0.356662929,0.3409895,
6347,VUE1240.vir,IGDB v18.2,1,0,5.659999847,0.129792765,0.081358813,0.540771782,0.356978834,0.100429632,0.089498609,0,0.839999974,0.031351361,1,,Viracon,VUE-40 on Solargreen,10397834,#,256,1457602320,0,0.356978834,0.129792765,
1675,CED32-67_6.CSG,IGDB v39.0,1,0,5.980000019,0.195416778,0.127863318,0.384689391,0.35700947,0.050560523,0.033309575,0,0.839999974,0.050449897,1,,China Southern Glass (CSG),Double LowE on Grey,10789533,#,256,1457602321,0,0.35700947,0.195416778,
5571,hl439.gja,IGDB v13.3,1,0,10.53999996,0.296257406,0.061455518,0.105908774,0.357625395,0.062248614,0.100212619,0,0.839999974,0.159999996,0.791999996,,G.James Australia,HL439,9806496, ,256,1457602321,0,0.357625395,0.296257406,
18128,Bronze-6_090SGP_E366-4.CIG,IGDB v39.0,1,0,11.89999962,0.135696739,0.143231243,0.401178658,0.357805729,0.067472883,0.106687061,0,0.844601095,0.844601095,0.646000028,,Cardinal Glass Industries,Bronze-6 / 0.090 SGP / E366-4 (3),9675173,#,256,1457602321,0,0.357805729,0.135696739,
11164,COOL-LITE KS 447 8mm.SGG,IGDB v16.4,1,0,8,0.141379148,0.593855917,0.131746918,0.357858151,0.395510167,0.264756799,0,0.035999998,0.837000012,1,,Saint-Gobain Glass,SGG COOL-LITE KS 447 8mm,9479828, ,256,1457602321,0,0.357858151,0.141379148,
21242,COOL-LITE ST 767 8mm.SGG,IGDB v45.0,1,0,8,0.23965162,0.137934864,0.064818352,0.357895404,0.175125495,0.087776549,0,0.845649242,0.837000012,1,,Saint-Gobain Glass,SGG COOL-LITE ST 767 8mm,11708550,#,256,1457602322,0,0.357895404,0.23965162,
5183,SBR100 Azuria_6.PPG,IGDB v17.4,1,0,5.664200306,0.140419841,0.106993146,0.499349564,0.357948065,0.196724683,0.060398947,0,0.839999974,0.035999998,1.000344634,,PPG Industries,Solarban®  R100 on Azuria®,11643518,#,256,1457602322,0,0.357948065,0.140419841,
3157,SGAG43TG6.grd,IGDB v44.0,1,0,5.613399982,0.15018487,0.101675205,0.330517322,0.358036071,0.177030146,0.075142749,0,0.839999974,0.067043275,1.000344634,,Guardian,SunGuard® AG 43 on 6mm TwilightGreen,10200974,#,256,1457602322,0,0.358036071,0.15018487,
1572,Hopcer35.SWT,IGDB v14.0,1,0,3.062200069,0.24664478,0.206817254,0.227855563,0.358175546,0.175176293,0.153694659,0,0.839999974,0.845000029,0.846000016,,"Southwall Technologies, Inc.",Huper Optik® Ceramic 35,10527898,#,256,1457602323,0,0.358175546,0.24664478,
19757,Hopcer35.EMN,IGDB v44.0,1,0,3.062200069,0.24664478,0.206817254,0.227855563,0.358175546,0.175176293,0.153694659,0,0.839999974,0.845000029,0.846000016,,Eastman Chemical Company,Huper Optik® Ceramic 35,10527898,#,256,1457602323,0,0.358175546,0.24664478,
2731,BC35.mmm,IGDB v16.0,1,0,5.704199791,0.309084088,0.129544064,0.141846254,0.358297348,0.126222596,0.109011918,0,0.839999974,0.730000019,0.984000027,,3M Corporation,Black Chrome,10658717,#,256,1457602323,0,0.358297348,0.309084088,
9245,OptiShade 35.hct,IGDB v45.0,1,0,2.99000001,0.354814649,0.075173222,0.083542496,0.358319134,0.058531214,0.078117087,0,0.825415373,0.839999974,1,,Hanita Coatings,OptiShade 35 on 3mm Clear,9871781,#,256,1457602324,0,0.358319134,0.354814649,
11272,COOL-LITE ST 450 10mm.SGG,IGDB v16.4,1,0,10,0.161529392,0.166139007,0.068377681,0.35851264,0.162182853,0.114913747,0,0.81099999,0.837000012,1,,Saint-Gobain Glass,SGG COOL-LITE ST 450 10mm,10332299, ,256,1457602324,0,0.35851264,0.161529392,
25251,SB70XLSBL_075SFX_CLRLAM_6.PPG,IGDB v45.0,1,0,13.28927994,0.136481524,0.146519274,0.301190615,0.358830839,0.082150474,0.144971028,0,0.839999974,0.839999974,0.645551085,,PPG Industries,6mmSB70XLSolarblue_075Saflex®VSO2_6mmClear,11249550,#,256,1457602324,0,0.358830839,0.136481524,
14078,SSTNightVisionT_EF6.GTS,IGDB v43.0,1,0,5.800000191,0.28597486,0.152742326,0.246780053,0.358835459,0.028995847,0.344990432,0,0.505240381,0.839999974,1,,Glas Trösch AG,SUNSTOP Night Vision T on Clear EUROFLOAT 6 mm,10593180, ,256,1457602324,0,0.358835459,0.28597486,
21149,COOL-LITE SKN 754 II 6mm.SGG,IGDB v45.0,1,0,6,0.14741984,0.552082181,0.09642195,0.35890609,0.163436502,0.088361457,0,0.015577108,0.837000012,1,,Saint-Gobain Glass,SGG COOL-LITE SKN 754 II 6mm,11709306, ,256,1457602325,0,0.35890609,0.14741984,
4834,NS35.jwf,IGDB v16.4,1,0,3.273000002,0.365990549,0.201873958,0.19177036,0.359032184,0.171958074,0.106657095,0,0.839999974,0.806999981,0.968999982,,"Johnson Laminating & Coating, Inc.",Night Scape 35% on 3mm Clear,11052185,#,256,1457602325,0,0.359032184,0.365990549,
6168,VE642.VIR,IGDB v13.2,1,0,5.659999847,0.200769246,0.108323596,0.242611021,0.359084606,0.141607016,0.073896959,0,0.840261221,0.093070932,1,,Viracon,Blue LowE on Blue Green,11773837,#,256,1457602325,0,0.359084606,0.200769246,
25211,SB70XLSTR_060SGP_SBZLAM_6.PPG,IGDB v27.0,1,0,12.7025404,0.138221323,0.494661868,0.169870317,0.359168142,0.128695697,0.087359883,0,0.839999974,0.839999974,0.707856297,,PPG Industries,6mmSB70XLStarphire_060DuPontSGP_6mmSolarbronze,9805992,#,256,1457602325,0,0.359168142,0.138221323,
9950,SolarEArBl6.lof,IGDB v17.2,1,0,5.918000221,0.196834937,0.110291503,0.051858727,0.359168828,0.078338116,0.057021178,0,0.166571796,0.840122223,1,,Pilkington North America,Solar-E™ Arctic Blue,12036483,#,256,1457602326,0,0.359168828,0.196834937,
5484,SB67 Solarbronze_6.PPG,IGDB v27.0,1,0,5.664200306,0.173896492,0.172215313,0.487747103,0.359354764,0.08478719,0.084015191,0,0.839999974,0.034983844,0.999979734,,PPG Industries,Solarban® 67 on Solarbronze®  6mm,9937316,#,256,1457602326,0,0.359354764,0.173896492,
8603,DG35 8MIL.mwf,IGDB v27.0,1,0,3.342640162,0.299881309,0.176878095,0.262658685,0.359398544,0.152988821,0.221573487,0,0.839999974,0.730416358,1.000344634,,Madico Inc.,DG 35 8 MIL,10789788,#,256,1457602326,0,0.359398544,0.299881309,
8655,NG35 8MIL.mwf,IGDB v41.0,1,0,3.342639923,0.299881309,0.176878095,0.262658685,0.359398544,0.152988821,0.221573487,0,0.839999974,0.730416358,1.000344992,,Madico Inc.,NG 35 8 MIL,10789788,#,256,1457602327,0,0.359398544,0.299881309,
2565,V33 BR SR CDF.CPF,IGDB v18.2,1,0,3,0.228950247,0.432156593,0.364212662,0.35953778,0.250991017,0.179758444,0,0.839999974,0.792999983,0.967000008,,Solutia Performance Films,Vista Bronze,9215409,#,256,1457602327,0,0.35953778,0.228950247,
19735,V33 BR SR CDF.EMN,IGDB v44.0,1,0,3,0.228950247,0.432156593,0.364212662,0.35953778,0.250991017,0.179758444,0,0.839999974,0.792999983,0.967000008,,Eastman Chemical Company,Vista Bronze,9215409,#,256,1457602328,0,0.35953778,0.228950247,
5684,le54i5.gja,IGDB v13.6,1,0,5.853000164,0.210479066,0.080444299,0.289241642,0.359604716,0.058882713,0.101345427,0,0.839999974,0.104000002,1,,G.James Australia,Solarplus LE54i on Panasap Dark Blue,12298374, ,256,1457602328,0,0.359604716,0.210479066,
11293,COOL-LITE STB 136 8mm.SGG,IGDB v16.4,1,0,8,0.28383401,0.285725236,0.128583565,0.35963732,0.167513475,0.16270189,0,0.731999993,0.837000012,1,,Saint-Gobain Glass,SGG COOL-LITE STB 136 8mm,10331039, ,256,1457602328,0,0.35963732,0.28383401,
25020,SB60CLR_060SGP_SGRLAM_6.PPG,IGDB v27.0,1,0,12.7025404,0.173722789,0.272785664,0.104131386,0.359694898,0.073526986,0.058519043,0,0.839999974,0.839999974,0.707856297,,PPG Industries,6mmSB60Clear_060DuPontSGP_6mmSolargray,10527645,#,256,1457602328,0,0.359694898,0.173722789,
25058,SB60SGR_060SGP_CLRLAM_6.PPG,IGDB v27.0,1,0,12.7025404,0.173734725,0.120240234,0.238845751,0.359723181,0.057752848,0.076368153,0,0.839999974,0.839999974,0.707856297,,PPG Industries,6mmSB60Solargray_060DuPontSGP_6mmClear,10527645,#,256,1457602329,0,0.359723181,0.173734725,
