Repository: katsuya0719/visEPlus

File: static/csv/glass.csv (part 9 of 30)
ID,Name,Source,SpectralData,AngularFunction,Thickness,Tsol,Rsol1,Rsol2,Tvis,Rvis1,Rvis2,Tir,emis1,emis2,Conductivity,Comment,Manufacturer,ProductName,Color,Certification,Status,Timestamp,Specularity,Tvis2,Tsol2,MaterialID
10538,030_BRONZE_BG_R15.TRO,IGDB v30.0,1,0,4.925749779,0.445538342,0.064616367,0.066974193,0.359745532,0.066369087,0.069763005,0,0.839999974,0.839999974,0.648599982,,TROSIFOL,Trosifol 030 Bronze BG R15 PVB LAMINATE,10133168,#,256,1457602329,0,0.359745532,0.445538342,
218,Sil35-8_3ww.bsf,IGDB v16.3,1,0,3.174999952,0.281177759,0.404880971,0.392791092,0.359839588,0.363827169,0.331724137,0,0.839999974,0.709999979,0.808236897,,Saint-Gobain Solar Gard LLC,8 Mil Silver 35,11379864,#,256,1457602329,0,0.359839588,0.281177759,
25212,SB70XLSTR_035SGP_SBZLAM_6.PPG,IGDB v27.0,1,0,12.21740055,0.138822123,0.494682968,0.175504908,0.359841675,0.128734827,0.087489225,0,0.839999974,0.839999974,0.782276392,,PPG Industries,6mmSB70XLStarphire_035DuPontSGP_6mmSolarbronze,9871528,#,256,1457602329,0,0.359841675,0.138822123,
21126,COOL-LITE SKN 765 II 8mm.SGG,IGDB v45.0,1,0,8,0.154269382,0.470388472,0.075506218,0.360001802,0.109703079,0.069594845,0,0.026677378,0.837000012,1,,Saint-Gobain Glass,SGG COOL-LITE SKN 765 II 8mm,11840379, ,256,1457602330,0,0.360001802,0.154269382,
5455,SB90 Solarblue_6.PPG,IGDB v43.0,1,0,5.664200306,0.139819607,0.153034627,0.599317729,0.360004932,0.064365782,0.12460158,0,0.839999974,0.023413055,0.999979734,,PPG Industries,Solarban® 90 on Solarblue®  6mm,11315087,#,256,1457602330,0,0.360004932,0.139819607,
2919,Euro Grey_8.XYG,IGDB v34.0,1,0,7.75,0.366255969,0.052898768,0.049859766,0.360032231,0.053610157,0.049997516,0,0.839999974,0.839999974,1,,XYG Glass,Euro Grey_8,10854817, ,256,1457602331,0,0.360032231,0.366255969,
5399,SB70XL Pacifica_6.PPG,IGDB v29.0,1,0,5.664200306,0.139527395,0.068828307,0.56271863,0.360053837,0.05120898,0.039416216,0,0.839999974,0.018268796,0.999979734,,PPG Industries,Solarban® 70XL Pacifica™  6mm,12036734,#,256,1457602331,0,0.360053837,0.139527395,
3431,SGSNR43TG6.grd,IGDB v20.0,1,0,5.613399982,0.132768542,0.103403553,0.50545311,0.360060066,0.16641584,0.064914398,0,0.839999974,0.025133101,1.000344634,,Guardian,SunGuard® SNR 43 on 6mm TwilightGreen,10332300,#,256,1457602331,0,0.360060066,0.132768542,
25213,SB70XLSTR_090PVB_SBZLAM_6.PPG,IGDB v27.0,1,0,13.60931969,0.137306765,0.49465397,0.160652801,0.360153854,0.128749862,0.087563053,0,0.839999974,0.839999974,0.610937059,,PPG Industries,6mmSB70XLStarphire_090PVB_6mmSolarbronze,9740456,#,256,1457602331,0,0.360153854,0.137306765,
11291,COOL-LITE STB 136 10mm.SGG,IGDB v16.4,1,0,10,0.284901977,0.285713255,0.129452825,0.360223502,0.167543739,0.163161218,0,0.731999993,0.837000012,1,,Saint-Gobain Glass,SGG COOL-LITE STB 136 10mm,10331039, ,256,1457602332,0,0.360223502,0.284901977,
25023,SB60CLR_035SGP_SGRLAM_6.PPG,IGDB v27.0,1,0,12.21740055,0.174361363,0.272803426,0.108087808,0.360390037,0.073556453,0.058572978,0,0.839999974,0.839999974,0.782276392,,PPG Industries,6mmSB60Clear_035DuPontSGP_6mmSolargray,10593181,#,256,1457602332,0,0.360390037,0.174361363,
25060,SB60SGR_035SGP_CLRLAM_6.PPG,IGDB v27.0,1,0,12.21740055,0.174373731,0.120259494,0.248583898,0.360423893,0.057772774,0.076479085,0,0.839999974,0.839999974,0.782276392,,PPG Industries,6mmSB60Solargray_035DuPontSGP_6mmClear,10593181,#,256,1457602332,0,0.360423893,0.174373731,
25026,SB60CLR_090PVB_SGRLAM_6.PPG,IGDB v27.0,1,0,13.60931969,0.172123432,0.272748739,0.098223761,0.360651016,0.073563881,0.058576491,0,0.839999974,0.839999974,0.610937059,,PPG Industries,6mmSB60Clear_090PVB_6mmSolargray,10396573,#,256,1457602332,0,0.360651016,0.172123432,
25062,SB60SGR_090PVB_CLRLAM_6.PPG,IGDB v27.0,1,0,13.60931969,0.172136933,0.120199144,0.22227101,0.36068365,0.0577798,0.076503411,0,0.839999974,0.839999974,0.610937059,,PPG Industries,6mmSB60Solargray_090PVB_6mmClear,10396573,#,256,1457602333,0,0.36068365,0.172136933,
1700,CS70.ABF,IGDB v17.0,1,0,3.164000034,0.353203535,0.196036398,0.157301798,0.360729009,0.165803581,0.104496732,0,0.848999977,0.839999974,0.968999982,,A & B Films Pte Ltd,CS 70,10462618, ,256,1457602333,0,0.360729009,0.353203535,
21200,COOL-LITE KNT 755 5mm.SGG,IGDB v45.0,1,0,5,0.208795458,0.222968265,0.088357754,0.360936612,0.021096241,0.094949499,0,0.131166443,0.837000012,1,,Saint-Gobain Glass,SGG COOL-LITE KNT 755 5mm,11839879, ,256,1457602333,0,0.360936612,0.208795458,
26156,SNX5123CY8.grd,IGDB v35.0,1,0,7.747000217,0.134402528,0.124578066,0.562866688,0.361100376,0.071718767,0.05414189,0,0.839999974,0.020718301,1.000344634,,Guardian,SunGuard® SNX 51/23 on CrystalGray 8 mm,10462616,#,256,1457602334,0,0.361100376,0.134402528,
12447,SNL37c#2L66c1.grl,IGDB v27.0,1,0,12.06499958,0.164469048,0.40135476,0.281001568,0.361253232,0.257480651,0.215413868,0,0.83643496,0.83643496,0.898233294,,Guardian Latin America,SunGuard® SNL 37 inside (6clr+.38+6clr) Lam,10266010,#,256,1457602334,0,0.361253232,0.164469048,
18023,Bronze-6_035SGP_E366-6.CIG,IGDB v37.0,1,0,12.30000019,0.140274286,0.157395825,0.374861896,0.361270487,0.066337317,0.117687523,0,0.844601095,0.844601095,0.828999996,,Cardinal Glass Industries,Bronze-6 / 0.035 SGP / E366-6 (3),9871782,#,256,1457602334,0,0.361270487,0.140274286,
25214,SB70XLSTR_060PVB_SBZLAM_6.PPG,IGDB v27.0,1,0,12.84732056,0.138430476,0.494683892,0.168455034,0.3615174,0.12880227,0.087894976,0,0.839999974,0.839999974,0.688818574,,PPG Industries,6mmSB70XLStarphire_060PVB_6mmSolarbronze,9871784,#,256,1457602335,0,0.3615174,0.138430476,
3430,SGSNR43G10.grd,IGDB v20.0,1,0,9.067799568,0.132080615,0.097844616,0.505343199,0.361636341,0.165258616,0.064565927,0,0.839999974,0.025133101,1.000344634,,Guardian,SunGuard® SNR 43 on 10mm Green,10463625,#,256,1457602335,0,0.361636341,0.132080615,
18086,E340-6_035SGP_i89-6.CIG,IGDB v37.0,1,0,12.30000019,0.133540034,0.367834359,0.311533719,0.362088203,0.134769514,0.12520808,0,0.844601095,0.148901686,0.828999996,,Cardinal Glass Industries,E340-6 (2) / 0.035 SGP / i89-6 (4),11250058,#,256,1457602335,0,0.362088203,0.133540034,
25029,SB60CLR_060PVB_SGRLAM_6.PPG,IGDB v27.0,1,0,12.84732056,0.173838735,0.272793949,0.103103682,0.362098277,0.073620506,0.058678754,0,0.839999974,0.839999974,0.688818574,,PPG Industries,6mmSB60Clear_060PVB_6mmSolargray,10527901,#,256,1457602336,0,0.362098277,0.173838735,
25064,SB60SGR_060PVB_CLRLAM_6.PPG,IGDB v27.0,1,0,12.84732056,0.173855707,0.120241389,0.237074673,0.362122834,0.057837043,0.076785959,0,0.839999974,0.839999974,0.688818574,,PPG Industries,6mmSB60Solargray_060PVB_6mmClear,10527901,#,256,1457602336,0,0.362122834,0.173855707,
2716,RE35NEAR.MMM,IGDB v16.2,1,0,3.130000114,0.306935549,0.187168568,0.194952026,0.362282068,0.199594527,0.179055691,0,0.839999974,0.769999981,0.949999988,,3M Corporation,Neutral 35,10855581,#,256,1457602336,0,0.362282068,0.306935549,
25412,SBz50OBL_075SFX_OBLLAM_6.PPG,IGDB v45.0,1,0,13.28927994,0.191914603,0.221223995,0.1788214,0.362798691,0.060941242,0.061481245,0,0.839999974,0.839999974,0.638628304,,PPG Industries,6mmSBz50Optiblue_075Saflex®VSO2_6mmOptiblue,11445908,#,256,1457602336,0,0.362798691,0.191914603,
16331,SOLARSTOP Smart Blue 55.SAM,IGDB v31.0,1,0,5.834000111,0.180610463,0.339163512,0.101932876,0.362889618,0.100607917,0.122002579,0,0.096902154,0.839999974,1,,Sanam Glass,SOLARSTOP Smart Blue 55,11250058, ,256,1457602337,0,0.362889618,0.180610463,
17100,ST 136_6.SGI,IGDB v33.0,1,0,5.889999866,0.309048355,0.225137874,0.163916588,0.363054454,0.184940502,0.215386242,0,0.756867707,0.839999974,1,,Saint Gobain Glass India,Graphite,10921116, ,256,1457602337,0,0.363054454,0.309048355,
5378,SB70XL Solarbronze_8.PPG,IGDB v29.0,1,0,7.924800396,0.140986174,0.130346388,0.562426507,0.363174677,0.050356451,0.039313216,0,0.839999974,0.018268796,0.999979734,,PPG Industries,Solarban® 70XL Solarbronze®  8mm,9543851,#,256,1457602337,0,0.363174677,0.140986174,
1728,CrystalGreen30.ABF,IGDB v17.0,1,0,5.071000099,0.255551964,0.403979093,0.294967741,0.363328904,0.348118901,0.307638317,0,0.769999981,0.839999974,0.912,,A & B Films Pte Ltd,Crystal Green 30,11118986, ,256,1457602338,0,0.363328904,0.255551964,
12076,RB40gn5.grm,IGDB v17.3,1,0,4.749800205,0.17386806,0.136725679,0.415388316,0.363515526,0.188540518,0.175913259,0,0.839999974,0.078743324,1.000344634,,Guardian Middle East,SunGuard® HP Aquamarine 40,9676440,#,256,1457602338,0,0.363515526,0.17386806,
12446,SNL37c#2L46c1.grl,IGDB v27.0,1,0,10.05840015,0.167209327,0.433252543,0.281054735,0.363614649,0.260151744,0.215496674,0,0.83643496,0.83643496,0.87400347,,Guardian Latin America,SunGuard® SNL 37 inside (4clr+.38+6clr) Lam,10331547,#,256,1457602338,0,0.363614649,0.167209327,
18087,E340-6_090SGP_i89-6.CIG,IGDB v37.0,1,0,13.69999981,0.1348086,0.367582917,0.296494782,0.363785148,0.139334261,0.128388494,0,0.844601095,0.148901686,0.69599998,,Cardinal Glass Industries,E340-6 (2) / 0.090 SGP / i89-6 (4),11250059,#,256,1457602339,0,0.363785148,0.1348086,
14134,SSTNeutral50T_Irish10.GTS,IGDB v44.0,1,0,9.800000191,0.170742497,0.15003182,0.05724198,0.363811314,0.146738783,0.085749358,0,0.768742681,0.846483171,1,,Glas Trösch AG,SUNSTOP Neutral 50 T on Irish 10 mm,10529166, ,256,1457602339,0,0.363811314,0.170742497,
18035,Bronze-6_090PVB_E366-6.CIG,IGDB v37.0,1,0,13.69999981,0.141642943,0.150408015,0.381118745,0.363835186,0.065946192,0.11530868,0,0.844601095,0.844601095,0.616999984,,Cardinal Glass Industries,Bronze-6 / 0.090 PVB / E366-6 (3),9872038,#,256,1457602339,0,0.363835186,0.141642943,
11041,COOL-LITE STB 136 6mm.SGG,IGDB v17.4,1,0,6,0.297684133,0.28597647,0.135383278,0.363860518,0.167611375,0.165282145,0,0.731999993,0.837000012,1,,Saint-Gobain Glass,SGG COOL-LITE STB 136 6mm,10396832,#,256,1457602340,0,0.363860518,0.297684133,
18093,E340-6_090PVB_i89-6.CIG,IGDB v37.0,1,0,13.69999981,0.134149566,0.368554115,0.294295132,0.363865018,0.138550907,0.125061959,0,0.844601095,0.148901686,0.616999984,,Cardinal Glass Industries,E340-6 (2) / 0.090 PVB / i89-6 (4),11184523,#,256,1457602340,0,0.363865018,0.134149566,
17108,ST 136_5.SGI,IGDB v33.0,1,0,4.874000072,0.315855384,0.228544444,0.172244444,0.363977492,0.187593699,0.220329687,0,0.757124841,0.839999974,1,,Saint Gobain Glass India,Graphite,10986653, ,256,1457602340,0,0.363977492,0.315855384,
12087,Neutral40gn6.grm,IGDB v17.3,1,0,5.740399837,0.171230227,0.112463377,0.303891182,0.364024252,0.165587768,0.047027275,0,0.839999974,0.086389132,1.000344634,,Guardian Middle East,SunGuard® HP Green 40,10856591,#,256,1457602340,0,0.364024252,0.171230227,
18092,E340-6_060PVB_i89-6.CIG,IGDB v37.0,1,0,12.89999962,0.135266557,0.36820516,0.303396553,0.364069492,0.137026608,0.125917494,0,0.844601095,0.148901686,0.69599998,,Cardinal Glass Industries,E340-6 (2) / 0.060 PVB / i89-6 (4),11315594,#,256,1457602341,0,0.364069492,0.135266557,
6193,VRE846.VIR,IGDB v13.2,1,0,5.659999847,0.148777366,0.113921762,0.399042845,0.364079326,0.203588292,0.083408661,0,0.840261221,0.046742231,1,,Viracon,Reflective LowE on Evergreen,9939089,#,256,1457602341,0,0.364079326,0.148777366,
5563,hl319.gja,IGDB v13.3,1,0,10.61999989,0.291394532,0.060890142,0.103909798,0.364297688,0.063268922,0.098225042,0,0.839999974,0.159999996,0.791999996,,G.James Australia,HL319,10527396, ,256,1457602341,0,0.364297688,0.291394532,
5572,hl469.gja,IGDB v13.3,1,0,10.53999996,0.30593586,0.067578882,0.109500051,0.364450753,0.068849631,0.104067095,0,0.839999974,0.159999996,0.791999996,,G.James Australia,HL469,10527901, ,256,1457602342,0,0.364450753,0.30593586,
2726,NV35.mmm,IGDB v17.0,1,0,3.170000076,0.336169869,0.132593364,0.082386792,0.36446026,0.128352761,0.065496832,0,0.839999974,0.860000014,0.959999979,,3M Corporation,Night Vision 35,10068900,#,256,1457602342,0,0.36446026,0.336169869,
17029,AISC4 BLUE_5.AIS,IGDB v33.0,1,0,4.96999979,0.300987065,0.192406267,0.097558461,0.364661753,0.209977299,0.147294804,0,0.840204298,0.839999974,1,,Asahi India Glass Limited,AIS Ecosense Enhance Iris,11708305, ,256,1457602342,0,0.364661753,0.300987065,
8318,YSD0136_6.syp,IGDB v17.4,1,0,6,0.304826826,0.2047019,0.173937917,0.364745319,0.283962548,0.090734765,0,0.839999974,0.653999984,1,,"SHANGHAI YAOHUA PILKINGTON GLASS CO.,LTD",Solar Reflective on Clear,10986653,#,256,1457602343,0,0.364745319,0.304826826,
12115,Neutral34c12.grm,IGDB v20.0,1,0,11.76019955,0.242982864,0.166113049,0.221245036,0.365071654,0.219436392,0.083016537,0,0.839999974,0.538264751,1.000344634,,Guardian Middle East,SunGuard® S Neutral 34,10921878,#,256,1457602343,0,0.365071654,0.242982864,
21266,COOL-LITE ST 136 10mm.SGG,IGDB v44.0,1,0,10,0.308940798,0.220992133,0.158308834,0.365223378,0.179231748,0.215057403,0,0.769707143,0.839999974,1,,Saint-Gobain Glass,SGG COOL-LITE ST 136 10mm,11052444, ,256,1457602343,0,0.365223378,0.308940798,
5614,dle555.gja,IGDB v15.4,1,0,5.860000134,0.18824929,0.107608899,0.418073148,0.365729392,0.057522867,0.10982246,0,0.839999974,0.052000001,1,,G.James Australia,Solarplus DLE55 on Panasap Dark Blue,11708812, ,256,1457602344,0,0.365729392,0.18824929,
6008,VE645.vir,IGDB v25.0,1,0,5.659999847,0.185212091,0.096367113,0.502609015,0.365865976,0.058366209,0.249916717,0,0.839999974,0.042840097,1,,Viracon,VE-45 on Blue Green,10463126,#,256,1457602344,0,0.365865976,0.185212091,
25252,SB70XLSBL_090SGP_CLRLAM_6.PPG,IGDB v28.0,1,0,13.61948013,0.140465692,0.146652415,0.308336079,0.365868449,0.082398489,0.148843274,0,0.839999974,0.839999974,0.609206378,,PPG Industries,6mmSB70XLSolarblue_090DuPontSGP_6mmClear,11511951,#,256,1457602344,0,0.365868449,0.140465692,
2503,N1035B SR CDF.CPF,IGDB v18.2,1,0,3.029999971,0.254531115,0.369790137,0.420548737,0.365914345,0.249829054,0.22978197,0,0.839999974,0.713999987,0.947000027,,Solutia Performance Films,N1035B,9740461,#,256,1457602344,0,0.365914345,0.254531115,
19702,N1035B SR CDF.EMN,IGDB v44.0,1,0,3.029999971,0.254531115,0.369790137,0.420548737,0.365914345,0.249829054,0.22978197,0,0.839999974,0.713999987,0.947000027,,Eastman Chemical Company,N1035B,9740461,#,256,1457602345,0,0.365914345,0.254531115,
25114,SB67OBL_075SFX_CLRLAM_6.PPG,IGDB v45.0,1,0,13.2883997,0.159487307,0.274894834,0.269333392,0.365942061,0.099516012,0.12306954,0,0.839999974,0.839999974,0.640037417,,PPG Industries,6mmSB67Optiblue_075Saflex®VSO2_6mmClear,10331801,#,256,1457602345,0,0.365942061,0.159487307,
2700,CM 30.mmm,IGDB v17.2,1,0,3.299999952,0.264109671,0.236684009,0.232209951,0.36697641,0.174671575,0.151134849,0,0.839999974,0.839999974,0.959999979,,3M Corporation,Ceramic 30,10724765,#,256,1457602345,0,0.36697641,0.264109671,
12445,SNL37c#2L44c1.grl,IGDB v27.0,1,0,8.051799774,0.170498848,0.433325559,0.302795887,0.366994679,0.26026094,0.218229547,0,0.83643496,0.83643496,0.848043025,,Guardian Latin America,SunGuard® SNL 37 inside (4clr+.38+4clr) Lam,10331804,#,256,1457602346,0,0.366994679,0.170498848,
11470,COOL-LITE KNT 440-H 4mm.SGG,IGDB v20.0,1,0,4,0.189542174,0.289753079,0.141887113,0.367055148,0.047683086,0.180213988,0,0.111000001,0.837000012,1,,Saint-Gobain Glass,SGG COOL-LITE KNT 440-H 4mm,10987666, ,256,1457602346,0,0.367055148,0.189542174,
18082,E340-3_035SGP_i89-3.CIG,IGDB v37.0,1,0,7.099999905,0.136878535,0.415319383,0.333258629,0.367098719,0.150864422,0.133737147,0,0.844601095,0.148901686,0.736000001,,Cardinal Glass Industries,E340-3 (2) / 0.035 SGP / i89-3 (4),11119244,#,256,1457602346,0,0.367098719,0.136878535,
18034,Bronze-6_060PVB_E366-6.CIG,IGDB v37.0,1,0,12.89999962,0.139567658,0.152614966,0.374740899,0.367120862,0.065430552,0.117740057,0,0.844601095,0.844601095,0.69599998,,Cardinal Glass Industries,Bronze-6 / 0.060 PVB / E366-6 (3),9872294,#,256,1457602347,0,0.367120862,0.139567658,
18083,E340-3_090SGP_i89-3.CIG,IGDB v37.0,1,0,8.5,0.137302369,0.415476114,0.323517799,0.367206156,0.152922735,0.135325,0,0.844601095,0.148901686,0.577000022,,Cardinal Glass Industries,E340-3 (2) / 0.090 SGP / i89-3 (4),11119245,#,256,1457602347,0,0.367206156,0.137302369,
21265,COOL-LITE ST 136 8mm.SGG,IGDB v44.0,1,0,8,0.316310167,0.222023427,0.163765416,0.36749202,0.179662481,0.217603445,0,0.76958704,0.839999974,1,,Saint-Gobain Glass,SGG COOL-LITE ST 136 8mm,11052445,#,256,1457602347,0,0.36749202,0.316310167,
6199,VRE2954.vir,IGDB v31.0,1,0,5.889999866,0.213169709,0.201681539,0.41421473,0.367906988,0.166390076,0.100524485,0,0.839999974,0.056581955,1,,Viracon,VRE-54 on GraphiteBlue,10987416,#,256,1457602348,0,0.367906988,0.213169709,
27093,Gold31c6.grm,IGDB v43.0,1,0,5.740399837,0.19481267,0.486119151,0.599056184,0.36798957,0.389569849,0.306887776,0,0.839999974,0.025583629,1.000344634,,Guardian Middle East,SunGuard® Gold 31 on 6 mm Clear,12429958,#,256,1457602348,0,0.36798957,0.19481267,
11292,COOL-LITE STB 136 4mm.SGG,IGDB v16.4,1,0,4,0.312720358,0.286367685,0.143038347,0.368176728,0.167717099,0.167737484,0,0.731999993,0.837000012,1,,Saint-Gobain Glass,SGG COOL-LITE STB 136 4mm,10462370, ,256,1457602348,0,0.368176728,0.312720358,
4147,OptilamKIGrey6_4mm.NSG,IGDB v35.0,1,0,6.400000095,0.398188472,0.100660913,0.064764604,0.368262678,0.090869278,0.060906209,0,0.173274174,0.836965501,0.819000006,,Pilkington,6.4mm Optilam K I Grey,11314843, ,256,1457602349,0,0.368262678,0.398188472,
12114,Neutral34c10.grm,IGDB v20.0,1,0,9.753600121,0.251222432,0.174750671,0.221415848,0.368263394,0.222505048,0.083124302,0,0.839999974,0.538264751,1.000344634,,Guardian Middle East,SunGuard® S Neutral 34,10921879,#,256,1457602349,0,0.368263394,0.251222432,
27313,DS40gn6.grm,IGDB v43.0,1,0,5.842000008,0.154093906,0.103426136,0.378729701,0.368486226,0.089867353,0.097735949,0,0.839999974,0.042754844,1.000344634,,Guardian Middle East,SunGuard® DS 40 on 6 mm Green,11446921,#,256,1457602349,0,0.368486226,0.154093906,
18075,E340-6_090SGP_Clear-6.CIG,IGDB v37.0,1,0,13.69999981,0.136595875,0.367651641,0.277507156,0.368712842,0.13794902,0.13262324,0,0.844601095,0.844601095,0.69599998,,Cardinal Glass Industries,E340-6 (2) / 0.090 SGP / Clear-6,11447177,#,256,1457602350,0,0.368712842,0.136595875,
1754,GS35.ABF,IGDB v17.2,1,0,5.929999828,0.392892122,0.090666063,0.106041074,0.369129032,0.073694095,0.096446536,0,0.839999974,0.920000017,0.726000011,,A & B Films Pte Ltd,GS 35,10790557, ,256,1457602350,0,0.369129032,0.392892122,
17153,ET 750_4.SGI,IGDB v33.0,1,0,3.947999954,0.25294286,0.183446482,0.081093848,0.369199872,0.093189672,0.098079689,0,0.536333621,0.839999974,1,,Saint Gobain Glass India,Evolite Blue,11708813, ,256,1457602350,0,0.369199872,0.25294286,
16325,SOLARSTOP Smart Azuria 40.SAM,IGDB v31.0,1,0,5.572999954,0.1531187,0.314173698,0.117075726,0.369292915,0.082055964,0.186507434,0,0.096414,0.839999974,1,,Sanam Glass,SOLARSTOP Smart Azuria 40,11053961, ,256,1457602351,0,0.369292915,0.1531187,
21264,COOL-LITE ST 136 6mm.SGG,IGDB v44.0,1,0,6,0.323246926,0.221047953,0.168738067,0.369305462,0.179293588,0.220000759,0,0.769680858,0.839999974,1,,Saint-Gobain Glass,SGG COOL-LITE ST 136 6mm,11117982, ,256,1457602351,0,0.369305462,0.323246926,
25253,SB70XLSBL_060SGP_CLRLAM_6.PPG,IGDB v28.0,1,0,12.7025404,0.142295614,0.146708071,0.325597733,0.369414687,0.082535908,0.15085277,0,0.839999974,0.839999974,0.688818574,,PPG Industries,6mmSB70XLSolarblue_060DuPontSGP_6mmClear,11577744,#,256,1457602351,0,0.369414687,0.142295614,
6201,VRE2659.vir,IGDB v38.0,1,0,5.659999847,0.201007277,0.159366727,0.453871816,0.369566381,0.150592238,0.154837132,0,0.839999974,0.053864896,1,,Viracon,VRE-59 on SolarBlue,11184275,#,256,1457602352,0,0.369566381,0.201007277,
18074,E340-6_035SGP_Clear-6.CIG,IGDB v37.0,1,0,12.30000019,0.137013346,0.36785239,0.29835996,0.369679123,0.140192926,0.134485021,0,0.844601095,0.844601095,0.828999996,,Cardinal Glass Industries,E340-6 (2) / 0.035 SGP / Clear-6,11447177,#,256,1457602352,0,0.369679123,0.137013346,
11494,COOL-LITE SKN444-H II 6mm.SGG,IGDB v20.0,1,0,6,0.145097226,0.463359714,0.122630641,0.369720519,0.045814216,0.140699491,0,0.037,0.837000012,1,,Saint-Gobain Glass,SGG COOL-LITE SKN444-H II 6mm,10463889, ,256,1457602352,0,0.369720519,0.145097226,
18081,E340-6_090PVB_Clear-6.CIG,IGDB v37.0,1,0,13.69999981,0.136954799,0.367523193,0.279798597,0.369847208,0.138950408,0.135135427,0,0.844601095,0.844601095,0.616999984,,Cardinal Glass Industries,E340-6 (2) / 0.090 PVB / Clear-6,11447177,#,256,1457602353,0,0.369847208,0.136954799,
8292,YRE4246_8.syp,IGDB v15.4,1,0,8,0.172006801,0.147820443,0.353569567,0.369873375,0.225055441,0.066733748,0,0.839999974,0.059999999,1,,"SHANGHAI YAOHUA PILKINGTON GLASS CO.,LTD",Solar Control LowE on 42 BlueGreen 2# side,10725776, ,256,1457602353,0,0.369873375,0.172006801,
25405,SBz50_090SGP_OBLLAM_6.PPG,IGDB v27.0,1,0,13.61948013,0.197111875,0.221397847,0.181572497,0.369881898,0.061187893,0.062214442,0,0.839999974,0.839999974,0.609206378,,PPG Industries,6mmSBz50_090DuPontSGP_6mmOptiblue,11708310,#,256,1457602353,0,0.369881898,0.197111875,
18073,E340-5_090SGP_Clear-5.CIG,IGDB v37.0,1,0,11.69999981,0.137876317,0.389815062,0.324528515,0.370018035,0.137620017,0.140960485,0,0.844601095,0.844601095,0.658999979,,Cardinal Glass Industries,E340-5 (2) / 0.090 SGP / Clear-5,11447178,#,256,1457602354,0,0.370018035,0.137876317,
18085,E340-5_090SGP_i89-5.CIG,IGDB v37.0,1,0,11.69999981,0.136988059,0.389970094,0.2981098,0.370025933,0.134588778,0.118377253,0,0.844601095,0.148901686,0.658999979,,Cardinal Glass Industries,E340-5 (2) / 0.090 SGP / i89-5 (4),11381643,#,256,1457602354,0,0.370025933,0.136988059,
18091,E340-5_090PVB_i89-5.CIG,IGDB v37.0,1,0,11.69999981,0.136384115,0.390572518,0.296566993,0.370101154,0.132712215,0.115971409,0,0.844601095,0.148901686,0.579999983,,Cardinal Glass Industries,E340-5 (2) / 0.090 PVB / i89-5 (4),11316107,#,256,1457602354,0,0.370101154,0.136384115,
25256,SB70XLCLR_090PVB_SGRLAM_4.PPG,IGDB v28.0,1,0,9.893300056,0.142317891,0.39104116,0.179141238,0.370178998,0.129607156,0.091599837,0,0.839999974,0.839999974,0.557285368,,PPG Industries,4mmSB70XLClear_090PVB_4mmSolargray,10593696,#,256,1457602355,0,0.370178998,0.142317891,
25254,SB70XLSBL_090PVB_CLRLAM_6.PPG,IGDB v28.0,1,0,13.60931969,0.141098887,0.146687999,0.306864321,0.370406955,0.082569323,0.151359633,0,0.839999974,0.839999974,0.609206378,,PPG Industries,6mmSB70XLSolarblue_090PVB_6mmClear,11512208,#,256,1457602355,0,0.370406955,0.141098887,
14113,SSTBlue50T_Glacier8.GTS,IGDB v41.0,1,0,7.800000191,0.235174462,0.14350833,0.083733812,0.370533556,0.112653278,0.13298513,0,0.74000001,0.839999974,1,,Glas Trösch AG,SUNSTOP Blue 50 T on Glacier 8 mm,11381137, ,256,1457602355,0,0.370533556,0.235174462,
17143,ET 450_8.SGI,IGDB v33.0,1,0,7.948999882,0.189495787,0.180746719,0.066215664,0.370595545,0.08949969,0.099458508,0,0.532556295,0.839999974,1,,Saint Gobain Glass India,Evolite Green,10988428, ,256,1457602355,0,0.370595545,0.189495787,
12093,Silver35c8.grm,IGDB v17.3,1,0,7.696199894,0.236782521,0.37556082,0.386395007,0.370622396,0.401306927,0.182238817,0,0.839999974,0.049834546,1.000344634,,Guardian Middle East,SunGuard® HP Silver 35,10134693,#,256,1457602356,0,0.370622396,0.236782521,
1212,DHFL12.amg,IGDB v17.1,1,0,12,0.233045191,0.043920346,0.043920346,0.370732933,0.047467288,0.047467288,0,0.839999974,0.839999974,1,,Asahimas,Panasap Dark Blue 12.0,13282933, ,256,1457602356,0,0.370732933,0.233045191,
18089,E340-3_090PVB_i89-3.CIG,IGDB v37.0,1,0,8.5,0.137699857,0.41423133,0.323908746,0.370947212,0.145919412,0.127072155,0,0.844601095,0.148901686,0.5,,Cardinal Glass Industries,E340-3 (2) / 0.090 PVB / i89-3 (4),11119501,#,256,1457602356,0,0.370947212,0.137699857,
18080,E340-6_060PVB_Clear-6.CIG,IGDB v37.0,1,0,12.89999962,0.137922764,0.367595524,0.307941109,0.370997846,0.135265172,0.134828448,0,0.844601095,0.844601095,0.69599998,,Cardinal Glass Industries,E340-6 (2) / 0.060 PVB / Clear-6,11512713,#,256,1457602357,0,0.370997846,0.137922764,
18090,E340-5_060PVB_i89-5.CIG,IGDB v37.0,1,0,10.89999962,0.138479203,0.390353322,0.309725344,0.37102899,0.132364288,0.117502034,0,0.844601095,0.148901686,0.658999979,,Cardinal Glass Industries,E340-5 (2) / 0.060 PVB / i89-5 (4),11185037,#,256,1457602357,0,0.37102899,0.138479203,
18088,E340-3_060PVB_i89-3.CIG,IGDB v37.0,1,0,7.699999809,0.138479441,0.413543701,0.329162121,0.37102899,0.1470934,0.128714338,0,0.844601095,0.148901686,0.577000022,,Cardinal Glass Industries,E340-3 (2) / 0.060 PVB / i89-3 (4),11185037,#,256,1457602357,0,0.37102899,0.138479441,
18084,E340-5_035SGP_i89-5.CIG,IGDB v37.0,1,0,10.30000019,0.137247577,0.389578998,0.306459397,0.371097654,0.135267422,0.119144559,0,0.844601095,0.148901686,0.801999986,,Cardinal Glass Industries,E340-5 (2) / 0.035 SGP / i89-5 (4),11381643,#,256,1457602358,0,0.371097654,0.137247577,
18079,E340-5_090PVB_Clear-5.CIG,IGDB v37.0,1,0,11.69999981,0.137766585,0.391271383,0.303297937,0.371384174,0.135459155,0.136686459,0,0.844601095,0.844601095,0.579999983,,Cardinal Glass Industries,E340-5 (2) / 0.090 PVB / Clear-5,11447178,#,256,1457602358,0,0.371384174,0.137766585,
16321,SOLARSTOP Smart Aqua 40.SAM,IGDB v31.0,1,0,5.910999775,0.185381293,0.327037722,0.154057637,0.371552527,0.098518729,0.214757651,0,0.093588531,0.839999974,1,,Sanam Glass,SOLARSTOP Smart Aqua 40,10463383, ,256,1457602358,0,0.371552527,0.185381293,
12113,Neutral34c8.grm,IGDB v17.3,1,0,7.696199894,0.260189086,0.184697881,0.221615613,0.371562213,0.225720733,0.083238557,0,0.839999974,0.538264751,1.000344634,,Guardian Middle East,SunGuard® S Neutral 34,10987672,#,256,1457602359,0,0.371562213,0.260189086,
18072,E340-5_035SGP_Clear-5.CIG,IGDB v37.0,1,0,10.30000019,0.138254881,0.392147094,0.348094255,0.371643066,0.139030814,0.139441133,0,0.844601095,0.844601095,0.801999986,,Cardinal Glass Industries,E340-5 (2) / 0.035 SGP / Clear-5,11512714,#,256,1457602359,0,0.371643066,0.138254881,
18076,E340-3_060PVB_Clear-3.CIG,IGDB v37.0,1,0,7.699999809,0.139453247,0.414599031,0.363145292,0.371694684,0.150282651,0.137178645,0,0.844601095,0.844601095,0.577000022,,Cardinal Glass Industries,E340-3 (2) / 0.060 PVB / Clear-3,11316362,#,256,1457602359,0,0.371694684,0.139453247,
18070,E340-3_035SGP_Clear-3.CIG,IGDB v37.0,1,0,7.099999905,0.139206618,0.413986236,0.371787757,0.371847868,0.149945289,0.137926355,0,0.844601095,0.844601095,0.736000001,,Cardinal Glass Industries,E340-3 (2) / 0.035 SGP / Clear-3,11316362,#,256,1457602360,0,0.371847868,0.139206618,
25255,SB70XLSBL_060PVB_CLRLAM_6.PPG,IGDB v28.0,1,0,12.84732056,0.142493322,0.146733239,0.323574632,0.371991515,0.082632482,0.152297586,0,0.839999974,0.839999974,0.688818574,,PPG Industries,6mmSB70XLSolarblue_060PVB_6mmClear,11578000,#,256,1457602360,0,0.371991515,0.142493322,
17501,E-STORM-E35.YCG,IGDB v33.0,1,0,10.38000011,0.234064832,0.227262333,0.056474727,0.372007698,0.076158822,0.055825338,0,0.839999974,0.839999974,0.666999996,,"YUAN CHANG GLASS CO., LTD.",E-STORM-E35,10790810, ,256,1457602360,0,0.372007698,0.234064832,
18077,E340-3_090PVB_Clear-3.CIG,IGDB v37.0,1,0,8.5,0.139704078,0.413822949,0.348666847,0.372068375,0.151342407,0.136841372,0,0.844601095,0.844601095,0.5,,Cardinal Glass Industries,E340-3 (2) / 0.090 PVB / Clear-3,11316363,#,256,1457602361,0,0.372068375,0.139704078,
18078,E340-5_060PVB_Clear-5.CIG,IGDB v37.0,1,0,10.89999962,0.139258474,0.392770439,0.35691911,0.372224897,0.138699889,0.142566144,0,0.844601095,0.844601095,0.658999979,,Cardinal Glass Industries,E340-5 (2) / 0.060 PVB / Clear-5,11512714,#,256,1457602361,0,0.372224897,0.139258474,
17156,ST 767_8.SGI,IGDB v33.0,1,0,7.921999931,0.251309901,0.133920908,0.062300958,0.372256517,0.170955122,0.087473102,0,0.838301241,0.839999974,1,,Saint Gobain Glass India,Blue Ray,11905929, ,256,1457602361,0,0.372256517,0.251309901,
18071,E340-3_090SGP_Clear-3.CIG,IGDB v37.0,1,0,8.5,0.138933688,0.414693117,0.346442133,0.372289032,0.149212331,0.136617497,0,0.844601095,0.844601095,0.577000022,,Cardinal Glass Industries,E340-3 (2) / 0.090 SGP / Clear-3,11250826,#,256,1457602362,0,0.372289032,0.138933688,
1676,CED32-78_6.CSG,IGDB v39.0,1,0,5.96999979,0.199815989,0.126079962,0.414750367,0.372321963,0.047096387,0.024666654,0,0.839999974,0.042173397,1,,China Southern Glass (CSG),Double LowE on Grey,10790305,#,256,1457602362,0,0.372321963,0.199815989,
6369,10VLE2439+060+10OptWht.vir,IGDB v21.0,1,0,20.31999969,0.216451824,0.586166739,0.410965562,0.372467339,0.483430028,0.293011576,0,0.839999974,0.839999974,0.791000009,,Viracon,(10VLE2439/060Saflex/10OptiWht),11184025,#,256,1457602362,0,0.372467339,0.216451824,
5876,1sl3011.gja,IGDB v14.6,1,0,10.52299976,0.268378735,0.153703004,0.154799208,0.372533709,0.174080893,0.179260358,0,0.839999974,0.839999974,0.791999996,,G.James Australia,Solarplus SL30 Clear Laminate,10921629, ,256,1457602362,0,0.372533709,0.268378735,
6004,VE245.vir,IGDB v25.0,1,0,5.659999847,0.173196748,0.077340953,0.501869559,0.372587085,0.055730049,0.250185639,0,0.839999974,0.042840097,1,,Viracon,VE-45 on Green,10332566,#,256,1457602363,0,0.372587085,0.173196748,
6190,VRE746.VIR,IGDB v13.2,1,0,5.659999847,0.150861457,0.11698731,0.39932242,0.372785687,0.214256227,0.083793849,0,0.840261221,0.046742231,1,,Viracon,Reflective LowE on Azuria,11250823,#,256,1457602363,0,0.372785687,0.150861457,
5046,SBRNZ_10.PPG,IGDB v11.4,1,0,9.397999763,0.336373061,0.04959714,0.051787816,0.372787118,0.053532541,0.055455938,0,0.839999974,0.839999974,1,,PPG Industries,Solarbronze®,9806001,#,256,1457602363,0,0.372787118,0.336373061,
17025,AISC3 BLUE GREY_6.AIS,IGDB v33.0,1,0,5.980000019,0.325689018,0.162442341,0.069307014,0.372855902,0.217119947,0.092406243,0,0.84195137,0.839999974,1,,Asahi India Glass Limited,AIS Ecosense Enhance Vapour,10528416, ,256,1457602364,0,0.372855902,0.325689018,
25115,SB67OBL_090SGP_CLRLAM_6.PPG,IGDB v35.0,1,0,13.61840057,0.163870111,0.275021583,0.276118547,0.372869492,0.099764898,0.126198456,0,0.839999974,0.839999974,0.609300852,,PPG Industries,6mmSB67Optiblue_090DuPontSGP_6mmClear,10528922,#,256,1457602364,0,0.372869492,0.163870111,
25406,SBz50_060SGP_OBLLAM_6.PPG,IGDB v27.0,1,0,12.7025404,0.199658141,0.221470162,0.19320558,0.373402268,0.06130163,0.062572144,0,0.839999974,0.839999974,0.707856297,,PPG Industries,6mmSBz50_060DuPontSGP_6mmOptiblue,11774102,#,256,1457602364,0,0.373402268,0.199658141,
8339,YNE5875_6.syp,IGDB v17.4,1,0,6,0.21731326,0.133669555,0.390967816,0.373871028,0.051998559,0.028917367,0,0.839999974,0.050000001,1,,"SHANGHAI YAOHUA PILKINGTON GLASS CO.,LTD",Double Silver LowE on 58 EuroGrey #2 Side,10855842,#,256,1457602364,0,0.373871028,0.21731326,
4239,Stopsol Classic Clear 8.gvb,IGDB v43.0,1,0,7.849999905,0.473221481,0.276787788,0.196079522,0.373887867,0.342524409,0.263256788,0,0.837000012,0.837000012,1,,AGC Glass Europe,Stopsol Classic Clear 8 mm,9675439, ,256,1457602365,0,0.373887867,0.473221481,
8275,YRE0138_6.syp,IGDB v30.0,1,0,6,0.220245004,0.41996181,0.369216859,0.373909593,0.410153598,0.086079888,0,0.839999974,0.048,1,,"SYP GLASS GROUP CO.,LTD",Solar Control LowE on Clear 2# side,10659740,#,256,1457602365,0,0.373909593,0.220245004,
3852,ZNS81-70.ZNG,IGDB v43.0,1,0,4.869999886,0.283304393,0.104993246,0.214069322,0.3739416,0.058311492,0.01391215,0,0.833999991,0.097999997,1,,"ZNG Glass Co., Ltd.",ZNS81-70,10134189, ,256,1457602365,0,0.3739416,0.283304393,
12092,Silver35c6.grm,IGDB v17.3,1,0,5.740399837,0.244590878,0.403918773,0.386570394,0.373949766,0.407376677,0.18236433,0,0.839999974,0.049834546,1.000344634,,Guardian Middle East,SunGuard® HP Silver 35,10134950,#,256,1457602366,0,0.373949766,0.244590878,
25407,SBz50_035SGP_OBLLAM_6.PPG,IGDB v27.0,1,0,12.21740055,0.20046401,0.221501082,0.200961009,0.374194205,0.061328627,0.062647462,0,0.839999974,0.839999974,0.782276392,,PPG Industries,6mmSBz50_035DuPontSGP_6mmOptiblue,11839639,#,256,1457602366,0,0.374194205,0.20046401,
4802,DN35.jwf,IGDB v16.4,1,0,3.273000002,0.409973443,0.156423256,0.146632954,0.374255568,0.182628214,0.163557068,0,0.839999974,0.952000022,0.968999982,,"Johnson Laminating & Coating, Inc.",Daylight Natural 35% on 3mm Clear,10331304,#,256,1457602366,0,0.374255568,0.409973443,
4807,DN35EXT.jwf,IGDB v22.0,1,0,3.273000002,0.409973443,0.146632954,0.156423256,0.374255568,0.163557068,0.182628214,0,0.952000022,0.839999974,0.968999982,,"Johnson Laminating & Coating, Inc.",Daylight Natural 35% on 3mm Clear - Exterior,10331304,#,256,1457602367,0,0.374255568,0.409973443,
11242,COOL-LITE ST 136 4mm.SGG,IGDB v16.4,1,0,4,0.32598871,0.225017145,0.174516588,0.374372572,0.184199139,0.223944634,0,0.75999999,0.837000012,1,,Saint-Gobain Glass,SGG COOL-LITE ST 136 4mm,11118238, ,256,1457602367,0,0.374372572,0.32598871,
25408,SBz50_090PVB_OBLLAM_6.PPG,IGDB v27.0,1,0,13.60931969,0.197625756,0.221419469,0.180334121,0.37439096,0.061336886,0.062653512,0,0.839999974,0.839999974,0.610937059,,PPG Industries,6mmSBz50_090PVB_6mmOptiblue,11643031,#,256,1457602367,0,0.37439096,0.197625756,
12112,Neutral34c6.grm,IGDB v17.3,1,0,5.740399837,0.269248694,0.195339948,0.221812442,0.374731123,0.22884576,0.083357245,0,0.839999974,0.538264751,1.000344634,,Guardian Middle East,SunGuard® S Neutral 34,10987674,#,256,1457602367,0,0.374731123,0.269248694,
1738,JasperGold30.ABF,IGDB v17.0,1,0,4.890999794,0.282962203,0.365875483,0.300843835,0.374901712,0.322140425,0.305293381,0,0.769999981,0.839999974,0.975000024,,A & B Films Pte Ltd,Jasper Gold 30,10856604, ,256,1457602368,0,0.374901712,0.282962203,
11155,COOL-LITE KNT 455 10mm.SGG,IGDB v16.4,1,0,10,0.14998427,0.214608252,0.063589722,0.375441641,0.023876298,0.095549949,0,0.156000003,0.837000012,1,,Saint-Gobain Glass,SGG COOL-LITE KNT 455 10mm,10988934, ,256,1457602368,0,0.375441641,0.14998427,
1763,SF435.ABF,IGDB v17.5,1,0,6.03399992,0.341114521,0.141558364,0.15091674,0.375592798,0.17510964,0.161936656,0,0.839999974,0.939999998,0.964999974,,A & B Films Pte Ltd,SF435,10593700, ,256,1457602368,0,0.375592798,0.341114521,
12091,Silver35c5.grm,IGDB v17.3,1,0,4.749800205,0.248734802,0.419681281,0.386670321,0.37564835,0.41052708,0.182417661,0,0.839999974,0.049834546,1.000344634,,Guardian Middle East,SunGuard® HP Silver 35,10200487,#,256,1457602368,0,0.37564835,0.248734802,
25409,SBz50_060PVB_OBLLAM_6.PPG,IGDB v27.0,1,0,12.84732056,0.199755669,0.221479684,0.191759706,0.375944346,0.061386645,0.06284418,0,0.839999974,0.839999974,0.688818574,,PPG Industries,6mmSBz50_060PVB_6mmOptiblue,11774103,#,256,1457602369,0,0.375944346,0.199755669,
1208,DGFL3.amg,IGDB v17.1,1,0,2.809999943,0.532131016,0.053867374,0.053867374,0.37594986,0.048034735,0.048034735,0,0.839999974,0.839999974,1,,Asahimas,Panasap Dark Gray 3.0,10987168, ,256,1457602369,0,0.37594986,0.532131016,
14046,SELEKT_Bronze8.GTS,IGDB v43.0,1,0,7.800000191,0.188759014,0.431890994,0.108379096,0.375960708,0.031738114,0.047993816,0,0.034488689,0.845688105,1,,Glas Trösch AG,SELEKT on Bronze 8 mm,9544368, ,256,1457602369,0,0.375960708,0.188759014,
12111,Neutral34c5.grm,IGDB v17.3,1,0,4.749800205,0.27405417,0.201219186,0.221916676,0.376362652,0.230441302,0.083420068,0,0.839999974,0.538264751,1.000344634,,Guardian Middle East,SunGuard® S Neutral 34,11053210,#,256,1457602370,0,0.376362652,0.27405417,
5490,SB67 Optiblue_8.PPG,IGDB v31.0,1,0,7.924800396,0.191788554,0.203312382,0.488298982,0.376385421,0.089350417,0.084661201,0,0.839999974,0.034983844,0.999979734,,PPG Industries,Solarban® 67 on Optiblue™  8mm,11643286,#,256,1457602370,0,0.376385421,0.191788554,
25116,SB67OBL_060SGP_CLRLAM_6.PPG,IGDB v35.0,1,0,12.70239925,0.166113719,0.275069028,0.293177754,0.376566678,0.099895932,0.127921656,0,0.839999974,0.839999974,0.708036542,,PPG Industries,6mmSB67Optiblue_060DuPontSGP_6mmClear,10594459,#,256,1457602370,0,0.376566678,0.166113719,
5373,SB70XL Solargray_6.PPG,IGDB v29.0,1,0,5.664200306,0.150824398,0.142471611,0.562705278,0.37667799,0.051191464,0.039771602,0,0.839999974,0.018268796,0.999979734,,PPG Industries,Solarban® 70XL Solargray®  6mm,10725026,#,256,1457602371,0,0.37667799,0.150824398,
9318,DRDS 35.CLC,IGDB v43.0,1,0,2.984999895,0.385250837,0.178343192,0.157750115,0.376925588,0.16377072,0.097644992,0,0.839999974,0.859000027,0.967999995,,"Commonwealth Laminating and Coating, Inc.",DRDS 35,10200743, ,256,1457602371,0,0.376925588,0.385250837,
9604,35% NightView.MEU,IGDB v44.0,1,0,2.984999895,0.385250837,0.178343192,0.157750115,0.376925588,0.16377072,0.097644992,0,0.839999974,0.859000027,0.967999995,,Midas Export USA Corp.,35% NightView,10200743, ,256,1457602371,0,0.376925588,0.385250837,
14115,SSTBlue50T_Irish8.GTS,IGDB v44.0,1,0,7.800000191,0.191371322,0.143561214,0.077719003,0.377077967,0.113257185,0.135449365,0,0.706819773,0.846483171,1,,Glas Trösch AG,SUNSTOP Blue 50 T on Irish 8 mm,10857363, ,256,1457602372,0,0.377077967,0.191371322,
8622,Optivision 35.mwf,IGDB v27.0,1,0,3.177540064,0.417991847,0.138252482,0.146267653,0.377180964,0.12783277,0.084844977,0,0.839999974,0.809020281,1.000344634,,Madico Inc.,OPTIVISION 35,10397348,#,256,1457602372,0,0.377180964,0.417991847,
25117,SB67OBL_035SGP_CLRLAM_6.PPG,IGDB v35.0,1,0,12.2184,0.166987702,0.275095403,0.302764595,0.377215028,0.099920623,0.128311545,0,0.839999974,0.839999974,0.782736361,,PPG Industries,6mmSB67Optiblue_035DuPontSGP_6mmClear,10660251,#,256,1457602372,0,0.377215028,0.166987702,
12086,Neutral40gn5.grm,IGDB v17.3,1,0,4.749800205,0.185849011,0.126473486,0.304188162,0.377250612,0.174189106,0.047517441,0,0.839999974,0.086389132,1.000344634,,Guardian Middle East,SunGuard® HP Green 40,11119251,#,256,1457602373,0,0.377250612,0.185849011,
2533,V38 SR PS8.CPF,IGDB v18.2,1,0,3.279999971,0.29755637,0.254519463,0.21603018,0.377609909,0.258105695,0.187413678,0,0.839999974,0.939999998,0.829999983,,Solutia Performance Films,V38 PS8 Safety,11315356,#,256,1457602373,0,0.377609909,0.29755637,
19719,V38 SR PS8.EMN,IGDB v44.0,1,0,3.279999971,0.29755637,0.254519463,0.21603018,0.377609909,0.258105695,0.187413678,0,0.839999974,0.939999998,0.829999983,,Eastman Chemical Company,V38 PS8 Safety,11315356,#,256,1457602373,0,0.377609909,0.29755637,
25118,SB67OBL_090PVB_CLRLAM_6.PPG,IGDB v35.0,1,0,13.60840034,0.164453968,0.275052637,0.276152492,0.377715588,0.099941134,0.128348798,0,0.839999974,0.839999974,0.610167861,,PPG Industries,6mmSB67Optiblue_090PVB_6mmClear,10529179,#,256,1457602374,0,0.377715588,0.164453968,
6335,VE272m.vir,IGDB v18.1,1,0,5.659999847,0.172735602,0.062857687,0.413356692,0.377933741,0.049865015,0.019606814,0,0.839999974,0.039951906,1,,Viracon,VE-2M on Pacifica,12299906,#,256,1457602374,0,0.377933741,0.172735602,
9908,EclAdvBrnz6.LOF,IGDB v15.0,1,0,5.918000221,0.349616379,0.214270949,0.097939968,0.378039002,0.26589191,0.113617197,0,0.2089324,0.839999974,1,,Pilkington North America,Eclipse Advantage™ Bronze,9740978,#,256,1457602374,0,0.378039002,0.349616379,
4238,Stopsol Classic Clear 6.gvb,IGDB v43.0,1,0,5.849999905,0.492872894,0.277781367,0.206190646,0.378117293,0.342725992,0.268104762,0,0.837000012,0.837000012,1,,AGC Glass Europe,Stopsol Classic Clear 6 mm,9741232, ,256,1457602375,0,0.378117293,0.492872894,
9966,SolarEPlusEvGn6.lof,IGDB v30.0,1,0,5.920000076,0.171714902,0.111346364,0.050792392,0.378248602,0.090417556,0.063140705,0,0.169763982,0.839999974,1,,Pilkington North America,Solar-E™ Plus EverGreen,10923151,#,256,1457602375,0,0.378248602,0.171714902,
5675,le60ia5.gja,IGDB v13.6,1,0,5.842000008,0.198291242,0.070290402,0.282233328,0.378293455,0.060768463,0.081720725,0,0.839999974,0.104000002,1,,G.James Australia,Solarplus LE60i on Arctic Blue,12299656, ,256,1457602375,0,0.378293455,0.198291242,
3133,SGNU40G6.grd,IGDB v15.4,1,0,5.613399982,0.182971746,0.098364003,0.245160908,0.378451526,0.14597854,0.042084415,0,0.839999974,0.149299368,0.996883154,,Guardian,SunGuard® Neutral 40 on Green,11381903,#,256,1457602376,0,0.378451526,0.182971746,
21165,COOL-LITE SKN 444 II 6mm.SGG,IGDB v45.0,1,0,6,0.144983709,0.424258083,0.117751069,0.378503203,0.078931272,0.14135243,0,0.029226203,0.839999974,1,,Saint-Gobain Glass,SGG COOL-LITE SKN 444 II 6mm,10922897, ,256,1457602376,0,0.378503203,0.144983709,
2182,BRONZE-SGP-E366 - 13.6.CIG,IGDB v20.0,1,0,13.60000038,0.149831086,0.150799498,0.36168921,0.378593504,0.068045631,0.097919174,0,0.839999974,0.839999974,0.672999978,,Cardinal Glass Industries,Bronze-6 / 0.090 SGP / E366-6 (Embedded),9741737,#,256,1457602376,0,0.378593504,0.149831086,
5367,SB60 Pacifica_6.PPG,IGDB v43.0,1,0,5.664199829,0.173230976,0.059232201,0.426198304,0.379180819,0.046140503,0.022725925,0,0.839999974,0.034606069,0.999979675,,PPG Industries,Solarban® 60 on Pacifica®  6mm,12365443,#,256,1457602377,0,0.379180819,0.173230976,
