Repository: katsuya0719/visEPlus

File: static/csv/glass.csv (part 10 of 30)
ID,Name,Source,SpectralData,AngularFunction,Thickness,Tsol,Rsol1,Rsol2,Tvis,Rvis1,Rvis2,Tir,emis1,emis2,Conductivity,Comment,Manufacturer,ProductName,Color,Certification,Status,Timestamp,Specularity,Tvis2,Tsol2,MaterialID
25119,SB67OBL_060PVB_CLRLAM_6.PPG,IGDB v35.0,1,0,12.84840012,0.166019484,0.275093287,0.292825341,0.37919122,0.099997856,0.129251197,0,0.839999974,0.839999974,0.689169466,,PPG Industries,6mmSB67Optiblue_060PVB_6mmClear,10594715,#,256,1457602377,0,0.37919122,0.166019484,
25120,SB67OBL_030PVB_CLRLAM_6.PPG,IGDB v35.0,1,0,12.08839989,0.166944146,0.275111943,0.308263749,0.379283279,0.100001916,0.129333004,0,0.839999974,0.839999974,0.806759,,PPG Industries,6mmSB67Optiblue_030PVB_6mmClear,10660251,#,256,1457602377,0,0.379283279,0.166944146,
1702,IX30N.ABF,IGDB v17.0,1,0,3.170000076,0.264865696,0.232496768,0.206493631,0.379887372,0.150127813,0.166652605,0,0.89200002,0.839999974,0.964999974,,A & B Films Pte Ltd,IX30N,10791071, ,256,1457602378,0,0.379887372,0.264865696,
3446,SGSN54CY8.grd,IGDB v30.0,1,0,7.747000217,0.165443107,0.118523434,0.482559025,0.379976034,0.06718982,0.110501379,0,0.839999974,0.033701327,1.000344634,,Guardian,SunGuard® SuperNeutral 54 on 8mm CrystalGray,10594718,#,256,1457602378,0,0.379976034,0.165443107,
4237,Stopsol Classic Clear 5.gvb,IGDB v43.0,1,0,4.849999905,0.503099978,0.278294384,0.211638838,0.380234569,0.342859387,0.270660847,0,0.837000012,0.837000012,1,,AGC Glass Europe,Stopsol Classic Clear 5 mm,9741233, ,256,1457602378,0,0.380234569,0.503099978,
5756,ts50_7.gja,IGDB v13.7,1,0,6.041999817,0.165669128,0.056061506,0.204189122,0.380351901,0.063647918,0.181776181,0,0.839999974,0.75,1,,G.James Australia,Solarplus TS50 on Azurlite,10792081, ,256,1457602379,0,0.380351901,0.165669128,
5483,SB67 Solarblue_6.PPG,IGDB v27.0,1,0,5.664200306,0.181184247,0.141043752,0.488167375,0.38064158,0.090764441,0.084866539,0,0.839999974,0.034983844,0.999979734,,PPG Industries,Solarban® 67 on Solarblue™  6mm,11840655,#,256,1457602379,0,0.38064158,0.181184247,
3429,SGSNR43G8.grd,IGDB v20.0,1,0,7.467599869,0.14312391,0.11212609,0.505611897,0.38140583,0.178292617,0.065246522,0,0.839999974,0.025133101,1.000344634,,Guardian,SunGuard® SNR 43 on 8mm Green,10726800,#,256,1457602379,0,0.38140583,0.14312391,
5516,26_38_grey.gja,IGDB v35.0,1,0,10.56799984,0.263909817,0.176153019,0.114357688,0.381613284,0.078875534,0.091939032,0,0.841963589,0.163564265,0.704999983,,G.James Australia,Optilight Plus 26/38 Grey,10856100, ,256,1457602380,0,0.381613284,0.263909817,
1896,030_553800_3_0Clr.EMN,IGDB v31.0,1,0,6.760000229,0.403649718,0.053413682,0.055020675,0.381896645,0.053212076,0.053390242,0,0.839999974,0.839999974,0.654999971,,Eastman Chemical Company,Saflex® #553800 Light Bronze,10396339,#,256,1457602380,0,0.381896645,0.403649718,
8289,YRE2246_6.syp,IGDB v15.4,1,0,6,0.172353342,0.144136354,0.349954605,0.38193199,0.231761217,0.067060269,0,0.839999974,0.059999999,1,,"SHANGHAI YAOHUA PILKINGTON GLASS CO.,LTD",Solar Control LowE on 22(F) Green #2 Side,10661012, ,256,1457602380,0,0.38193199,0.172353342,
5652,le80i3.gja,IGDB v13.6,1,0,5.857999802,0.279500484,0.095342293,0.280076861,0.382194191,0.052978359,0.057396978,0,0.839999974,0.104999997,1,,G.James Australia,Solarplus LE80i on Grey,10462633, ,256,1457602381,0,0.382194191,0.279500484,
4240,Stopsol Classic Clear 4.gvb,IGDB v43.0,1,0,3.849999905,0.513613164,0.27884075,0.217376634,0.382578909,0.342874557,0.273191303,0,0.837000012,0.837000012,1,,AGC Glass Europe,Stopsol Classic Clear 4 mm,9806769, ,256,1457602381,0,0.382578909,0.513613164,
5551,hl129.gja,IGDB v13.2,1,0,10.56999969,0.33888486,0.06987457,0.109699018,0.382620633,0.07066837,0.10096854,0,0.839999974,0.159999996,0.791999996,,G.James Australia,HL129,11249825, ,256,1457602381,0,0.382620633,0.33888486,
6307,VUE2950.vir,IGDB v31.0,1,0,5.889999866,0.165266082,0.144287646,0.514429688,0.382725745,0.067556873,0.035692569,0,0.839999974,0.029715132,1,,Viracon,VUE-50 on GraphiteBlue,11447187,#,256,1457602382,0,0.382725745,0.165266082,
27443,Neutral70gy6.grm,IGDB v43.0,1,0,5.842000008,0.312983423,0.082351647,0.169200182,0.383105904,0.054528274,0.028974615,0,0.839999974,0.171025634,1.000344634,,Guardian Middle East,SunGuard® HP Neutral 70 on 6 mm Grey,11511713,#,256,1457602382,0,0.383105904,0.312983423,
4103,ArcticBlue10mm.NSG,IGDB v35.0,1,0,9.949999809,0.207710758,0.045787606,0.045787606,0.383125454,0.050563313,0.050563313,0,0.839999974,0.839999974,1,,Pilkington,10mm Arctic Blue,12824954, ,256,1457602382,0,0.383125454,0.207710758,
5275,SB60 Solarbronze_8.PPG,IGDB v29.0,1,0,7.924800396,0.197150216,0.105577447,0.426295757,0.383254677,0.045927908,0.022652823,0,0.839999974,0.034606066,0.999979734,,PPG Industries,Solarban® 60 on Solarbronze®  8mm,9806769,#,256,1457602383,0,0.383254677,0.197150216,
25235,SB70XLCLR_090SGP_SBZLAM_5.PPG,IGDB v25.0,1,0,11.63827991,0.145206407,0.368735999,0.190546215,0.383616656,0.12955533,0.095032252,0,0.839999974,0.839999974,0.571131051,,PPG Industries,5mmSB70XLClear_090DuPontSGP_5mmSolarbronze,10200746,#,256,1457602383,0,0.383616656,0.145206407,
5757,ts50_8.gja,IGDB v13.7,1,0,5.800000191,0.184720621,0.057287749,0.194191128,0.383658141,0.066880934,0.1776039,0,0.839999974,0.75,1,,G.James Australia,Solarplus TS50 on Evergreen,9677469, ,256,1457602383,0,0.383658141,0.184720621,
8286,YRE0552_6.syp,IGDB v15.4,1,0,6,0.214493573,0.172371164,0.358730078,0.38419795,0.179845348,0.077044047,0,0.839999974,0.059999999,1,,"SHANGHAI YAOHUA PILKINGTON GLASS CO.,LTD",Solar Control LowE on 05 Blue #2 Side,11512980, ,256,1457602384,0,0.38419795,0.214493573,
1679,CED72-52_6.CSG,IGDB v39.0,1,0,5.960000038,0.186847195,0.158330187,0.417500257,0.385214984,0.076579459,0.027868213,0,0.839999974,0.045213148,1,,China Southern Glass (CSG),Double LowE on LightGrey,11578009,#,256,1457602384,0,0.385214984,0.186847195,
3140,SGSN68GY6.grd,IGDB v32.0,1,0,5.613399982,0.213844478,0.154163301,0.437553883,0.385290772,0.050379492,0.028135695,0,0.839999974,0.038798545,1.000344634,,Guardian,SunGuard® SuperNeutral 68 on Gray,10921893,#,256,1457602385,0,0.385290772,0.213844478,
260,Q37_3.bsf,IGDB v16.3,1,0,3.251199961,0.382257432,0.093346462,0.100688227,0.385461032,0.1046625,0.108227886,0,0.839999974,0.920000017,0.964999974,,Saint-Gobain Solar Gard LLC,Quantum 37,10725287,#,256,1457602385,0,0.385461032,0.382257432,
10511,15_GREEN_G39.TRO,IGDB v21.0,1,0,4.519999981,0.599915743,0.06766279,0.069760554,0.385464638,0.061701972,0.064956836,0,0.839999974,0.839999974,0.773000002,,TROSIFOL,TROSIFOL 015GREENPVB G.39 LAMINATE,6799413,#,256,1457602385,0,0.385464638,0.599915743,
4446,stopray vision-36T 8 mm.gvb,IGDB v43.0,1,0,7.849999905,0.186771348,0.619130731,0.380362093,0.385904133,0.312862009,0.286979318,0,0.02772069,0.839999974,1,,AGC Glass Europe,Stopray Vision-36T 8 mm,10856865, ,256,1457602386,0,0.385904133,0.186771348,
8244,YBD5878_6.syp,IGDB v15.4,1,0,6,0.401528865,0.065540656,0.119470268,0.385930389,0.072430991,0.150786564,0,0.839999974,0.829999983,1,,"SHANGHAI YAOHUA PILKINGTON GLASS CO.,LTD",Solar Reflective on 58 EuroGrey,10725033, ,256,1457602386,0,0.385930389,0.401528865,
6358,VUE640.vir,IGDB v18.2,1,0,5.659999847,0.147790581,0.110429525,0.543303549,0.386086076,0.110464782,0.085038595,0,0.839999974,0.031351361,1,,Viracon,VUE-40 on Blue Green,11120017,#,256,1457602386,0,0.386086076,0.147790581,
8601,DG35.mwf,IGDB v27.0,1,0,3.177540064,0.326222062,0.178290576,0.24563314,0.38608706,0.148991317,0.210823968,0,0.839999974,0.703046918,1.000344634,,Madico Inc.,DG 35,11250081,#,256,1457602387,0,0.38608706,0.326222062,
9856,BRONZ10.LOF,IGDB v11.4,1,0,9.397999763,0.339637548,0.04735655,0.047357105,0.386264026,0.048481423,0.048481423,0,0.839999974,0.839999974,1,,Pilkington North America,Optifloat™ Bronze,9937845,#,256,1457602387,0,0.386264026,0.339637548,
2734,CS35.mmm,IGDB v16.0,1,0,5.676799774,0.44807747,0.051565904,0.073211029,0.386290431,0.050433479,0.063610829,0,0.839999974,0.839999974,0.991817474,,3M Corporation,Color Stable,11119008,#,256,1457602387,0,0.386290431,0.44807747,
11163,COOL-LITE KS 447 6mm.SGG,IGDB v16.4,1,0,6,0.164424017,0.59422344,0.162761107,0.386408985,0.396402746,0.299975365,0,0.035999998,0.837000012,1,,Saint-Gobain Glass,SGG COOL-LITE KS 447 6mm,9874334, ,256,1457602388,0,0.386408985,0.164424017,
5603,dle704.gja,IGDB v14.3,1,0,5.809000015,0.213092193,0.174047962,0.439352155,0.386520028,0.053190295,0.045739681,0,0.839999974,0.048,1,,G.James Australia,Solarplus DLE70 on Bronze,9938098, ,256,1457602388,0,0.386520028,0.213092193,
9906,EclAdvArBl6.LOF,IGDB v15.0,1,0,5.918000221,0.230558395,0.214289099,0.079394422,0.387151837,0.268575907,0.120299734,0,0.2089324,0.839999974,1,,Pilkington North America,Eclipse Advantage™ Arctic Blue,11578769,#,256,1457602388,0,0.387151837,0.230558395,
8342,YNE2245_6.syp,IGDB v17.4,1,0,6,0.157917172,0.099945314,0.489036173,0.387252718,0.118254744,0.142479241,0,0.839999974,0.030999999,1,,"SHANGHAI YAOHUA PILKINGTON GLASS CO.,LTD",Double Silver LowE on 22(F) Green #2 side,11644810,#,256,1457602389,0,0.387252718,0.157917172,
25236,SB70XLCLR_060SGP_SBZLAM_5.PPG,IGDB v25.0,1,0,10.72134018,0.146987423,0.368792951,0.201054052,0.387259603,0.129709765,0.095977888,0,0.839999974,0.839999974,0.67151159,,PPG Industries,5mmSB70XLClear_060DuPontSGP_5mmSolarbronze,10266282,#,256,1457602389,0,0.387259603,0.146987423,
9248,XTRM Titan 35.hct,IGDB v45.0,1,0,2.95600009,0.34830749,0.202983722,0.158781677,0.387307405,0.180547252,0.125758961,0,0.841813207,0.839999974,1,,Hanita Coatings,XTRM Titan 35 on 3mm Clear,11446687,#,256,1457602389,0,0.387307405,0.34830749,
26152,SNX5123TG8.grd,IGDB v35.0,1,0,7.467599869,0.127599806,0.063097753,0.563019753,0.387484699,0.078296684,0.055555534,0,0.839999974,0.020718301,1.000344634,,Guardian,SunGuard® SNX 51/23 on TwilightGreen 8 mm,10203022,#,256,1457602390,0,0.387484699,0.127599806,
2176,GREY-SGP-E366 - 10.1.CIG,IGDB v20.0,1,0,10.10000038,0.157041684,0.192518502,0.410237998,0.387636662,0.070579447,0.103395961,0,0.839999974,0.839999974,0.606999993,,Cardinal Glass Industries,Grey-4 / 0.090 SGP / E366-4 (Embedded),10856867,#,256,1457602390,0,0.387636662,0.157041684,
21148,COOL-LITE SKN 754 II 5mm.SGG,IGDB v45.0,1,0,5,0.160599679,0.552223682,0.112147965,0.387737215,0.164353997,0.095852852,0,0.015428889,0.837000012,1,,Saint-Gobain Glass,SGG COOL-LITE SKN 754 II 5mm,11972994, ,256,1457602390,0,0.387737215,0.160599679,
25413,SBz50OBL_075SFX_AZRLAM_6.PPG,IGDB v45.0,1,0,13.28927994,0.147449464,0.22086741,0.05447847,0.38776052,0.062011115,0.06464196,0,0.839999974,0.839999974,0.638628304,,PPG Industries,6mmSBz50Optiblue_075Saflex®VSO2_6mmAzuria,11841669,#,256,1457602390,0,0.38776052,0.147449464,
3418,SNX6227CY10.grd,IGDB v19.0,1,0,9.753600121,0.14345701,0.104962096,0.540408134,0.387867212,0.053160898,0.028187837,0,0.83643496,0.020394962,1.000344634,,Guardian,SunGuard® SNX 62/27 on 10mm CrystalGray,10595229,#,256,1457602391,0,0.387867212,0.14345701,
25237,SB70XLCLR_035SGP_SBZLAM_5.PPG,IGDB v25.0,1,0,10.23620033,0.147643149,0.368811071,0.20778963,0.388003826,0.1297272,0.096153945,0,0.839999974,0.839999974,0.751123786,,PPG Industries,5mmSB70XLClear_035DuPontSGP_5mmSolarbronze,10332074,#,256,1457602391,0,0.388003826,0.147643149,
11124,COOL-LITE SKN 454 II 10mm.SGG,IGDB v25.0,1,0,10,0.134162411,0.592463017,0.069367431,0.388117939,0.214522332,0.100623719,0,0.013,0.837000012,1,,Saint-Gobain Glass,SGG COOL-LITE SKN 454 II 10mm,10662278, ,256,1457602392,0,0.388117939,0.134162411,
25238,SB70XLCLR_090PVB_SBZLAM_5.PPG,IGDB v25.0,1,0,11.62812042,0.146014497,0.36878106,0.189823776,0.38834545,0.129746318,0.09623909,0,0.839999974,0.839999974,0.572861671,,PPG Industries,5mmSB70XLClear_090PVB_5mmSolarbronze,10201003,#,256,1457602392,0,0.38834545,0.146014497,
19506,BJ52s-7_6.CSG,IGDB v42.0,1,0,5.926000118,0.151042938,0.212427691,0.565557957,0.388606757,0.107445471,0.105014727,0,0.839999974,0.025462601,1,,China Southern Glass (CSG),Triple LowE on LightGrey,10726048,#,256,1457602392,0,0.388606757,0.151042938,
8229,YRE0638J_8.syp,IGDB v44.0,1,0,8,0.252781481,0.504365146,0.361249924,0.388707429,0.429749757,0.097197898,0,0.839999974,0.057407498,1,,"SYP GLASS GROUP CO.,LTD",Solar Control LowE on Low Iron #2 side,10856867,#,256,1457602393,0,0.388707429,0.252781481,
21254,COOL-LITE ST 450 8mm.SGG,IGDB v44.0,1,0,8,0.222370908,0.163834453,0.074837126,0.38891083,0.164395317,0.123874336,0,0.845385551,0.837000012,1,,Saint-Gobain Glass,SGG COOL-LITE ST 450 8mm,11120021,#,256,1457602393,0,0.38891083,0.222370908,
1663,BJ39-2_6.CSG,IGDB v39.0,1,0,5.96999979,0.153662682,0.12035986,0.443502486,0.388921559,0.151105687,0.057924218,0,0.839999974,0.033393402,1,,China Southern Glass (CSG),Double LowE on Green,11185808,#,256,1457602393,0,0.388921559,0.153662682,
6323,VRE1954.VIR,IGDB v18.1,1,0,5.659999847,0.215458989,0.190384462,0.407060295,0.388998568,0.172212496,0.097197697,0,0.839999974,0.056581955,1,,Viracon,Reflective LowE on CrystalGray,10791584,#,256,1457602393,0,0.388998568,0.215458989,
25428,SBR100CLR_090SGP_EnAdvLE_5.PPG,IGDB v45.0,1,0,11.66368008,0.163050994,0.444222271,0.296671391,0.389024347,0.282049328,0.135824442,0,0.841148317,0.157969281,0.571131051,,PPG Industries,5mmSBR100(2)CLR_090SGP_5mmEnergyAdvantage™(4)CLR,10463903,#,256,1457602394,0,0.389024347,0.163050994,
8232,YAC0140_6.syp,IGDB v15.4,1,0,6,0.318095565,0.179639965,0.169497192,0.389031917,0.238302499,0.083746374,0,0.839999974,0.639999986,1,,"SHANGHAI YAOHUA PILKINGTON GLASS CO.,LTD",Solar Reflective on Clear,11381408, ,256,1457602394,0,0.389031917,0.318095565,
9728,6CPlsGry.VRD,IGDB v17.1,1,0,6.440000057,0.399904311,0.066743746,0.100092031,0.389042437,0.060349364,0.089114733,0,0.839999974,0.158999994,0.782999992,,Viridian,6.38mm ComfortPlus™ Grey 40,11380901, ,256,1457602395,0,0.389042437,0.399904311,
14088,SSTNeutral50T_Irish8.GTS,IGDB v44.0,1,0,7.800000191,0.200748816,0.150563866,0.060252678,0.38975814,0.147654057,0.091584533,0,0.768742681,0.846483171,1,,Glas Trösch AG,SUNSTOP Neutral 50 T on Irish 8 mm,10923414, ,256,1457602395,0,0.38975814,0.200748816,
25239,SB70XLCLR_060PVB_SBZLAM_5.PPG,IGDB v25.0,1,0,10.86612034,0.14722608,0.368816793,0.199511617,0.389833242,0.12980099,0.096630849,0,0.839999974,0.839999974,0.652473927,,PPG Industries,5mmSB70XLClear_060PVB_5mmSolarbronze,10266539,#,256,1457602395,0,0.389833242,0.14722608,
233,SS35-8_3ww.bsf,IGDB v16.3,1,0,3.174999952,0.380078197,0.156905487,0.12970002,0.389895141,0.163756669,0.131942376,0,0.839999974,0.879999995,0.808236897,,Saint-Gobain Solar Gard LLC,8 Mil Stainless Steel 35,10856616,#,256,1457602396,0,0.389895141,0.380078197,
18033,Bronze-5_090PVB_E366-5.CIG,IGDB v37.0,1,0,11.69999981,0.150624573,0.170097321,0.409131885,0.390085608,0.074122258,0.120030254,0,0.844601095,0.844601095,0.579999983,,Cardinal Glass Industries,Bronze-5 / 0.090 PVB / E366-5 (3),10397865,#,256,1457602396,0,0.390085608,0.150624573,
17033,AISC5 DARK BLUE_5.AIS,IGDB v33.0,1,0,4.929999828,0.305080831,0.170043483,0.08459226,0.390322745,0.196911946,0.125816405,0,0.840626001,0.839999974,1,,Asahi India Glass Limited,AIS Ecosense Enhance Bay,11906198, ,256,1457602396,0,0.390322745,0.305080831,
4445,stopray vision-36T 6 mm.gvb,IGDB v43.0,1,0,5.800000191,0.191477314,0.619234085,0.416766047,0.390540063,0.313016385,0.292740792,0,0.02772069,0.839999974,1,,AGC Glass Europe,Stopray Vision-36T 6 mm,10922658, ,256,1457602397,0,0.390540063,0.191477314,
5623,rosegold40.gja,IGDB v23.0,1,0,5.90500021,0.212260857,0.285353035,0.507977605,0.390910774,0.133376718,0.23851715,0,0.839999974,0.059999999,1,,G.James Australia,Solarplus Rose Gold,11709846, ,256,1457602397,0,0.390910774,0.212260857,
14061,SELEKT_Grey6.GTS,IGDB v43.0,1,0,5.800000191,0.207116708,0.433140934,0.126180321,0.391263276,0.032330561,0.048928924,0,0.034488689,0.846193492,1,,Glas Trösch AG,SELEKT on Grey 6 mm,11053222, ,256,1457602397,0,0.391263276,0.207116708,
8654,Purelite 40.mwf,IGDB v33.0,1,0,3.177540064,0.312114984,0.167128727,0.119958296,0.391346008,0.156009659,0.115551658,0,0.839999974,0.83441323,1.000344634,,Madico Inc.,Purelite 40,11119265,#,256,1457602398,0,0.391346008,0.312114984,
220,TV40_3.bsf,IGDB v17.4,1,0,3.250999928,0.376057595,0.216560036,0.235164151,0.39138788,0.143780634,0.095979877,0,0.839999974,0.75,0.965730727,,Saint-Gobain Solar Gard LLC,TrueVue 40,10988194,#,256,1457602398,0,0.39138788,0.376057595,
5560,hl249.gja,IGDB v13.3,1,0,10.52000046,0.22307165,0.057354987,0.105442539,0.391459733,0.068017744,0.104268618,0,0.839999974,0.159999996,0.791999996,,G.James Australia,HL249,10201256, ,256,1457602399,0,0.391459733,0.22307165,
6820,CS136.WHG,IGDB v43.0,1,0,5.920000076,0.345141739,0.170842066,0.228295788,0.391514659,0.223564804,0.200857624,0,0.839999974,0.791295648,1,,"BEIJING WUHUATIANBAO GLASS CO.,LTD",CS136,11184803, ,256,1457602399,0,0.391514659,0.345141739,
5921,hl129_638.gja,IGDB v14.1,1,0,6.355999947,0.396111488,0.071601816,0.105601594,0.391693264,0.066668011,0.094820581,0,0.839999974,0.159999996,0.819000006,,G.James Australia,6.38mm Optilight HL129 Laminate,11249831, ,256,1457602399,0,0.391693264,0.396111488,
5577,hl5a39.gja,IGDB v13.3,1,0,10.57999992,0.206509456,0.056404728,0.108693749,0.391842723,0.068005741,0.11038018,0,0.839999974,0.159999996,0.791999996,,G.James Australia,HL5a39,11973501, ,256,1457602400,0,0.391842723,0.206509456,
5397,SB70XL Solarblue_8.PPG,IGDB v29.0,1,0,7.924800396,0.156382442,0.100704916,0.563105345,0.39192456,0.052421816,0.040449545,0,0.839999974,0.018268796,0.999979734,,PPG Industries,Solarban® 70XL Solarblue™  8mm,12168847,#,256,1457602400,0,0.39192456,0.156382442,
6056,VE32M.VIR,IGDB v11.4,1,0,5.659999847,0.199934199,0.119021311,0.436345994,0.392147303,0.049763471,0.018643728,0,0.839999974,0.039682429,1,,Viracon,LowE on Gray,10922406,#,256,1457602400,0,0.392147303,0.199934199,
21164,COOL-LITE SKN 444 II 5mm.SGG,IGDB v45.0,1,0,5,0.152313858,0.424758017,0.13417834,0.392164886,0.079326697,0.148271531,0,0.029370571,0.839999974,1,,Saint-Gobain Glass,SGG COOL-LITE SKN 444 II 5mm,11120277, ,256,1457602401,0,0.392164886,0.152313858,
12108,LtBlue52gn8.grm,IGDB v17.3,1,0,7.696199894,0.206130996,0.07358779,0.15864341,0.392221004,0.120491788,0.162753165,0,0.839999974,0.790772796,1.000344634,,Guardian Middle East,SunGuard® S Green 52,10857880,#,256,1457602401,0,0.392221004,0.206130996,
2907,6tg140.xyg,IGDB v17.2,1,0,5.96999979,0.265476912,0.273086548,0.252795786,0.392240971,0.271505207,0.043865245,0,0.839999974,0.149000004,1,,XYG Glass,_XYG Low-E TG140 on Clear,11316127, ,256,1457602401,0,0.392240971,0.265476912,
11475,COOL-LITE KBT 140 10mm.SGG,IGDB v20.0,1,0,10,0.245525554,0.310766697,0.179326981,0.392309606,0.111316882,0.220831513,0,0.119999997,0.837000012,1,,Saint-Gobain Glass,SGG COOL-LITE KBT 140 10mm,10988446, ,256,1457602402,0,0.392309606,0.245525554,
788,ES23_090PVB_Green_14.afg,IGDB v45.0,1,0,14.60999966,0.138810635,0.436494946,0.12344446,0.392436147,0.259434044,0.203772753,0,0.844764769,0.844764769,0.625999987,,AGC Glass Co. N.A.,ES23_6mm_090PVB_6mmGreen,10530203,#,256,1457602402,0,0.392436147,0.138810635,
5814,sc40_1.gja,IGDB v14.0,1,0,5.860000134,0.334070742,0.082024984,0.219886541,0.392585367,0.095761932,0.206450537,0,0.839999974,0.769999981,1,,G.James Australia,Solarplus SC40 on Clear,11184804, ,256,1457602402,0,0.392585367,0.334070742,
1509,HMHPR38.SWT,IGDB v11.4,1,0,0.076200001,0.247042805,0.577237964,0.267506927,0.393983722,0.407752961,0.11292167,0,0.06933368,0.755248249,0.140186697,,"Southwall Technologies, Inc.",Heat Mirror™ HPR 38 Suspended Film,12561815,#,256,1457602403,0,0.393983722,0.247042805,
18032,Bronze-5_060PVB_E366-5.CIG,IGDB v37.0,1,0,10.89999962,0.153113976,0.180078715,0.407698035,0.394132197,0.07258746,0.116724975,0,0.844601095,0.844601095,0.658999979,,Cardinal Glass Industries,Bronze-5 / 0.060 PVB / E366-5 (3),10463658,#,256,1457602403,0,0.394132197,0.153113976,
5697,le50i8.gja,IGDB v13.6,1,0,5.830999851,0.174350247,0.065716729,0.281861573,0.39420861,0.070538394,0.101247616,0,0.839999974,0.104000002,1,,G.James Australia,Solarplus LE50i on Evergreen,11120531, ,256,1457602403,0,0.39420861,0.174350247,
8280,YRE0246_6.syp,IGDB v15.4,1,0,6,0.184964806,0.158111364,0.348721117,0.394375175,0.232851654,0.061889399,0,0.839999974,0.059999999,1,,"SHANGHAI YAOHUA PILKINGTON GLASS CO.,LTD",Solar Control LowE on 02(H) Green #2 Side,10923671, ,256,1457602404,0,0.394375175,0.184964806,
2747,PR40.mmm,IGDB v16.0,1,0,5.716199875,0.218936816,0.146564111,0.078629017,0.394684553,0.066049792,0.065563902,0,0.839999974,0.779999971,0.982922792,,3M Corporation,Prestige,10267050,#,256,1457602404,0,0.394684553,0.218936816,
6299,VUE1950.vir,IGDB v16.4,1,0,5.659999847,0.166144028,0.1347996,0.516948938,0.395242214,0.066283286,0.036304139,0,0.839999974,0.029715132,1,,Viracon,VUE-50 on CrystalGray,11185562,#,256,1457602404,0,0.395242214,0.166144028,
6352,VUE240.vir,IGDB v18.2,1,0,5.659999847,0.149274677,0.106853098,0.544200778,0.395306975,0.114527553,0.087752298,0,0.839999974,0.031351361,1,,Viracon,VUE-40 on Green,11054996,#,256,1457602405,0,0.395306975,0.149274677,
2181,BRONZE-SGP-E366 - 11.7.CIG,IGDB v20.0,1,0,11.69999981,0.153406054,0.158387542,0.388245612,0.395392299,0.068588354,0.097141236,0,0.839999974,0.839999974,0.643000007,,Cardinal Glass Industries,Bronze-5 / 0.090 SGP / E366-5 (Embedded),10266797,#,256,1457602405,0,0.395392299,0.153406054,
18022,Bronze-5_035SGP_E366-5.CIG,IGDB v37.0,1,0,10.28999996,0.153197676,0.182126656,0.409110457,0.396062464,0.070880696,0.113875277,0,0.844601095,0.844601095,0.801999986,,Cardinal Glass Industries,Bronze-5 / 0.035 SGP / E366-5 (3),10463658,#,256,1457602405,0,0.396062464,0.153197676,
8245,YBE0140_6.syp,IGDB v15.4,1,0,6,0.259892911,0.342665642,0.263741016,0.396236151,0.316570342,0.021644976,0,0.839999974,0.07,1,,"SHANGHAI YAOHUA PILKINGTON GLASS CO.,LTD",Curved Tempered LowE on Clear 2# side,11185057, ,256,1457602406,0,0.396236151,0.259892911,
2504,N1040 SR CDF.CPF,IGDB v18.2,1,0,3.039999962,0.357336551,0.163681597,0.154319927,0.396345019,0.179113656,0.153260663,0,0.839999974,0.92900002,0.94599998,,Solutia Performance Films,N1040,11119271,#,256,1457602406,0,0.396345019,0.357336551,
19703,N1040 SR CDF.EMN,IGDB v44.0,1,0,3.039999962,0.357336551,0.163681597,0.154319927,0.396345019,0.179113656,0.153260663,0,0.839999974,0.92900002,0.94599998,,Eastman Chemical Company,N1040,11119271,#,256,1457602406,0,0.396345019,0.357336551,
2567,V38 SR CDF.CPF,IGDB v18.2,1,0,3.00999999,0.312887758,0.235428274,0.174281463,0.396753967,0.231964707,0.159687325,0,0.839999974,0.874000013,0.961000025,,Solutia Performance Films,Vista Dual-Reflective,11709344,#,256,1457602407,0,0.396753967,0.312887758,
19736,V38 SR CDF.EMN,IGDB v44.0,1,0,3.00999999,0.312887758,0.235428274,0.174281463,0.396753967,0.231964707,0.159687325,0,0.839999974,0.874000013,0.961000025,,Eastman Chemical Company,Vista Dual-Reflective,11709344,#,256,1457602407,0,0.396753967,0.312887758,
21322,COOL-LITE KS 138 II 10mm.SGG,IGDB v44.0,1,0,10,0.233815134,0.429841697,0.432948709,0.396876067,0.138362899,0.383880913,0,0.050499454,0.839999974,1,,Saint-Gobain Glass,SGG COOL-LITE KS 138 II 10mm,10988704, ,256,1457602408,0,0.396876067,0.233815134,
8250,YBE5880_6.syp,IGDB v15.4,1,0,6,0.311659366,0.078983121,0.187558591,0.396957844,0.046862308,0.028715843,0,0.839999974,0.119999997,1,,"SHANGHAI YAOHUA PILKINGTON GLASS CO.,LTD",Curved Tempered LowE on 58 EuroGrey #2 side,11315623, ,256,1457602408,0,0.396957844,0.311659366,
5289,SB60 Solargray_6.ppg,IGDB v29.0,1,0,5.664200306,0.21130684,0.113453977,0.426710635,0.397328913,0.046202209,0.023145078,0,0.839999974,0.034606066,0.999979734,,PPG Industries,Solarban® 60 on Solargray®  6mm,11053480,#,256,1457602408,0,0.397328913,0.21130684,
9227,Cold Steel 35-6Mil.hct,IGDB v17.2,1,0,3.167000055,0.286680758,0.192642689,0.19687891,0.397351891,0.178638861,0.160093665,0,0.839999974,0.899999976,1,,Hanita Coatings,Cold Steel 35-6Mil on clear,11512738,#,256,1457602409,0,0.397351891,0.286680758,
9912,EclGold6.lof,IGDB v18.1,1,0,5.900000095,0.450514257,0.360946298,0.253811955,0.397452891,0.451555759,0.361842781,0,0.83932972,0.839999974,1,,Pilkington North America,Eclipse™ Gold,8103102,#,256,1457602409,0,0.397452891,0.450514257,
9913,EclGold8.lof,IGDB v18.1,1,0,7.900000095,0.419404596,0.359148771,0.22865735,0.397904187,0.43898344,0.337379634,0,0.83932972,0.839999974,1,,Pilkington North America,Eclipse™ Gold,7841213,#,256,1457602409,0,0.397904187,0.419404596,
6818,DF540.WHG,IGDB v43.0,1,0,5.920000076,0.267026067,0.263961345,0.271582246,0.398020864,0.240466312,0.044048447,0,0.839999974,0.072897442,1,,"BEIJING WUHUATIANBAO GLASS CO.,LTD",DF540,11512992, ,256,1457602410,0,0.398020864,0.267026067,
5674,le60i5.gja,IGDB v13.6,1,0,5.873000145,0.232279077,0.08002165,0.279672652,0.398127437,0.056719944,0.08253561,0,0.839999974,0.104000002,1,,G.James Australia,Solarplus LE60i on Panasap Dark Blue,12628110, ,256,1457602410,0,0.398127437,0.232279077,
9773,6EnTechGry.VRD,IGDB v26.0,1,0,5.849999905,0.366748989,0.067577757,0.096608728,0.398179054,0.063760556,0.093259566,0,0.839999974,0.172934294,1,,Viridian,6mm EnergyTech™ Grey,11250090, ,256,1457602410,0,0.398179054,0.366748989,
6306,VUE850.vir,IGDB v16.4,1,0,5.659999847,0.141344905,0.067276157,0.514980495,0.398218572,0.072276451,0.037011046,0,0.839999974,0.029715132,1,,Viracon,VuE-50 on Evergreen,10793358,#,256,1457602411,0,0.398218572,0.141344905,
6200,VRE2959.vir,IGDB v31.0,1,0,5.889999866,0.226576433,0.20246622,0.451628536,0.398235649,0.1625873,0.14672263,0,0.839999974,0.053864896,1,,Viracon,VRE-59 on GraphiteBlue,11054240,#,256,1457602411,0,0.398235649,0.226576433,
1734,BlackChrome30.ABF,IGDB v17.0,1,0,5.059999943,0.354326725,0.142607763,0.14060539,0.398389727,0.145153046,0.167148277,0,0.939999998,0.839999974,0.915000021,,A & B Films Pte Ltd,Black Chrome 30,10988199, ,256,1457602411,0,0.398389727,0.354326725,
25260,SB70XLCLR_090SGP_SGRLAM_3.PPG,IGDB v28.0,1,0,8.844280243,0.154396817,0.411528319,0.205660447,0.398543835,0.131180838,0.098361135,0,0.839999974,0.839999974,0.503633738,,PPG Industries,3mmSB70XLClear_090DuPontSGP_3mmSolargray,10988198,#,256,1457602411,0,0.398543835,0.154396817,
1207,BRFL8.amg,IGDB v17.1,1,0,8.079999924,0.41064924,0.047888074,0.047888074,0.398676664,0.048824474,0.048824474,0,0.839999974,0.839999974,1,,Asahimas,Panasap Bronze 8.0,10069177, ,256,1457602412,0,0.398676664,0.41064924,
5372,SB70XL Solargray_5.PPG,IGDB v16.0,1,0,4.673600197,0.157474548,0.173416167,0.556130767,0.398717076,0.056155402,0.042319376,0,0.842000008,0.017999999,1.000344634,,PPG Industries,Solarban® 70XL on Solargray®,10857126,#,256,1457602412,0,0.398717076,0.157474548,
6329,VE1948.VIR,IGDB v18.1,1,0,5.659999847,0.263060898,0.120913126,0.234528273,0.398744285,0.094144538,0.02809081,0,0.839999974,0.088878758,1,,Viracon,LowE on CrystalGray,11840670,#,256,1457602412,0,0.398744285,0.263060898,
21321,COOL-LITE KS 138 II 8mm.SGG,IGDB v44.0,1,0,8,0.237196311,0.429963499,0.455071777,0.398912936,0.138596162,0.388274908,0,0.050322235,0.839999974,1,,Saint-Gobain Glass,SGG COOL-LITE KS 138 II 8mm,11054241, ,256,1457602413,0,0.398912936,0.237196311,
2915,6sg138.XYG,IGDB v23.0,1,0,5.953999996,0.253433049,0.326913238,0.309210956,0.39929232,0.303164274,0.065854475,0,0.839999974,0.083999999,1,,XYG Glass,_XYG Low-E SG138 on Clear,11054242, ,256,1457602413,0,0.39929232,0.253433049,
5696,le50i7.gja,IGDB v13.6,1,0,5.984000206,0.174043804,0.063946299,0.282357961,0.399467826,0.076116726,0.100735888,0,0.839999974,0.104000002,1,,G.James Australia,Solarplus LE50i on Azurlite,12497543, ,256,1457602413,0,0.399467826,0.174043804,
11077,PARSOL BRONZE 8mm.SGG,IGDB v16.4,1,0,8,0.415630221,0.050668269,0.050668269,0.399771959,0.050912946,0.050912946,0,0.837000012,0.837000012,1,,Saint-Gobain Glass,SGG PARSOL BRONZE 8mm,10200504, ,256,1457602414,0,0.399771959,0.415630221,
25415,SBz50_090PVB_AZRLAM_6.PPG,IGDB v27.0,1,0,13.60931969,0.152414739,0.221055746,0.055146299,0.400165319,0.062499855,0.066044874,0,0.839999974,0.839999974,0.609206378,,PPG Industries,6mmSBz50_090PVB_6mmAzuria,12104327,#,256,1457602414,0,0.400165319,0.152414739,
9201,PerLite 35 SR WA.hct,IGDB v40.0,1,0,2.98300004,0.291788816,0.170726851,0.19108285,0.400180459,0.169343576,0.154842213,0,0.839999974,0.819999993,1,,Hanita Coatings,PerLite 35 SR WA,11512994,#,256,1457602414,0,0.400180459,0.291788816,
5622,aztecgold40.gja,IGDB v23.0,1,0,5.906000137,0.220141307,0.317887545,0.537161887,0.400223017,0.177243039,0.282980204,0,0.839999974,0.059999999,1,,G.James Australia,Solarplus Aztec Gold,11972503, ,256,1457602415,0,0.400223017,0.220141307,
3154,SGAG50Y6.grd,IGDB v44.0,1,0,5.613399982,0.229313761,0.166291133,0.377480119,0.400348544,0.150004745,0.121073849,0,0.839999974,0.059231721,1.000344634,,Guardian,SunGuard® AG 50 on 6mm CrystalGray,11250849,#,256,1457602415,0,0.400348544,0.229313761,
1059,ES25_PureGrey_6.afg,IGDB v27.0,1,0,5.659999847,0.214307934,0.132647589,0.425348073,0.400420368,0.050316788,0.033774264,0,0.839999974,0.036489408,1,,AGC Glass Co. N.A.,Energy Select 25 Pure Grey™,11250343,#,256,1457602415,0,0.400420368,0.214307934,
9308,IDS 35 Bronze.CLC,IGDB v43.0,1,0,2.983999968,0.279388338,0.354005665,0.393633813,0.400471598,0.22674121,0.209206253,0,0.839999974,0.723999977,0.968999982,,"Commonwealth Laminating and Coating, Inc.",IDS 35 Bronze,10135475, ,256,1457602416,0,0.400471598,0.279388338,
16335,SOLARSTOP Majestic Blue 55.SAM,IGDB v31.0,1,0,5.934000015,0.235236898,0.296931326,0.122882389,0.400592893,0.102519192,0.133809924,0,0.100642473,0.837000012,1,,Sanam Glass,SOLARSTOP  Majestic Blue 55,11775894, ,256,1457602416,0,0.400592893,0.235236898,
793,ES73_090PVB_Grey_14.afg,IGDB v45.0,1,0,13.60999966,0.293440253,0.079882197,0.055060275,0.400682956,0.06390512,0.056310955,0,0.844895601,0.844895601,0.609000027,,AGC Glass Co. N.A.,ES73_6mm_090PVB_6mmGrey,10988455,#,256,1457602417,0,0.400682956,0.293440253,
11045,COOL-LITE KBT 140 6mm.SGG,IGDB v17.4,1,0,6,0.270486653,0.305168509,0.200097799,0.400690824,0.111222014,0.229302287,0,0.119999997,0.837000012,1,,Saint-Gobain Glass,SGG COOL-LITE KBT 140 6mm,11119778,#,256,1457602417,0,0.400690824,0.270486653,
8650,SL 38.mwf,IGDB v27.0,1,0,3.177540064,0.331343472,0.189489439,0.142279655,0.401026726,0.180307791,0.120469972,0,0.839999974,0.825960398,1.000344634,,Madico Inc.,SL 38,11512740,#,256,1457602417,0,0.401026726,0.331343472,
25257,SB70XLCLR_090PVB_SGRLAM_4_3.PPG,IGDB v28.0,1,0,9.258299828,0.154184967,0.391443729,0.206910715,0.401453704,0.130801588,0.099460065,0,0.839999974,0.839999974,0.541709065,,PPG Industries,4mmSB70XLClear_090PVB_3mmSolargray,10988454,#,256,1457602418,0,0.401453704,0.154184967,
9960,SolarEEvGn8.lof,IGDB v18.1,1,0,7.900000095,0.161992967,0.108736977,0.052156061,0.401468635,0.092621811,0.065682434,0,0.166571751,0.839999974,1,,Pilkington North America,Solar-E™ EverGreen,10597009,#,256,1457602418,0,0.401468635,0.161992967,
16552,Daydream 35.ERN,IGDB v38.0,1,0,2.875,0.40163362,0.171319887,0.172715142,0.401530683,0.147915199,0.105986647,0,0.839999974,0.755957365,0.968999982,,Erickson International LLC,Daydream 35,10529452,#,256,1457602418,0,0.401530683,0.40163362,
21320,COOL-LITE KS 138 II 6mm.SGG,IGDB v44.0,1,0,6,0.242007881,0.429388225,0.478094041,0.401669741,0.138254061,0.392096698,0,0.050460674,0.839999974,1,,Saint-Gobain Glass,SGG COOL-LITE KS 138 II 6mm,11054498, ,256,1457602419,0,0.401669741,0.242007881,
25416,SBz50_060PVB_AZRLAM_6.PPG,IGDB v27.0,1,0,12.84732056,0.154215008,0.221128777,0.055885062,0.40191105,0.062587984,0.066286393,0,0.839999974,0.839999974,0.688818574,,PPG Industries,6mmSBz50_060PVB_6mmAzuria,12235655,#,256,1457602419,0,0.40191105,0.154215008,
2078,Gray Sea Storm 14.CIG,IGDB v20.0,1,0,13.89999962,0.380181909,0.056542184,0.056869574,0.402042508,0.059165537,0.059238892,0,0.839999974,0.839999974,0.601999998,,Cardinal Glass Industries,Clr-6 / .060 PVB /.007 PET/ .030 Gray PVB / Clr-6,11185570,#,256,1457602419,0,0.402042508,0.380181909,
5758,ts40_1.gja,IGDB v13.8,1,0,5.827000141,0.30785048,0.105646871,0.268283248,0.402690679,0.10575442,0.234590545,0,0.839999974,0.730000019,1,,G.James Australia,Solarlus TS40 on Clear,10136238, ,256,1457602420,0,0.402690679,0.30785048,
16345,SOLARSTOP Majestic Gray 75.SAM,IGDB v33.0,1,0,5.846000195,0.306722432,0.194968998,0.086431168,0.402696729,0.036002692,0.058730595,0,0.123040214,0.839999974,1,,Sanam Glass,SOLARSTOP Majestic Gray 75,11315881, ,256,1457602420,0,0.402696729,0.306722432,
6171,VRE138.VIR,IGDB v13.2,1,0,5.659999847,0.220277667,0.458868265,0.482824296,0.402739316,0.427422017,0.169087812,0,0.840261221,0.042835601,1,,Viracon,Reflective LowE on Clear,10857891,#,256,1457602420,0,0.402739316,0.220277667,
11474,COOL-LITE KBT 140 4mm.SGG,IGDB v20.0,1,0,4,0.271910757,0.311261475,0.21090205,0.403194129,0.111772031,0.230220139,0,0.119999997,0.837000012,1,,Saint-Gobain Glass,SGG COOL-LITE KBT 140 4mm,11120034, ,256,1457602421,0,0.403194129,0.271910757,
16323,SOLARSTOP Fantasy Green 40.SAM,IGDB v33.0,1,0,5.765999794,0.204125658,0.337343305,0.16236876,0.40343073,0.109204561,0.218518332,0,0.08092241,0.839999974,1,,Sanam Glass,SOLARSTOP Fantasy Green 40,10530464, ,256,1457602421,0,0.40343073,0.204125658,
5453,SB90 Optigray_6.PPG,IGDB v43.0,1,0,5.664200306,0.151825935,0.176938936,0.599650502,0.403655618,0.069030195,0.126097769,0,0.839999974,0.023413055,0.999979734,,PPG Industries,Solarban® 90 on Optigray®  6mm,10792101,#,256,1457602421,0,0.403655618,0.151825935,
3131,SGAG43G6.grd,IGDB v44.0,1,0,5.613399982,0.187913522,0.130618796,0.331112146,0.40373534,0.209142596,0.076438323,0,0.839999974,0.067043275,1.000344634,,Guardian,SunGuard® AG 43 on 6mm Green,10989466,#,256,1457602422,0,0.40373534,0.187913522,
5663,le70i4.gja,IGDB v13.6,1,0,5.840000153,0.299090028,0.129684463,0.284939229,0.403913617,0.053363554,0.073130414,0,0.839999974,0.104000002,1,,G.James Australia,Solarplus LE70i on Bronze,9938616, ,256,1457602422,0,0.403913617,0.299090028,
4113,OptifloatBronze8mm.NSG,IGDB v35.0,1,0,7.900000095,0.394508988,0.049874574,0.049874574,0.403985441,0.051041227,0.051041227,0,0.839999974,0.839999974,1,,Pilkington,8mm Optifloat Bronze,10069689, ,256,1457602422,0,0.403985441,0.394508988,
14118,SSTBlue50T_Irish6.GTS,IGDB v44.0,1,0,5.800000191,0.229538053,0.144261762,0.08567629,0.40425387,0.114244848,0.14833726,0,0.706819773,0.846483171,1,,Glas Trösch AG,SUNSTOP Blue 50 T on Irish 6 mm,11251612, ,256,1457602423,0,0.40425387,0.229538053,
25261,SB70XLCLR_090PVB_SGRLAM_3.PPG,IGDB v28.0,1,0,8.803640366,0.155798197,0.411596805,0.20607546,0.404278696,0.131391823,0.099876828,0,0.839999974,0.839999974,0.507095098,,PPG Industries,3mmSB70XLClear_090PVB_3mmSolargray,11054246,#,256,1457602423,0,0.404278696,0.155798197,
5578,hl5a69.gja,IGDB v13.7,1,0,10.73499966,0.223584935,0.054789349,0.099292792,0.404303581,0.065025017,0.096359879,0,0.839999974,0.159999996,0.791999996,,G.James Australia,Optilight HL5A69 Laminate,12760699, ,256,1457602423,0,0.404303581,0.223584935,
11419,BIOCLEAN II ST 450 6mm.SGG,IGDB v17.2,1,0,6,0.227687582,0.104658194,0.170560583,0.404317051,0.166813701,0.171388924,0,0.837000012,0.81099999,1,,Saint-Gobain Glass,SGG BIOCLEAN II COOL-LITE ST 450 6mm,10858397, ,256,1457602424,0,0.404317051,0.227687582,
5700,le40i1.gja,IGDB v13.6,1,0,5.97300005,0.268595338,0.233857751,0.297524184,0.404604048,0.166818753,0.115371034,0,0.839999974,0.104000002,1,,G.James Australia,Solarplus LE40i on Clear,12234397, ,256,1457602424,0,0.404604048,0.268595338,
4225,strlgr66.gvb,IGDB v43.0,1,0,12.07999992,0.438034296,0.050826654,0.050826654,0.404866099,0.05029304,0.05029304,0,0.839999974,0.839999974,0.894999981,,AGC Glass Europe,Stratobel Color (PVB Grey 6544) 66.1,11709350, ,256,1457602424,0,0.404866099,0.438034296,
6175,VRE246.VIR,IGDB v13.2,1,0,5.659999847,0.184962526,0.156760648,0.39978072,0.405082852,0.241675928,0.084752455,0,0.840261221,0.046742231,1,,Viracon,Reflective LowE on Green,10858396,#,256,1457602425,0,0.405082852,0.184962526,
21198,COOL-LITE KNT 455 8mm.SGG,IGDB v45.0,1,0,8,0.192422435,0.223224714,0.078091696,0.405120701,0.022477269,0.107541867,0,0.131266817,0.837000012,1,,Saint-Gobain Glass,SGG COOL-LITE KNT 455 8mm,11383187, ,256,1457602425,0,0.405120701,0.192422435,
5189,SBR100 Solexia_6.PPG,IGDB v17.4,1,0,5.664200306,0.168025881,0.162333131,0.500029087,0.405472994,0.240317419,0.062361948,0,0.839999974,0.035999998,1.000344634,,PPG Industries,Solarban® R100 Solexia®,11448727,#,256,1457602425,0,0.405472994,0.168025881,
6819,DF530.WHG,IGDB v43.0,1,0,5.920000076,0.284003109,0.249367163,0.219181433,0.405578911,0.274752051,0.023828018,0,0.839999974,0.104276545,1,,"BEIJING WUHUATIANBAO GLASS CO.,LTD",DF530,11251108, ,256,1457602426,0,0.405578911,0.284003109,
8315,YSD0140_6.syp,IGDB v17.4,1,0,6,0.367215097,0.104321547,0.208601221,0.405666709,0.132199362,0.200421229,0,0.839999974,0.691999972,1,,"SHANGHAI YAOHUA PILKINGTON GLASS CO.,LTD",Solar Reflective on Clear,11381928,#,256,1457602426,0,0.405666709,0.367215097,
11151,COOL-LITE KNT 140 8mm.SGG,IGDB v16.4,1,0,8,0.247421771,0.287248313,0.220329523,0.405782074,0.050354503,0.207905546,0,0.111000001,0.837000012,1,,Saint-Gobain Glass,SGG COOL-LITE KNT 140 8mm,11513503, ,256,1457602426,0,0.405782074,0.247421771,
9021,MakGP_I30 Gray_12.BMS,IGDB v30.0,1,0,12.14225006,0.45890528,0.072834074,0.073185138,0.405800164,0.071616039,0.071736217,0,0.899999976,0.899999976,0.200000003,,Bayer MaterialScience,Makrolon GP I30,10660779, ,256,1457602427,0,0.405800164,0.45890528,
3428,SGSNR43G6.grd,IGDB v20.0,1,0,5.613399982,0.157973886,0.139178425,0.505980134,0.405864537,0.195376635,0.066138752,0,0.839999974,0.025133101,1.000344634,,Guardian,SunGuard® SNR 43 on 6mm Green,11055256,#,256,1457602427,0,0.405864537,0.157973886,
25016,SB60CLR_090SGP_SGRLAM_5.PPG,IGDB v25.0,1,0,11.63827991,0.197347119,0.295061618,0.117552929,0.406372488,0.075500205,0.061748493,0,0.839999974,0.839999974,0.571131051,,PPG Industries,5mmSB60Clear_090DuPontSGP_5mmSolargray,11054247,#,256,1457602427,0,0.406372488,0.197347119,
25055,SB60SGR_090SGP_CLRLAM_5.PPG,IGDB v25.0,1,0,11.63827991,0.197346821,0.143994376,0.242483944,0.406412721,0.060920022,0.077922598,0,0.839999974,0.839999974,0.571131051,,PPG Industries,5mmSB60Solargray_090DuPontSGP_5mmClear,11054247,#,256,1457602428,0,0.406412721,0.197346821,
17110,ET 450_6.SGI,IGDB v33.0,1,0,5.881999969,0.224868059,0.192152366,0.072208948,0.406484544,0.101088859,0.100823365,0,0.541267216,0.839999974,1,,Saint Gobain Glass India,Evolite Green,11383191, ,256,1457602428,0,0.406484544,0.224868059,
11150,COOL-LITE KNT 140 10mm.SGG,IGDB v16.4,1,0,10,0.248306215,0.287249357,0.221649006,0.406502128,0.050355535,0.208596274,0,0.111000001,0.837000012,1,,Saint-Gobain Glass,SGG COOL-LITE KNT 140 10mm,11513503, ,256,1457602428,0,0.406502128,0.248306215,
16319,SOLARSTOP Majestic Green40.SAM,IGDB v31.0,1,0,5.854000092,0.187679961,0.321862042,0.129874259,0.406648308,0.095566384,0.202190116,0,0.085733943,0.837000012,1,,Sanam Glass,SOLARSTOP Majestic Green 40,10530719, ,256,1457602429,0,0.406648308,0.187679961,
6904,GEAB233.GRA,IGDB v18.0,1,0,5.820000172,0.211540326,0.132195324,0.153334588,0.407509446,0.252225637,0.077919535,0,0.833999991,0.159999996,1,,Grand Engineering Glass,6.0Low-e glass,10530466, ,256,1457602429,0,0.407509446,0.211540326,
5082,Solarblue_10.PPG,IGDB v42.0,1,0,9.397999763,0.310175121,0.048039224,0.048039224,0.408303022,0.052108929,0.052108929,0,0.839999974,0.839999974,1.000344992,,PPG Industries,Solarblue®  10mm,13021839,#,256,1457602429,0,0.408303022,0.310175121,
5573,hl4x9.gja,IGDB v15.5,1,0,10.61299992,0.278880149,0.05514627,0.101029411,0.408648372,0.063965209,0.096973807,0,0.839999974,0.159999996,0.791999996,,G.James Australia,HL4X9,9939127, ,256,1457602430,0,0.408648372,0.278880149,
6218,VRE754.VIR,IGDB v14.5,1,0,5.659999847,0.163209721,0.111235529,0.408009797,0.408689529,0.197558582,0.096563645,0,0.839999974,0.057,1,,Viracon,VRE54 LowE on Azuria,11580302,#,256,1457602430,0,0.408689529,0.163209721,
9866,ARCBL10.LOF,IGDB v14.6,1,0,9.448800087,0.214919448,0.046118908,0.046118908,0.408715308,0.051503275,0.051503275,0,0.839999974,0.839999974,1,,Pilkington North America,Arctic Blue™,13022591,#,256,1457602431,0,0.408715308,0.214919448,
