Repository: katsuya0719/visEPlus

File: static/csv/glass.csv (part 11 of 30)
ID,Name,Source,SpectralData,AngularFunction,Thickness,Tsol,Rsol1,Rsol2,Tvis,Rvis1,Rvis2,Tir,emis1,emis2,Conductivity,Comment,Manufacturer,ProductName,Color,Certification,Status,Timestamp,Specularity,Tvis2,Tsol2,MaterialID
2077,Gray Sea Storm 12.CIG,IGDB v20.0,1,0,11.89999962,0.403096944,0.058621261,0.061240733,0.408808917,0.060709983,0.065195486,0,0.839999974,0.839999974,0.564999998,,Cardinal Glass Industries,Clr-5 / .060 PVB /.007 PET/ .030 Gray PVB / Clr-5,11316900,#,256,1457602431,0,0.408808917,0.403096944,
8214,04_Bronze_8.syp,IGDB v15.4,1,0,8,0.380577534,0.050347857,0.050347857,0.408827215,0.051114563,0.051114563,0,0.839999974,0.839999974,1,,"SHANGHAI YAOHUA PILKINGTON GLASS CO.,LTD",04-Bronze Float Glass,10135481, ,256,1457602431,0,0.408827215,0.380577534,
4224,strlgr55.gvb,IGDB v43.0,1,0,10.07999992,0.458459169,0.051707424,0.051707424,0.409543425,0.050457444,0.050457444,0,0.839999974,0.839999974,0.876999974,,AGC Glass Europe,Stratobel Color (PVB Grey 6544) 55.1,11775144, ,256,1457602431,0,0.409543425,0.458459169,
5899,1sl4019.gja,IGDB v14.6,1,0,10.56099987,0.27672267,0.118332669,0.14799805,0.409571558,0.136989728,0.157515228,0,0.839999974,0.159999996,0.791999996,,G.James Australia,Solarplus SL40 Clear Low-E Laminate,11120293, ,256,1457602432,0,0.409571558,0.27672267,
2909,6tg141.xyg,IGDB v17.2,1,0,5.921000004,0.26717481,0.280831814,0.293059856,0.409615874,0.241052717,0.057761386,0,0.839999974,0.079999998,1,,XYG Glass,_XYG Low-E TG141 on Clear,11710368, ,256,1457602432,0,0.409615874,0.26717481,
5617,dle558.gja,IGDB v15.4,1,0,5.797999859,0.159323305,0.060672306,0.421674013,0.409845322,0.058282387,0.1145318,0,0.839999974,0.052000001,1,,G.James Australia,Solarplus DLE55 on Evergreen,10662552, ,256,1457602433,0,0.409845322,0.159323305,
10533,015_ASAHI_GREY_BG_R15.TRO,IGDB v29.0,1,0,4.597000122,0.492727101,0.065635331,0.068123683,0.410201818,0.066671751,0.069956712,0,0.839999974,0.839999974,0.760699987,,TROSIFOL,Trosifol 015 Asahi grey BG R15 PVB LAMINATE,11054505,#,256,1457602433,0,0.410201818,0.492727101,
25019,SB60CLR_060SGP_SGRLAM_5.PPG,IGDB v25.0,1,0,10.72134018,0.199827045,0.295146316,0.124549076,0.410236776,0.075664699,0.062056776,0,0.839999974,0.839999974,0.67151159,,PPG Industries,5mmSB60Clear_060DuPontSGP_5mmSolargray,11120039,#,256,1457602433,0,0.410236776,0.199827045,
25057,SB60SGR_060SGP_CLRLAM_5.PPG,IGDB v25.0,1,0,10.72134018,0.1998474,0.144081444,0.258659959,0.410281956,0.061066739,0.078569278,0,0.839999974,0.839999974,0.67151159,,PPG Industries,5mmSB60Solargray_060DuPontSGP_5mmClear,11120039,#,256,1457602433,0,0.410281956,0.1998474,
2222,Gy90sb11.PGT,IGDB v13.5,1,0,11.63799953,0.199239731,0.12127009,0.29504618,0.410430074,0.062068168,0.075676896,0,0.839999974,0.839999974,0.577000022,,PGT Industries,PGT Gray low e.043 Lami11,10988968,#,256,1457602434,0,0.410430074,0.199239731,
11052,COOL-LITE KNT 140 6mm.SGG,IGDB v17.3,1,0,6,0.257270187,0.287336528,0.240793124,0.410627544,0.050548185,0.211931765,0,0.111000001,0.837000012,1,,Saint-Gobain Glass,SGG COOL-LITE KNT 140 6mm,11579296,#,256,1457602434,0,0.410627544,0.257270187,
9222,Optitune-40-SR-WA.hct,IGDB v17.2,1,0,3,0.330469608,0.21809724,0.215198174,0.410635322,0.208715901,0.177693561,0,0.839999974,0.829999983,1,,Hanita Coatings,Optitune 40-SR-WA On Clear,11382184,#,256,1457602434,0,0.410635322,0.330469608,
5452,SB90 Optiblue_6.PPG,IGDB v43.0,1,0,5.664200306,0.162180021,0.292285293,0.599938035,0.410835505,0.070368446,0.126395851,0,0.839999974,0.023413055,0.999979734,,PPG Industries,Solarban® 90 on Optiblue®  6mm,11579042,#,256,1457602435,0,0.410835505,0.162180021,
25022,SB60CLR_035SGP_SGRLAM_5.PPG,IGDB v25.0,1,0,10.23620033,0.200553939,0.295177966,0.129490599,0.411040038,0.075700693,0.062115952,0,0.839999974,0.839999974,0.751123786,,PPG Industries,5mmSB60Clear_035DuPontSGP_5mmSolargray,11185575,#,256,1457602435,0,0.411040038,0.200553939,
25059,SB60SGR_035SGP_CLRLAM_5.PPG,IGDB v25.0,1,0,10.23620033,0.200575799,0.144111931,0.269200563,0.411094755,0.061120335,0.07869935,0,0.839999974,0.839999974,0.751123786,,PPG Industries,5mmSB60Solargray_035DuPontSGP_5mmClear,11185575,#,256,1457602435,0,0.411094755,0.200575799,
25025,SB60CLR_090PVB_SGRLAM_5.PPG,IGDB v25.0,1,0,11.62812042,0.198056832,0.295098215,0.116951033,0.411349505,0.075714916,0.062126409,0,0.839999974,0.839999974,0.572861671,,PPG Industries,5mmSB60Clear_090PVB_5mmSolargray,11054504,#,256,1457602436,0,0.411349505,0.198056832,
25061,SB60SGR_090PVB_CLRLAM_5.PPG,IGDB v25.0,1,0,11.62812042,0.198058516,0.144034669,0.240611225,0.411388367,0.06113185,0.078718841,0,0.839999974,0.839999974,0.572861671,,PPG Industries,5mmSB60Solargray_090PVB_5mmClear,11054504,#,256,1457602436,0,0.411388367,0.198058516,
26155,SNX5123CY6.grd,IGDB v35.0,1,0,5.613399982,0.154081747,0.16743958,0.563514531,0.411704302,0.079441801,0.056082297,0,0.839999974,0.020718301,1.000344634,,Guardian,SunGuard® SNX 51/23 on CrystalGray 6 mm,10989475,#,256,1457602436,0,0.411704302,0.154081747,
1211,DHFL10.amg,IGDB v17.1,1,0,9.920000076,0.27620694,0.04516615,0.04516615,0.411718398,0.04952966,0.04952966,0,0.839999974,0.839999974,1,,Asahimas,Panasap Dark Blue 10.0,13481348, ,256,1457602436,0,0.411718398,0.27620694,
2771,FXPM_35.mmm,IGDB v31.0,1,0,3.289999962,0.609935582,0.067819871,0.067286499,0.411889702,0.058434632,0.057428002,0,0.839999974,0.893442214,0.959999979,,3M Corporation,FX Premium 35,11186081, ,256,1457602437,0,0.411889702,0.609935582,
5605,dle70a5.gja,IGDB v14.3,1,0,5.862999916,0.182050943,0.069893092,0.438973337,0.411905885,0.055423778,0.046001807,0,0.839999974,0.048,1,,G.James Australia,Solarplus DLE70 on Arctic Blue,11973520, ,256,1457602437,0,0.411905885,0.182050943,
5687,le54i8.gja,IGDB v13.6,1,0,5.840000153,0.181782827,0.068625003,0.284537286,0.412071466,0.0700709,0.104503199,0,0.839999974,0.104000002,1,,G.James Australia,Solarplus LE54i on Evergreen,11121304, ,256,1457602438,0,0.412071466,0.181782827,
2744,FXST40.mmm,IGDB v16.0,1,0,5.704199791,0.535701334,0.057722174,0.057788212,0.412148416,0.052176077,0.051430419,0,0.839999974,0.839999974,0.984000027,,3M Corporation,FX,10924196,#,256,1457602438,0,0.412148416,0.535701334,
6187,VRE646.VIR,IGDB v13.2,1,0,5.659999847,0.198985994,0.180089876,0.399585247,0.412688166,0.249384746,0.084991276,0,0.840261221,0.046742231,1,,Viracon,Reflective LowE on Blue Green,11186589,#,256,1457602438,0,0.412688166,0.198985994,
4268,Planibel bronze 8.gvb,IGDB v43.0,1,0,7.849999905,0.430760056,0.050563734,0.050563734,0.412804455,0.050665077,0.050665077,0,0.839999974,0.839999974,1,,AGC Glass Europe,Planibel Bronze 8 mm,10397627, ,256,1457602438,0,0.412804455,0.430760056,
5365,SB60 Solarblue_8.PPG,IGDB v43.0,1,0,7.924799919,0.205396757,0.081553578,0.426913917,0.412975222,0.046616703,0.023877855,0,0.839999974,0.034606069,0.999979675,,PPG Industries,Solarban® 60 on Solarblue®  8mm,12497556,#,256,1457602439,0,0.412975222,0.205396757,
25288,SB70XL_075SFX_SB70XL_6.PPG,IGDB v45.0,1,0,13.28927898,0.144053102,0.513735712,0.513735712,0.412981451,0.17572616,0.17572616,0,0.839999974,0.839999974,0.640358984,,PPG Industries,6mmSB70XL(2)STR_075Saflex®VSO2_6mmSB70XL(3)STR,10858152,#,256,1457602439,0,0.412981451,0.144053102,
25028,SB60CLR_060PVB_SGRLAM_5.PPG,IGDB v25.0,1,0,10.86612034,0.199994475,0.295159698,0.123353295,0.412982434,0.075790584,0.062272254,0,0.839999974,0.839999974,0.652473927,,PPG Industries,5mmSB60Clear_060PVB_5mmSolargray,11120040,#,256,1457602439,0,0.412982434,0.199994475,
25063,SB60SGR_060PVB_CLRLAM_5.PPG,IGDB v25.0,1,0,10.86612034,0.200017899,0.144093126,0.256885201,0.413012087,0.061194979,0.079026677,0,0.839999974,0.839999974,0.652473927,,PPG Industries,5mmSB60Solargray_060PVB_5mmClear,11120040,#,256,1457602440,0,0.413012087,0.200017899,
6977,HanGlas 6KNT140.HGI,IGDB v24.0,1,0,6,0.261928678,0.250816196,0.287476957,0.413677663,0.21445179,0.050663032,0,0.837000012,0.111000001,1,,Hankuk Glass Industries Inc.,HanGlas KNT140 6mm,11579297, ,256,1457602440,0,0.413677663,0.261928678,
1913,015_864100_VCV000E_3_0Clr.EMN,IGDB v31.0,1,0,6.380000114,0.537120044,0.077831596,0.077321447,0.413720459,0.079157442,0.079195574,0,0.839999974,0.839999974,0.750999987,,Eastman Chemical Company,"Vanceva® Tangerine ""E""",35836,#,256,1457602441,0,0.413720459,0.537120044,
5583,hl5p39.gja,IGDB v13.3,1,0,10.60999966,0.257649451,0.059838001,0.108854845,0.413735896,0.070149399,0.108734794,0,0.839999974,0.159999996,0.791999996,,G.James Australia,HL5p39,12433029, ,256,1457602441,0,0.413735896,0.257649451,
2914,6re145.xyg,IGDB v17.2,1,0,5.929999828,0.246998981,0.480236322,0.54271847,0.414017022,0.426386565,0.321037561,0,0.839999974,0.041999999,1,,XYG Glass,_XYG Low-E RE145 on Clear,10464686, ,256,1457602441,0,0.414017022,0.246998981,
4223,strlgr44.gvb,IGDB v43.0,1,0,8.079999924,0.480160743,0.052714556,0.052714556,0.414252371,0.050642934,0.050642934,0,0.839999974,0.839999974,0.851000011,,AGC Glass Europe,STRATOBEL COLOR LIGHT GRAY(6544) 44.1,11840937, ,256,1457602442,0,0.414252371,0.480160743,
9963,SolarEPlusBlGn6.lof,IGDB v30.0,1,0,5.920000076,0.242186204,0.111732423,0.053214416,0.414260268,0.086706795,0.060943611,0,0.169763982,0.839999974,1,,Pilkington North America,Solar-E™ Plus Blue-Green,12169879,#,256,1457602442,0,0.414260268,0.242186204,
2739,FXHP35.mmm,IGDB v16.0,1,0,5.704199791,0.425178856,0.072419472,0.086591214,0.414353222,0.066353031,0.080471843,0,0.839999974,0.800000012,0.984000027,,3M Corporation,FX,11055015,#,256,1457602442,0,0.414353222,0.425178856,
1128,KI_GRND6.DUP,IGDB v16.2,1,0,6.699999809,0.420042276,0.064338893,0.064550847,0.414355457,0.06717784,0.067296885,0,0.839999974,0.839999974,0.825999975,,DuPont,Butacite® 5174300,10079232,#,256,1457602443,0,0.414355457,0.420042276,
6251,VE1542.VIR,IGDB v16.0,1,0,5.659999847,0.33900401,0.240752846,0.23668088,0.414460778,0.181977317,0.086523786,0,0.839999974,0.093070932,1,,Viracon,LowE on UltraWhite,12431013,#,256,1457602443,0,0.414460778,0.33900401,
12068,NP50gn8.grm,IGDB v17.3,1,0,7.696199894,0.170042232,0.102345295,0.425780743,0.414507717,0.159411639,0.143928126,0,0.839999974,0.042187799,1.000344634,,Guardian Middle East,SunGuard® HP Green Plus 50,10465947,#,256,1457602443,0,0.414507717,0.170042232,
18043,Grey-3_090PVB_E366-3.CIG,IGDB v37.0,1,0,8.5,0.163736433,0.219253346,0.447206944,0.414607108,0.08114884,0.121306926,0,0.844601095,0.844601095,0.5,,Cardinal Glass Industries,Grey-3 / 0.090 PVB / E366-3 (3),11120296,#,256,1457602444,0,0.414607108,0.163736433,
18027,Grey-3_035SGP_E366-3.CIG,IGDB v37.0,1,0,7.099999905,0.166124523,0.230316222,0.440332651,0.414754927,0.080373883,0.122264951,0,0.844601095,0.844601095,0.736000001,,Cardinal Glass Industries,Grey-3 / 0.035 SGP / E366-3 (3),11120297,#,256,1457602444,0,0.414754927,0.166124523,
1565,XIRR7241 Mojave Bronze 12mm.SWT,IGDB v17.5,1,0,12.10000038,0.190415621,0.292344093,0.14083612,0.415015548,0.068748347,0.061735921,0,0.839999974,0.839999974,0.736000001,,"Southwall Technologies, Inc.",XIR®7241 Mojave Bronze 12mm,10201780,#,256,1457602444,0,0.415015548,0.190415621,
1707,Ornyxsteel41.ABF,IGDB v17.0,1,0,3.190999985,0.356197894,0.161018163,0.166547999,0.415124506,0.151940033,0.176778063,0,0.869000018,0.839999974,0.953000009,,A & B Films Pte Ltd,Ornyx Steel 41,11382440, ,256,1457602445,0,0.415124506,0.356197894,
2130,340-8.CIG,IGDB v43.0,1,0,7.800000191,0.157332242,0.316508889,0.490182459,0.415492803,0.116219632,0.090925664,0,0.839999974,0.028156931,1,,Cardinal Glass Industries,LoE³ 340 on 8mm Clear,12039061,#,256,1457602445,0,0.415492803,0.157332242,
8646,SignalShield 1000F.mwf,IGDB v27.0,1,0,3.393440008,0.156207755,0.315378666,0.349904925,0.415670574,0.093273595,0.085269794,0,0.839999974,0.746105909,1.000344634,,Madico Inc.,1000F,9546423,#,256,1457602446,0,0.415670574,0.156207755,
6800,6mmSDT1-40.SGT,IGDB v24.0,1,0,5.880000114,0.183689132,0.309733927,0.446304142,0.41590026,0.185102537,0.062298894,0,0.841619074,0.052744325,1,,"Guangdong Avic Special Glass Technology Co., Ltd",SDT1-40(T),10858911, ,256,1457602446,0,0.41590026,0.183689132,
3155,SGAG50TG6.grd,IGDB v44.0,1,0,5.613399982,0.170973808,0.096518651,0.376899213,0.416032642,0.16064328,0.122103654,0,0.839999974,0.059231721,1.000344634,,Guardian,SunGuard® AG 50 on 6mm TwilightGreen,10990488,#,256,1457602446,0,0.416032642,0.170973808,
2175,GREY-SGP-E366 - 8.6.CIG,IGDB v20.0,1,0,8.600000381,0.167758167,0.217606366,0.43797788,0.41604355,0.078728616,0.106539786,0,0.839999974,0.839999974,0.573000014,,Cardinal Glass Industries,Grey-3 / 0.090 SGP / E366-3 (Embedded),11185834,#,256,1457602447,0,0.41604355,0.167758167,
19758,Hopcer40.EMN,IGDB v44.0,1,0,3.062200069,0.298151881,0.103616886,0.11308223,0.416069746,0.099389613,0.094543576,0,0.839999974,0.899999976,0.846000016,,Eastman Chemical Company,Huper Optik® Ceramic 40,10596011,#,256,1457602447,0,0.416069746,0.298151881,
1573,Hopcer40.SWT,IGDB v14.0,1,0,3.062200069,0.298151881,0.103616886,0.11308223,0.416069746,0.099389613,0.094543576,0,0.839999974,0.899999976,0.846000016,,"Southwall Technologies, Inc.",Huper Optik® Ceramic 40,10596011,#,256,1457602447,0,0.416069746,0.298151881,
5392,SB70XL Optigray_10.PPG,IGDB v37.0,1,0,9.397999763,0.157441348,0.097327419,0.563053012,0.41615513,0.052930545,0.041244574,0,0.839999974,0.018268796,1.000344634,,PPG Industries,Solarban® 70XL on Optigray®  10mm,10989478,#,256,1457602448,0,0.41615513,0.157441348,
16356,SOLARSTOP FantasyGrey 75.SAM,IGDB v33.0,1,0,5.736999989,0.314320832,0.178672403,0.083080113,0.416166306,0.038567763,0.059551056,0,0.134427771,0.839999974,1,,Sanam Glass,SolarStop Fantasy Grey 75,11382188, ,256,1457602448,0,0.416166306,0.314320832,
11471,COOL-LITE KNT 140 4mm.SGG,IGDB v20.0,1,0,4,0.254870117,0.291088939,0.253799468,0.41637978,0.049600825,0.219161257,0,0.111000001,0.837000012,1,,Saint-Gobain Glass,SGG COOL-LITE KNT 140 4mm,11645089, ,256,1457602448,0,0.41637978,0.254870117,
19513,LB52s-7_6.CSG,IGDB v42.0,1,0,5.96999979,0.1618734,0.204176977,0.553013086,0.416685373,0.081935376,0.069050059,0,0.839999974,0.021879304,1,,China Southern Glass (CSG),Triple LowE on LightGrey,11055014,#,256,1457602449,0,0.416685373,0.1618734,
9714,6_Grey.VRD,IGDB v17.1,1,0,5.840000153,0.417068541,0.052195825,0.048276328,0.416805118,0.052579354,0.048880603,0,0.839999974,0.839999974,1,,Viridian,6mm VFloat™ Grey,11447470, ,256,1457602449,0,0.416805118,0.417068541,
25424,SBR100CLR_090SGP_CLRLAM_6.PPG,IGDB v27.0,1,0,13.61948013,0.171917528,0.415355623,0.281642735,0.41684261,0.277683109,0.108761162,0,0.839999974,0.839999974,0.609206378,,PPG Industries,6mmSBR100Clear_090DuPontSGP_6mmClear,10858914,#,256,1457602449,0,0.41684261,0.171917528,
4218,bz44_1.gvb,IGDB v43.0,1,0,8.079999924,0.421399325,0.050202087,0.050202087,0.417414367,0.050847106,0.050847106,0,0.839999974,0.839999974,0.851000011,,AGC Glass Europe,Stratobel (2x Planibel Bronze) 44.1,10397884, ,256,1457602450,0,0.417414367,0.421399325,
18042,Grey-3_060PVB_E366-3.CIG,IGDB v37.0,1,0,7.699999809,0.164631754,0.228782356,0.450261474,0.417544991,0.081252992,0.121476516,0,0.844601095,0.844601095,0.577000022,,Cardinal Glass Industries,Grey-3 / 0.060 PVB / E366-3 (3),11120553,#,256,1457602450,0,0.417544991,0.164631754,
14087,SSTNeutral50T_Irish6.GTS,IGDB v44.0,1,0,5.800000191,0.241426498,0.151342466,0.064268202,0.417791843,0.148720697,0.09830679,0,0.768742681,0.846483171,1,,Glas Trösch AG,SUNSTOP Neutral 50 T on Irish 6 mm,11317663, ,256,1457602450,0,0.417791843,0.241426498,
11116,COOL-LITE SKN 454 II 8mm.SGG,IGDB v25.0,1,0,8,0.148972109,0.592872441,0.079114847,0.417858183,0.215670303,0.109125569,0,0.013,0.837000012,1,,Saint-Gobain Glass,SGG COOL-LITE SKN 454 II 8mm,11056784, ,256,1457602451,0,0.417858183,0.148972109,
21253,COOL-LITE ST 450 6mm.SGG,IGDB v44.0,1,0,6,0.26544705,0.165683404,0.082585707,0.418110132,0.166077077,0.135889992,0,0.845649242,0.837000012,1,,Saint-Gobain Glass,SGG COOL-LITE ST 450 6mm,11514526, ,256,1457602451,0,0.418110132,0.26544705,
1522,XIRR7247 Mojave Bronze 12mm.SWT,IGDB v17.5,1,0,12.10000038,0.221509367,0.206802234,0.110930108,0.418113023,0.063022181,0.057841949,0,0.839999974,0.839999974,0.736000001,,"Southwall Technologies, Inc.",XIR®7247 Mojave Bronze 12mm,10529971,#,256,1457602451,0,0.418113023,0.221509367,
25077,SB60SBZ_075SFX_CLRLAM_6.PPG,IGDB v45.0,1,0,13.21053982,0.195719719,0.153214097,0.222548917,0.418186009,0.06182459,0.077311099,0,0.839999974,0.839999974,0.638628304,,PPG Industries,6mmSB60Solarbronze_075Saflex®VSO2_6mmClear,10267826,#,256,1457602452,0,0.418186009,0.195719719,
17000,AISC4 GREEN_6.AIS,IGDB v32.0,1,0,5.739999771,0.2668356,0.180404395,0.093663141,0.418293148,0.19442609,0.172484085,0,0.839229405,0.839999974,1,,Asahi India Glass Limited,AIS Ecosense Enhance Coral,11121057, ,256,1457602452,0,0.418293148,0.2668356,
1549,SLGYCL06.SWT,IGDB v11.4,1,0,5.714999676,0.232227072,0.204338044,0.342986435,0.41833654,0.064157605,0.060217272,0,0.839999974,0.570698261,0.948298991,,"Southwall Technologies, Inc.",Solis® Select Gray on Clear,10924196, ,256,1457602452,0,0.41833654,0.232227072,
6163,VE142.VIR,IGDB v13.2,1,0,5.659999847,0.295186669,0.200151354,0.244478613,0.418416858,0.17694822,0.075807735,0,0.840261221,0.093070932,1,,Viracon,Blue LowE on Clear,12497057,#,256,1457602453,0,0.418416858,0.295186669,
2075,Gray Sea Storm 9.CIG,IGDB v20.0,1,0,8.699999809,0.45798558,0.062612563,0.063188136,0.418471813,0.062092654,0.064774759,0,0.839999974,0.839999974,0.486000001,,Cardinal Glass Industries,Clr-3 / .060 PVB /.007 PET/ .030 Gray PVB / Clr-3,11382696,#,256,1457602453,0,0.418471813,0.45798558,
6366,VRE138-10.VIR,IGDB v35.0,1,0,9.399999619,0.224356338,0.419124693,0.503963768,0.418475896,0.419118285,0.202996016,0,0.839999974,0.042835597,1,,Viracon,Reflective LowE on Clear,10727336,#,256,1457602453,0,0.418475896,0.224356338,
4874,PD40.jwf,IGDB v42.0,1,0,3.273000002,0.305151671,0.216282621,0.212477773,0.418597937,0.16146639,0.135899842,0,0.839999974,0.898999989,0.968999982,,"Johnson Laminating & Coating, Inc.",Palisade 40% on 3mm Clear,11317159,#,256,1457602454,0,0.418597937,0.305151671,
2047,LoE240-6.CIG,IGDB v16.4,1,0,5.699999809,0.222010106,0.267769694,0.366594434,0.418992281,0.119711593,0.021603331,0,0.839999974,0.05651585,1,,Cardinal Glass Industries,LoE² 240 on 6mm Clear,11973023,#,256,1457602454,0,0.418992281,0.222010106,
6267,VNE463.VIR,IGDB v16.0,1,0,5.659999847,0.17183803,0.197952479,0.507737815,0.419005036,0.06207576,0.032201346,0,0.839999974,0.0319359,1,,Viracon,LowE on Bronze,10267827,#,256,1457602454,0,0.419005036,0.17183803,
12073,RB40c8.grm,IGDB v17.3,1,0,7.696199894,0.25639841,0.263441294,0.417075485,0.419011414,0.231794581,0.177947059,0,0.839999974,0.078743324,1.000344634,,Guardian Middle East,SunGuard® HP Royal Blue 40,10465193,#,256,1457602455,0,0.419011414,0.25639841,
8266,YME0140_6.syp,IGDB v15.4,1,0,6,0.288023412,0.240912512,0.244976237,0.419031918,0.200528651,0.056165017,0,0.839999974,0.100000001,1,,"SHANGHAI YAOHUA PILKINGTON GLASS CO.,LTD",Solar Control LowE on Clear 2# side,11907234, ,256,1457602455,0,0.419031918,0.288023412,
21241,COOL-LITE ST 767 6mm.SGG,IGDB v45.0,1,0,6,0.304732084,0.139411911,0.073779143,0.419198155,0.177324072,0.103209853,0,0.84554249,0.837000012,1,,Saint-Gobain Glass,SGG COOL-LITE ST 767 6mm,12170136, ,256,1457602455,0,0.419198155,0.304732084,
2732,BC40.mmm,IGDB v16.0,1,0,5.704199791,0.383463651,0.094091013,0.098352939,0.419233531,0.092918612,0.082149319,0,0.839999974,0.730000019,0.984000027,,3M Corporation,Black Chrome,11054763,#,256,1457602456,0,0.419233531,0.383463651,
240,St40_3ww.bsf,IGDB v16.3,1,0,3.022599936,0.302362621,0.470243752,0.44293943,0.419268668,0.339109719,0.299332768,0,0.839999974,0.680000007,0.941500783,,Saint-Gobain Solar Gard LLC,Sterling 40,11972772,#,256,1457602456,0,0.419268668,0.302362621,
5618,dle558c.gja,IGDB v15.4,1,0,5.633999825,0.166281462,0.063725039,0.423478305,0.419342071,0.063441962,0.110730879,0,0.839999974,0.048,1,,G.James Australia,Solarplus DLE55 on Caribea,11318423, ,256,1457602456,0,0.419342071,0.166281462,
3201,SGNU50TG6.grd,IGDB v18.1,1,0,5.613399982,0.183706254,0.069919765,0.207621738,0.419821441,0.09658882,0.023026407,0,0.839999974,0.146970555,1.000344634,,Guardian,SunGuard® Neutral 50 on TwilightGreen,11449493,#,256,1457602457,0,0.419821441,0.183706254,
11442,COOL-LITE KNT 764 6mm.SGG,IGDB v17.4,1,0,6,0.251874149,0.177228779,0.074677825,0.419941008,0.014443005,0.06915471,0,0.152999997,0.837000012,1,,Saint-Gobain Glass,SGG COOL-LITE KNT 764 6mm,12694674,#,256,1457602457,0,0.419941008,0.251874149,
2167,340-6.CIG,IGDB v40.0,1,0,5.699999809,0.159873873,0.354368091,0.490123212,0.420177817,0.116031639,0.090742476,0,0.839999974,0.028156931,1,,Cardinal Glass Industries,LoE³ 340 on 6mm Clear,12039319,#,256,1457602457,0,0.420177817,0.159873873,
206,H40_3.bsf,IGDB v17.4,1,0,3.276000023,0.273623884,0.298908085,0.394307345,0.420221746,0.05883636,0.066159487,0,0.839999974,0.75,0.950154424,,Saint-Gobain Solar Gard LLC,Hilite 40,10596521,#,256,1457602458,0,0.420221746,0.273623884,
238,LX40_3.bsf,IGDB v18.2,1,0,3.276599884,0.273623884,0.298908085,0.394307345,0.420221746,0.05883636,0.066159487,0,0.839999974,0.75,0.949999988,,Saint-Gobain Solar Gard LLC,LX40,10596521,#,256,1457602458,0,0.420221746,0.273623884,
21125,COOL-LITE SKN 765 II 6mm.SGG,IGDB v45.0,1,0,6,0.182651311,0.471294224,0.097233139,0.420519084,0.112215698,0.078635454,0,0.027034877,0.837000012,1,,Saint-Gobain Glass,SGG COOL-LITE SKN 765 II 6mm,12301965, ,256,1457602458,0,0.420519084,0.182651311,
10536,015_GREY_BG_R15.TRO,IGDB v29.0,1,0,4.563000202,0.528357744,0.069431312,0.066369414,0.420549065,0.070824139,0.067140833,0,0.839999974,0.839999974,0.775699973,,TROSIFOL,Trosifol 015 grey BG R15 PVB LAMINATE,11972774,#,256,1457602459,0,0.420549065,0.528357744,
19520,SJ60-7_6.CSG,IGDB v42.0,1,0,5.926000118,0.210877106,0.164405972,0.393147826,0.420598328,0.071761087,0.03345402,0,0.839999974,0.037480641,1,,China Southern Glass (CSG),Double LowE on LightGrey,11710375,#,256,1457602459,0,0.420598328,0.210877106,
17023,AISC3 DARK BLUE_6.AIS,IGDB v33.0,1,0,5.860000134,0.312568635,0.166061983,0.075156249,0.420760065,0.219699144,0.108943462,0,0.840602756,0.839999974,1,,Asahi India Glass Limited,AIS Ecosense Enhance Marine,12366744, ,256,1457602460,0,0.420760065,0.312568635,
8237,YAC2250_6.syp,IGDB v15.4,1,0,6,0.231553629,0.105874084,0.113500252,0.420824319,0.201188058,0.060436144,0,0.839999974,0.720000029,1,,"SHANGHAI YAOHUA PILKINGTON GLASS CO.,LTD",Solar Reflective on 22(F) Green,11055776, ,256,1457602460,0,0.420824319,0.231553629,
25425,SBR100CLR_060SGP_CLRLAM_6.PPG,IGDB v27.0,1,0,12.7025404,0.174303204,0.415436417,0.298535228,0.420843899,0.277865112,0.110073373,0,0.839999974,0.839999974,0.688818574,,PPG Industries,6mmSBR100Clear_060DuPontSGP_6mmClear,10924451,#,256,1457602460,0,0.420843899,0.174303204,
16366,SOLARSTOP DLE 40.SAM,IGDB v36.0,1,0,7.671000004,0.202914745,0.414226145,0.295458168,0.420845717,0.043784246,0.136772469,0,0.046231464,0.839999974,1,,Sanam Glass,DLE 40,12235420, ,256,1457602461,0,0.420845717,0.202914745,
8274,YME5885_6.syp,IGDB v15.4,1,0,6,0.303063124,0.091744386,0.24724631,0.420850724,0.047152944,0.014959909,0,0.839999974,0.059999999,1,,"SHANGHAI YAOHUA PILKINGTON GLASS CO.,LTD",High Transmittance LowE on 58 EuroGray #2 Side,11644587, ,256,1457602461,0,0.420850724,0.303063124,
12107,LtBlue52gn6.grm,IGDB v17.3,1,0,5.740399837,0.24932687,0.079991452,0.159564242,0.420981735,0.131048426,0.163964868,0,0.839999974,0.790772796,1.000344634,,Guardian Middle East,SunGuard® S Green 52,11252129,#,256,1457602461,0,0.420981735,0.24932687,
25287,SB70XL_090SGP_SB70XL_6.PPG,IGDB v45.0,1,0,13.61948013,0.148024648,0.514941573,0.514941573,0.421043307,0.177778661,0.177778661,0,0.839999974,0.839999974,0.609206378,,PPG Industries,6mmSB70XL(2)Starphire_090SGP_6mmSB70XL(3)Starphire,11055018,#,256,1457602462,0,0.421043307,0.148024648,
1890,015_654400_3_0Clr.EMN,IGDB v31.0,1,0,6.380000114,0.472093314,0.054344378,0.055852495,0.421046376,0.052794319,0.054627873,0,0.839999974,0.839999974,0.750999987,,Eastman Chemical Company,Saflex® #654400 Grey,11906730,#,256,1457602462,0,0.421046376,0.472093314,
14228,EN2plus_Bronze8.GTS,IGDB v43.0,1,0,7.800000191,0.281712085,0.271225393,0.08904653,0.421431482,0.013991199,0.043620814,0,0.041200358,0.845688105,1,,Glas Trösch AG,EN2plus on Bronze 8 mm,10201786, ,256,1457602462,0,0.421431482,0.281712085,
17149,ET 450_5.SGI,IGDB v33.0,1,0,4.93200016,0.248596743,0.175766006,0.079078741,0.421666205,0.084762767,0.112956554,0,0.496304095,0.839999974,1,,Saint Gobain Glass India,Evolite Green,11580316, ,256,1457602463,0,0.421666205,0.248596743,
25426,SBR100CLR_090PVB_CLRLAM_6.PPG,IGDB v27.0,1,0,13.60931969,0.172459871,0.415404707,0.279541194,0.421992153,0.277915567,0.110291645,0,0.839999974,0.839999974,0.609206378,,PPG Industries,6mmSBR100Clear_090PVB_6mmClear,10859171,#,256,1457602463,0,0.421992153,0.172459871,
12072,RB40c6.grm,IGDB v17.3,1,0,5.740399837,0.264691502,0.282382458,0.417279869,0.422657341,0.23480545,0.178111568,0,0.839999974,0.078743324,1.000344634,,Guardian Middle East,SunGuard® HP Royal Blue 40,10530986,#,256,1457602463,0,0.422657341,0.264691502,
11278,COOL-LITE ST 450-H 6mm.SGG,IGDB v16.4,1,0,6,0.274277568,0.168150723,0.08686316,0.422743827,0.164539084,0.140852436,0,0.81099999,0.837000012,1,,Saint-Gobain Glass,SGG COOL-LITE ST 450-H 6mm,11317922, ,256,1457602464,0,0.422743827,0.274277568,
2166,340-5.CIG,IGDB v40.0,1,0,4.699999809,0.16149205,0.383598447,0.490125656,0.422786176,0.116353475,0.090718865,0,0.839999974,0.028156931,1,,Cardinal Glass Industries,LoE³ 340 on 5mm Clear,12104856,#,256,1457602464,0,0.422786176,0.16149205,
11674,SN4023_12.gre,IGDB v33.0,1,0,11.76019955,0.195695862,0.313756078,0.601254404,0.423017174,0.137280822,0.280986696,0,0.839999974,0.026305879,1.000344634,,Guardian Europe,SunGuard SN 40/23 on Float ExtraClear 12mm,11383458,#,256,1457602464,0,0.423017174,0.195695862,
11368,PARSOL SAPPHIRE BLUE 10mm.SGG,IGDB v17.2,1,0,10,0.272618145,0.047119234,0.047119234,0.423122674,0.052078612,0.052078612,0,0.837000012,0.837000012,1,,Saint-Gobain Glass,SGG PARSOL SAPHIRRE BLUE 10mm,13285255, ,256,1457602465,0,0.423122674,0.272618145,
1727,R35S.ABF,IGDB v17.0,1,0,4.903999805,0.312917918,0.334403306,0.261465847,0.423419625,0.294738978,0.283465236,0,0.730000019,0.839999974,0.970000029,,A & B Films Pte Ltd,R 35 S,12235169, ,256,1457602465,0,0.423419625,0.312917918,
6339,VE2442.VIR,IGDB v18.1,1,0,5.659999847,0.335430473,0.280771345,0.248811036,0.423565537,0.195499346,0.072848842,0,0.839999974,0.092389964,1,,Viracon,LowE on OptiWhite,12562597,#,256,1457602465,0,0.423565537,0.335430473,
25427,SBR100CLR_060PVB_CLRLAM_6.PPG,IGDB v27.0,1,0,12.84732056,0.174147502,0.415452957,0.296377331,0.423692018,0.277981997,0.111076415,0,0.839999974,0.839999974,0.688818574,,PPG Industries,6mmSBR100Clear_060PVB_6mmClear,10924707,#,256,1457602465,0,0.423692018,0.174147502,
6305,VUE750.vir,IGDB v16.4,1,0,5.659999847,0.153084159,0.063880987,0.513744891,0.423910141,0.073165834,0.037450355,0,0.839999974,0.029715132,1,,Viracon,VUE-50 on Azuria,11974539,#,256,1457602466,0,0.423910141,0.153084159,
2076,Gray Sea Storm 10.CIG,IGDB v20.0,1,0,10.30000019,0.427908689,0.05697399,0.060211599,0.424266845,0.057973608,0.063641809,0,0.839999974,0.839999974,0.528999984,,Cardinal Glass Industries,Clr-4 / .060 PVB /.007 PET/ .030 Gray PVB / Clr-4,11383208,#,256,1457602466,0,0.424266845,0.427908689,
5087,Pacifica_6.PPG,IGDB v42.0,1,0,5.664199829,0.274348289,0.047132961,0.047132961,0.424310416,0.052642405,0.052642405,0,0.839999974,0.839999974,1.000344992,,PPG Industries,Pacifica®  6mm,13285258,#,256,1457602466,0,0.424310416,0.274348289,
9865,ARCBL8.lof,IGDB v30.0,1,0,7.869999886,0.249578461,0.045642253,0.049842019,0.424342096,0.05234611,0.057264257,0,0.839999974,0.839999974,1,,Pilkington North America,Arctic Blue,13023112,#,256,1457602467,0,0.424342096,0.249578461,
1082,ES21_PureBronze_6.afg,IGDB v42.0,1,0,5.659999847,0.188055262,0.190120354,0.535437822,0.424343437,0.092421666,0.14459835,0,0.839999974,0.027370365,1,,AGC Glass Co. N.A.,Energy Select 21 Pure Bronze,10071223,#,256,1457602467,0,0.424343437,0.188055262,
12071,RB40c5.grm,IGDB v17.3,1,0,4.749800205,0.269086927,0.292900532,0.417385221,0.42450434,0.236349955,0.178190976,0,0.839999974,0.078743324,1.000344634,,Guardian Middle East,SunGuard® HP Royal Blue 40,10530987,#,256,1457602467,0,0.42450434,0.269086927,
2165,340-4.CIG,IGDB v40.0,1,0,3.900000095,0.162650108,0.398871601,0.490209818,0.424929053,0.117749102,0.090963125,0,0.839999974,0.028156931,1,,Cardinal Glass Industries,LoE³ 340 on 4mm Clear,12105112,#,256,1457602468,0,0.424929053,0.162650108,
5686,le54i7.gja,IGDB v13.6,1,0,6,0.183815628,0.058570456,0.291552842,0.424969912,0.06323719,0.102978855,0,0.839999974,0.104000002,1,,G.James Australia,Solarplus LE54i on Azurlite,12695436, ,256,1457602468,0,0.424969912,0.183815628,
1537,SLCLBZ06.SWT,IGDB v11.4,1,0,5.714999676,0.210505262,0.129100323,0.342882782,0.425056398,0.059517998,0.065140769,0,0.839999974,0.570698261,0.948298991,,"Southwall Technologies, Inc.",Solis® Clear on Bronze,10726835, ,256,1457602469,0,0.425056398,0.210505262,
25286,SB70XL_060SGP_SB70XL_6.PPG,IGDB v45.0,1,0,12.7025404,0.149830312,0.515551031,0.515551031,0.425366074,0.178910926,0.178910926,0,0.839999974,0.839999974,0.707856297,,PPG Industries,6mmSB70XL(2)Starphire_060SGP_6mmSB70XL(3)Starphire,11120810,#,256,1457602469,0,0.425366074,0.149830312,
11673,SN4023_10.gre,IGDB v33.0,1,0,9.753600121,0.198474541,0.336638778,0.601318419,0.425648838,0.138390601,0.281098425,0,0.839999974,0.026305879,1.000344634,,Guardian Europe,SunGuard SN 40/23 on Float ExtraClear 10mm,11448995,#,256,1457602469,0,0.425648838,0.198474541,
25032,SB60CLR_090SGP_SBZLAM_6.PPG,IGDB v27.0,1,0,13.61948013,0.200424924,0.273658872,0.125134766,0.426052988,0.076167583,0.063420109,0,0.839999974,0.839999974,0.609206378,,PPG Industries,6mmSB60Clear_090DuPontSGP_6mmSolarbronze,10464691,#,256,1457602470,0,0.426052988,0.200424924,
5492,SB67 Optigray_6.PPG,IGDB v37.0,1,0,5.664200306,0.196801186,0.161689818,0.488604665,0.426056206,0.101775944,0.086475268,0,0.839999974,0.034983844,1.000344634,,PPG Industries,Solarban® 67 on Optigray®  6mm,11317925,#,256,1457602470,0,0.426056206,0.196801186,
25285,SB70XL_035SGP_SB70XL_6.PPG,IGDB v45.0,1,0,12.21740055,0.150458828,0.515700758,0.515700758,0.426092744,0.179093644,0.179093644,0,0.839999974,0.839999974,0.782276392,,PPG Industries,6mmSB70XL(2)Starphire_035SGP_6mmSB70XL(3)Starphire,11186346,#,256,1457602470,0,0.426092744,0.150458828,
2164,340-3.CIG,IGDB v40.0,1,0,3,0.163818374,0.431155294,0.490202695,0.426489741,0.118156567,0.09099438,0,0.839999974,0.028156931,1,,Cardinal Glass Industries,LoE³ 340 on 3mm Clear,12170649,#,256,1457602471,0,0.426489741,0.163818374,
19517,SJ52s-7_6.CSG,IGDB v42.0,1,0,5.926000118,0.175224259,0.199561492,0.515815496,0.426530421,0.0756642,0.069250397,0,0.839999974,0.026645102,1,,China Southern Glass (CSG),Triple LowE on LightGrey,11317673,#,256,1457602471,0,0.426530421,0.175224259,
2038,136SGP-G.CIG,IGDB v20.0,1,0,13.53999996,0.351099819,0.047980066,0.047775906,0.426625341,0.050404087,0.05002287,0,0.839999974,0.839999974,0.660000026,,Cardinal Glass Industries,Gray-6 / .090 SGP / Clear-6,11513772,#,256,1457602472,0,0.426625341,0.351099819,
2126,LoE180-6_090SGP_Grey-6.CIG,IGDB v19.0,1,0,13.60000038,0.293424428,0.072203308,0.165706456,0.426636994,0.057142477,0.065504536,0,0.839999974,0.839999974,0.5,,Cardinal Glass Industries,E180-6 / 0.090 SGP / Grey-6,11448491,#,256,1457602472,0,0.426636994,0.293424428,
25284,SB70XL_090PVB_SB70XL_6.PPG,IGDB v45.0,1,0,13.60931969,0.149251223,0.515271246,0.515271246,0.426701069,0.179251194,0.179251194,0,0.839999974,0.839999974,0.610937059,,PPG Industries,6mmSB70XL(2)Starphire_090PVB_6mmSB70XL(3)Starphire,11055275,#,256,1457602472,0,0.426701069,0.149251223,
3409,SGSN68CY10.grd,IGDB v30.0,1,0,9.753600121,0.202720284,0.087493494,0.437488616,0.426926494,0.049759924,0.029571138,0,0.839999974,0.038798545,1.000344634,,Guardian,SunGuard® SuperNeutral 68 on 10mm CrystalGray,11579813,#,256,1457602473,0,0.426926494,0.202720284,
25220,SB70XLSTR_090SGP_OBLLAM_6.PPG,IGDB v27.0,1,0,13.61948013,0.169991389,0.495588899,0.243466988,0.42725566,0.130790234,0.102589235,0,0.839999974,0.839999974,0.609206378,,PPG Industries,6mmSB70XLStarphire_090DuPontSGP_6mmOptiblue,11907494,#,256,1457602473,0,0.42725566,0.169991389,
1561,Vk40.swt,IGDB v13.8,1,0,3.058399916,0.213553339,0.28354767,0.202076122,0.427332908,0.101993039,0.093226135,0,0.839999974,0.870999992,0.846000016,,"Southwall Technologies, Inc.",V-Kool® 40,11448745,#,256,1457602473,0,0.427332908,0.213553339,
19752,Vk40.EMN,IGDB v44.0,1,0,3.058399916,0.213553339,0.28354767,0.202076122,0.427332908,0.101993039,0.093226135,0,0.839999974,0.870999992,0.846000016,,Eastman Chemical Company,V-Kool® 40,11448745,#,256,1457602474,0,0.427332908,0.213553339,
27113,DS40c6.grm,IGDB v43.0,1,0,5.740399837,0.207669467,0.275654554,0.379775703,0.427369773,0.098028116,0.09929052,0,0.839999974,0.042754844,1.000344634,,Guardian Middle East,SunGuard® DS 40 on 6 mm Clear,12432540,#,256,1457602474,0,0.427369773,0.207669467,
26151,SNX5123TG6.grd,IGDB v35.0,1,0,5.613399982,0.144908145,0.07497409,0.56358707,0.427941889,0.084670059,0.057227686,0,0.839999974,0.020718301,1.000344634,,Guardian,SunGuard® SNX 51/23 on TwilightGreen 6 mm,10729114,#,256,1457602474,0,0.427941889,0.144908145,
5604,dle70p5.gja,IGDB v14.3,1,0,5.855999947,0.20971559,0.098690383,0.431492329,0.427967966,0.062326998,0.051108491,0,0.839999974,0.048,1,,G.James Australia,Solarplus DLE70 on Panasap Dark Blue,12301720, ,256,1457602475,0,0.427967966,0.20971559,
11672,SN4023_8.gre,IGDB v33.0,1,0,7.747000217,0.201334089,0.36188972,0.601383984,0.42829743,0.139505744,0.281195879,0,0.839999974,0.026305879,1.000344634,,Guardian Europe,SunGuard SN 40/23 on Float ExtraClear 8mm,11448996,#,256,1457602475,0,0.42829743,0.201334089,
25283,SB70XL_060PVB_SB70XL_6.PPG,IGDB v45.0,1,0,12.84732056,0.150481209,0.515670836,0.515670836,0.428367466,0.179726318,0.179726318,0,0.839999974,0.839999974,0.688818574,,PPG Industries,6mmSB70XL(2)Starphire_060PVB_6mmSB70XL(3)Starphire,11186603,#,256,1457602476,0,0.428367466,0.150481209,
232,SS35_3ww.bsf,IGDB v16.3,1,0,3.022599936,0.426311284,0.1482106,0.123221152,0.428662032,0.155315638,0.12557295,0,0.839999974,0.879999995,0.941500783,,Saint-Gobain Solar Gard LLC,Stainless Steel 35,11251631,#,256,1457602476,0,0.428662032,0.426311284,
1072,ES20_PureBronze_6.afg,IGDB v38.0,1,0,5.690000057,0.173120573,0.177611426,0.539830387,0.428703845,0.060567111,0.065008111,0,0.839999974,0.023058845,1,,AGC Glass Co. N.A.,Energy Select 20 Pure Bronze™,10268340,#,256,1457602476,0,0.428703845,0.173120573,
2163,340-2.CIG,IGDB v40.0,1,0,2.200000048,0.165055498,0.451997459,0.490251184,0.428745508,0.118814893,0.091046363,0,0.839999974,0.028156931,1,,Cardinal Glass Industries,LoE³ 340 on 2.2mm Clear,12170650,#,256,1457602477,0,0.428745508,0.165055498,
8290,YRE2252_6.syp,IGDB v15.4,1,0,6,0.194060072,0.138256565,0.360000759,0.428779602,0.217135698,0.080067195,0,0.839999974,0.059999999,1,,"SHANGHAI YAOHUA PILKINGTON GLASS CO.,LTD",Solar Control LowE on 22(F) Green #2 Side,10925217, ,256,1457602477,0,0.428779602,0.194060072,
5045,SBRNZ_8.PPG,IGDB v11.4,1,0,7.924799919,0.391728729,0.051439941,0.053647,0.428807497,0.055630982,0.057556476,0,0.839999974,0.839999974,1,,PPG Industries,Solarbronze®,10595258,#,256,1457602477,0,0.428807497,0.391728729,
5430,Solarban z75_10.PPG,IGDB v35.0,1,0,9.397999763,0.17667073,0.187810853,0.563628495,0.428864628,0.053937897,0.041799635,0,0.837919652,0.018268796,0.999979734,,PPG Industries,Solarban® z75  10mm,12235425,#,256,1457602478,0,0.428864628,0.17667073,
1548,SLGYCL03.SWT,IGDB v11.4,1,0,3.327399969,0.248059273,0.264639169,0.34689796,0.428910106,0.06461864,0.061298177,0,0.839999974,0.570698261,0.914377093,,"Southwall Technologies, Inc.",Solis® Select Gray on Clear,11055783, ,256,1457602478,0,0.428910106,0.248059273,
17170,PARSOL DARK BLUE_4.SGI,IGDB v33.0,1,0,3.871999979,0.456439227,0.047692154,0.052977707,0.428991109,0.042519737,0.049587544,0,0.839999974,0.839999974,1,,Saint Gobain Glass India,Parsol Dark Blue,14661258, ,256,1457602478,0,0.428991109,0.456439227,
19523,SJ65s-5_6.CSG,IGDB v42.0,1,0,5.923999786,0.177016705,0.142664105,0.512559772,0.4293513,0.06034936,0.027845889,0,0.840227544,0.022981171,1,,China Southern Glass (CSG),Triple LowE on Blue,12170650,#,256,1457602479,0,0.4293513,0.177016705,
1132,GRAY6.DUP,IGDB v16.2,1,0,7.079999924,0.484325707,0.062019926,0.064480484,0.429424971,0.06148994,0.064723112,0,0.839999974,0.839999974,0.713999987,,DuPont,Butacite® 0654400,12038316,#,256,1457602479,0,0.429424971,0.484325707,
2180,BRONZE-SGP-E366 - 10.1.CIG,IGDB v20.0,1,0,10.10000038,0.169396296,0.202254683,0.412395447,0.429530472,0.08216951,0.107233174,0,0.839999974,0.839999974,0.606999993,,Cardinal Glass Industries,Bronze-4 / 0.090 SGP / E366-4 (Embedded),10792882,#,256,1457602479,0,0.429530472,0.169396296,
6060,VE385.VIR,IGDB v11.4,1,0,5.659999847,0.305386811,0.08925505,0.242776662,0.42957899,0.050304897,0.027888913,0,0.839999974,0.088229105,1,,Viracon,LowE on Gray,11448240,#,256,1457602480,0,0.42957899,0.305386811,
26149,SNX5123G10.grd,IGDB v35.0,1,0,9.067799568,0.145019531,0.06934312,0.563432813,0.429829895,0.082681574,0.05672669,0,0.839999974,0.020718301,1.000344634,,Guardian,SunGuard® SNX 51/23 on Green 10 mm,10860439,#,256,1457602480,0,0.429829895,0.145019531,
1574,Hopcer42.SWT,IGDB v14.0,1,0,3.058399916,0.307875872,0.179436982,0.181149855,0.430038124,0.154807359,0.127954543,0,0.839999974,0.855000019,0.846000016,,"Southwall Technologies, Inc.",Huper Optik® Ceramic 42,11317674,#,256,1457602481,0,0.430038124,0.307875872,
19759,Hopcer42.EMN,IGDB v44.0,1,0,3.058399916,0.307875872,0.179436982,0.181149855,0.430038124,0.154807359,0.127954543,0,0.839999974,0.855000019,0.846000016,,Eastman Chemical Company,Huper Optik® Ceramic 42,11317674,#,256,1457602481,0,0.430038124,0.307875872,
25035,SB60CLR_060SGP_SBZLAM_6.PPG,IGDB v27.0,1,0,12.7025404,0.202893376,0.273735523,0.132828712,0.430098772,0.076336861,0.063746147,0,0.839999974,0.839999974,0.707856297,,PPG Industries,6mmSB60Clear_060DuPontSGP_6mmSolarbronze,10530484,#,256,1457602481,0,0.430098772,0.202893376,
6364,VRE2438-10.VIR,IGDB v21.0,1,0,9.399999619,0.253126621,0.561940849,0.481542468,0.43032521,0.446063578,0.188702881,0,0.839999974,0.038368206,1,,Viracon,VRE38 LowE on OptiWhite,10989997,#,256,1457602482,0,0.43032521,0.253126621,
6991,HanGlass KS145II 8mm.HGI,IGDB v44.0,1,0,8,0.241916716,0.340527326,0.458161652,0.430463523,0.315643162,0.217511326,0,0.837000012,0.021910068,1,,Hankuk Glass Industries Inc.,HanGlas KS145II 8mm,11252392, ,256,1457602482,0,0.430463523,0.241916716,
12153,Silver40c8.grm,IGDB v31.0,1,0,7.696199894,0.252343237,0.340387493,0.383749396,0.430547684,0.300213754,0.115394995,0,0.839999974,0.04903185,1.000344634,,Guardian Middle East,SunGuard® HP Silver 40 on 8 mm Clear,11252393,#,256,1457602482,0,0.430547684,0.252343237,
6346,VRE1959.VIR,IGDB v18.2,1,0,5.659999847,0.239252985,0.205946743,0.450433671,0.4305529,0.168874487,0.146998227,0,0.839999974,0.038582347,1,,Viracon,Reflective LowE on CrystalGray,11121321,#,256,1457602483,0,0.4305529,0.239252985,
2045,LoE240-4.CIG,IGDB v16.4,1,0,3.900000095,0.228013009,0.267769694,0.365229666,0.430775344,0.119711593,0.023315156,0,0.839999974,0.05651585,1,,Cardinal Glass Industries,LoE² 240 on 4mm Clear,12104610,#,256,1457602483,0,0.430775344,0.228013009,
11671,SN4023_6.gre,IGDB v33.0,1,0,5.842000008,0.204137847,0.388317943,0.601447344,0.430834323,0.140592664,0.281294256,0,0.839999974,0.026305879,1.000344634,,Guardian Europe,SunGuard SN 40/23 on Float ExtraClear 6mm,11514789,#,256,1457602483,0,0.430834323,0.204137847,
25038,SB60CLR_035SGP_SBZLAM_6.PPG,IGDB v27.0,1,0,12.21740055,0.203560308,0.27376309,0.13822934,0.430895358,0.076368049,0.063804172,0,0.839999974,0.839999974,0.782276392,,PPG Industries,6mmSB60Clear_035DuPontSGP_6mmSolarbronze,10596020,#,256,1457602484,0,0.430895358,0.203560308,
10512,15_DARK_GREEN_G41.TRO,IGDB v21.0,1,0,4.587999821,0.63736099,0.070623256,0.068574242,0.431271136,0.066218875,0.062696189,0,0.839999974,0.839999974,0.74000001,,TROSIFOL,TROSIFOL DARK 015GREENPVB G.41 LAMINATE,11454022,#,256,1457602484,0,0.431271136,0.63736099,
