Repository: katsuya0719/visEPlus

File: static/csv/glass.csv (part 12 of 30)
ID,Name,Source,SpectralData,AngularFunction,Thickness,Tsol,Rsol1,Rsol2,Tvis,Rvis1,Rvis2,Tir,emis1,emis2,Conductivity,Comment,Manufacturer,ProductName,Color,Certification,Status,Timestamp,Specularity,Tvis2,Tsol2,MaterialID
12286,Gray6mm.grl,IGDB v18.0,1,0,5.842000008,0.45740515,0.054660026,0.051862136,0.431275427,0.054811869,0.051493183,0,0.839999974,0.839999974,1.000344634,,Guardian Latin America,Gray Float Glass,11776174,#,256,1457602484,0,0.431275427,0.45740515,
25041,SB60CLR_090PVB_SBZLAM_6.PPG,IGDB v27.0,1,0,13.60931969,0.201288804,0.273700923,0.124410123,0.431292444,0.076386906,0.063833036,0,0.839999974,0.839999974,0.610937059,,PPG Industries,6mmSB60Clear_090PVB_6mmSolarbronze,10465204,#,256,1457602485,0,0.431292444,0.201288804,
25221,SB70XLSTR_060SGP_OBLLAM_6.PPG,IGDB v27.0,1,0,12.7025404,0.172144756,0.495665699,0.256863445,0.431340069,0.130959734,0.103770562,0,0.839999974,0.839999974,0.707856297,,PPG Industries,6mmSB70XLStarphire_060DuPontSGP_6mmOptiblue,11973287,#,256,1457602485,0,0.431340069,0.172144756,
25078,SB60SBZ_090PVB_CLRLAM_6.PPG,IGDB v28.0,1,0,13.53058052,0.201539665,0.15342772,0.224564344,0.431524903,0.062388923,0.079347111,0,0.839999974,0.839999974,0.609206378,,PPG Industries,6mmSB60Solarbronze_090PVB_6mmClear,10465204,#,256,1457602485,0,0.431524903,0.201539665,
2705,PR40EXT.mmm,IGDB v18.1,1,0,3.299999952,0.254453301,0.240476713,0.073057868,0.431601197,0.056871634,0.053020924,0,0.870000005,0.839999974,0.959999979,,3M Corporation,Prestige Exterior,10530739,#,256,1457602486,0,0.431601197,0.254453301,
1898,030_654400_3_0Clr.EMN,IGDB v31.0,1,0,6.760000229,0.472154766,0.053611286,0.053935494,0.431649417,0.052992422,0.053182915,0,0.839999974,0.839999974,0.654999971,,Eastman Chemical Company,Saflex® #654400 Grey,12038570,#,256,1457602486,0,0.431649417,0.472154766,
11091,PARSOL GREY 6mm.SGG,IGDB v16.4,1,0,6,0.465813339,0.052706633,0.052706633,0.431797713,0.052188993,0.052188993,0,0.837000012,0.837000012,1,,Saint-Gobain Glass,SGG PARSOL GREY 6mm,11710384, ,256,1457602486,0,0.431797713,0.465813339,
6365,VRE2438-8.VIR,IGDB v21.0,1,0,7.869999886,0.251857162,0.571648121,0.491123229,0.431967497,0.443971157,0.190733224,0,0.840261221,0.038368206,1,,Viracon,VRE38 LowE on OptiWhite,11055532,#,256,1457602487,0,0.431967497,0.251857162,
8610,Huper Fusion 40 by Madico.mwf,IGDB v27.0,1,0,3.177540064,0.431437194,0.141457751,0.156457633,0.432154506,0.134651691,0.105229974,0,0.839999974,0.798766375,1.000344634,,Madico Inc.,Huper Fusion 40 by Madico,11317675,#,256,1457602487,0,0.432154506,0.431437194,
25222,SB70XLSTR_035SGP_OBLLAM_6.PPG,IGDB v27.0,1,0,12.21740055,0.17302148,0.495693564,0.265117735,0.432227939,0.130996436,0.104006864,0,0.839999974,0.839999974,0.782276392,,PPG Industries,6mmSB70XLStarphire_035DuPontSGP_6mmOptiblue,12038823,#,256,1457602488,0,0.432227939,0.17302148,
8324,YSD2250_6.syp,IGDB v17.4,1,0,6,0.26744616,0.086887069,0.172873735,0.43227607,0.148868814,0.192088246,0,0.839999974,0.810000002,1,,"SHANGHAI YAOHUA PILKINGTON GLASS CO.,LTD",Solar Reflective on 22(F) Green,11252645,#,256,1457602488,0,0.43227607,0.26744616,
60001,1086Diffuse.lbl,CGDB v.2.00,1,0,4.762499809,0.312327266,0.081052087,0.082075216,0.432310909,0.125882,0.113886572,0,0.839999974,0.839999974,1,,Unknown,"Translucent Frit, Simulated Sandblast (V-1086)-D",11514282, ,256,1457602488,5,0.431777388,0.310936123,0
5450,SB90 Atlantica_6.PPG,IGDB v43.0,1,0,5.664200306,0.147101223,0.076536007,0.599753439,0.432465494,0.073118985,0.127302125,0,0.839999974,0.023413055,0.999979734,,PPG Industries,Solarban® 90 on Atlantica®  6mm,10729118,#,256,1457602489,0,0.432465494,0.147101223,
25223,SB70XLSTR_090PVB_OBLLAM_6.PPG,IGDB v27.0,1,0,13.60931969,0.170793071,0.495639503,0.242403209,0.432499975,0.131008327,0.104073189,0,0.839999974,0.839999974,0.610937059,,PPG Industries,6mmSB70XLStarphire_090PVB_6mmOptiblue,11907751,#,256,1457602489,0,0.432499975,0.170793071,
2046,LoE240-5.CIG,IGDB v16.4,1,0,4.75,0.226107001,0.261398107,0.365781993,0.432508141,0.122890934,0.026126187,0,0.839999974,0.05651585,1,,Cardinal Glass Industries,LoE² 240 on 5mm Clear,12104866,#,256,1457602489,0,0.432508141,0.226107001,
6280,VRE1538.VIR,IGDB v16.0,1,0,5.659999847,0.255021423,0.536617517,0.477032065,0.432556212,0.425000548,0.175192505,0,0.839999974,0.03601595,1,,Viracon,Reflective LowE on UltraWhite,10924462,#,256,1457602490,0,0.432556212,0.255021423,
5665,le70i5a.gja,IGDB v13.6,1,0,5.861999989,0.220277026,0.067531392,0.284441859,0.432652801,0.055014364,0.074652381,0,0.839999974,0.104000002,1,,G.James Australia,Solarplus LE70i on Arctic Blue,12170903, ,256,1457602490,0,0.432652801,0.220277026,
3194,GyLam66HP.GRD,IGDB v15.0,1,0,14.52880096,0.402187437,0.052420989,0.049584977,0.432820231,0.054965578,0.051249932,0,0.839999974,0.839999974,0.818621099,,Guardian,"Gray HP lami(6mm+[.050"",.030""gray,.050""]HPpvb+6mm)",11645357,#,256,1457602490,0,0.432820231,0.402187437,
19526,SUPERN1-3_6.CSG,IGDB v42.0,1,0,5.941999912,0.336267501,0.09399654,0.208407044,0.432825476,0.050769467,0.023383204,0,0.839999974,0.097650133,1,,China Southern Glass (CSG),Single LowE on Gery,11645103,#,256,1457602491,0,0.432825476,0.336267501,
8287,YRE0560_6.syp,IGDB v15.4,1,0,6,0.237514794,0.158582166,0.370784611,0.432904124,0.152446598,0.088612854,0,0.839999974,0.052999999,1,,"SHANGHAI YAOHUA PILKINGTON GLASS CO.,LTD",Solar Control LowE on 05 Blue #2 Side,12105116, ,256,1457602491,0,0.432904124,0.237514794,
25044,SB60CLR_060PVB_SBZLAM_6.PPG,IGDB v27.0,1,0,12.84732056,0.203134641,0.273758143,0.131514803,0.432927638,0.076460972,0.063986965,0,0.839999974,0.839999974,0.688818574,,PPG Industries,6mmSB60Clear_060PVB_6mmSolarbronze,10596276,#,256,1457602491,0,0.432927638,0.203134641,
19711,V45 SR CDF.EMN,IGDB v44.0,1,0,3.059999943,0.393027455,0.147156581,0.143014953,0.433024317,0.165376201,0.136705101,0,0.839999974,0.93599999,0.933000028,,Eastman Chemical Company,V45,11514285,#,256,1457602492,0,0.433024317,0.393027455,
2525,V45 SR CDF.CPF,IGDB v18.2,1,0,3.059999943,0.393027455,0.147156581,0.143014953,0.433024317,0.165376201,0.136705101,0,0.839999974,0.93599999,0.933000028,,Solutia Performance Films,V45,11514285,#,256,1457602492,0,0.433024317,0.393027455,
17148,ET 450_4.SGI,IGDB v33.0,1,0,3.869999886,0.272538096,0.183469698,0.088747352,0.433053493,0.094041832,0.120440543,0,0.527004004,0.839999974,1,,Saint Gobain Glass India,Evolite Green,11777440, ,256,1457602492,0,0.433053493,0.272538096,
6204,VRE2665.VIR,IGDB v39.0,1,0,5.659999847,0.245059311,0.140306085,0.398159176,0.43311283,0.123892017,0.123610355,0,0.839999974,0.044429876,1,,Viracon,Reflective LowE on SolarBlue,11842721,#,256,1457602493,0,0.43311283,0.245059311,
25079,SB60SBZ_060PVB_CLRLAM_6.PPG,IGDB v28.0,1,0,12.76857948,0.203404516,0.153479442,0.239486456,0.433161974,0.062450714,0.07967332,0,0.839999974,0.839999974,0.688818574,,PPG Industries,6mmSB60Solarbronze_060PVB_6mmClear,10596276,#,256,1457602493,0,0.433161974,0.203404516,
3152,SGSN54Y6.grd,IGDB v15.5,1,0,5.613399982,0.191365287,0.159440234,0.483376324,0.433263719,0.073696755,0.112640001,0,0.839999974,0.033701327,1.000344634,,Guardian,SunGuard® SuperNeutral 54 on CrystalGray,11121321,#,256,1457602494,0,0.433263719,0.191365287,
11670,SN4023_4.gre,IGDB v33.0,1,0,3.835399866,0.207179576,0.419045925,0.601512313,0.43352294,0.141737849,0.281402379,0,0.839999974,0.026305879,1.000344634,,Guardian Europe,SunGuard SN 40/23 on Float ExtraClear 4mm,11514790,#,256,1457602494,0,0.43352294,0.207179576,
21252,COOL-LITE ST 450 5mm.SGG,IGDB v44.0,1,0,5,0.291431218,0.166199565,0.088161804,0.433616012,0.166623592,0.143045574,0,0.84554249,0.837000012,1,,Saint-Gobain Glass,SGG COOL-LITE ST 450 5mm,11711651, ,256,1457602494,0,0.433616012,0.291431218,
5481,SB67 Optiblue_6.PPG,IGDB v27.0,1,0,5.664200306,0.218805984,0.259538442,0.489190578,0.434105992,0.104235306,0.086844057,0,0.839999974,0.034983844,0.999979734,,PPG Industries,Solarban® 67 on Optiblue™  6mm,12104866,#,256,1457602495,0,0.434105992,0.218805984,
3193,GyLam66.4.GRD,IGDB v15.0,1,0,14.27479935,0.405197263,0.052523665,0.049701858,0.434212059,0.055025719,0.051303048,0,0.839999974,0.839999974,0.829005301,,Guardian,"Gray laminate (6mm+[.045"",.030""gray,.045""]PVB+6mm)",11710893,#,256,1457602495,0,0.434212059,0.405197263,
12083,Neutral40c8.grm,IGDB v17.3,1,0,7.696199894,0.269911081,0.255538583,0.305995166,0.434232473,0.214190125,0.049678102,0,0.839999974,0.086389132,1.000344634,,Guardian Middle East,SunGuard® HP Neutral 40,11973540,#,256,1457602496,0,0.434232473,0.269911081,
25224,SB70XLSTR_060PVB_OBLLAM_6.PPG,IGDB v27.0,1,0,12.84732056,0.172369406,0.49569279,0.25520438,0.434263557,0.131081939,0.104602516,0,0.839999974,0.839999974,0.688818574,,PPG Industries,6mmSB70XLStarphire_060PVB_6mmOptiblue,11973543,#,256,1457602496,0,0.434263557,0.172369406,
12152,Silver40c6.grm,IGDB v31.0,1,0,5.740399837,0.259881437,0.368168861,0.383925408,0.434286177,0.304587215,0.115549602,0,0.839999974,0.04903185,1.000344634,,Guardian Middle East,SunGuard® HP Silver 40 on 6 mm Clear,11252394,#,256,1457602496,0,0.434286177,0.259881437,
21197,COOL-LITE KNT 455 6mm.SGG,IGDB v45.0,1,0,6,0.222739622,0.223946035,0.091192611,0.43443507,0.023805674,0.117174968,0,0.131111488,0.839999974,1,,Saint-Gobain Glass,SGG COOL-LITE KNT 455 6mm,11777691, ,256,1457602497,0,0.43443507,0.222739622,
2074,Gray Sea Storm 7.CIG,IGDB v20.0,1,0,7.099999905,0.466743678,0.060203314,0.065350264,0.434657037,0.059523057,0.067106284,0,0.839999974,0.839999974,0.43599999,,Cardinal Glass Industries,Clr-2.3 /.060 PVB/.007 PET/.030 Gray PVB / Clr-2.3,11514539,#,256,1457602497,0,0.434657037,0.466743678,
5751,ts50_2.gja,IGDB v13.7,1,0,5.813000202,0.246961594,0.061090376,0.201755643,0.434714735,0.069017887,0.183976576,0,0.839999974,0.75,1,,G.James Australia,Solarplus TS50 on Green,10597291, ,256,1457602497,0,0.434714735,0.246961594,
5910,solect_grey.gja,IGDB v25.0,1,0,6.236999989,0.320847511,0.118163608,0.154812589,0.434943914,0.124583319,0.158521876,0,0.839999974,0.159999996,0.819000006,,G.James Australia,Solect Grey,11514540, ,256,1457602498,0,0.434943914,0.320847511,
1569,XIRR7241 Pacific Blue 12mm.SWT,IGDB v17.5,1,0,12.10000038,0.198565274,0.292402685,0.119774424,0.435124725,0.067438789,0.061101228,0,0.839999974,0.839999974,0.736000001,,"Southwall Technologies, Inc.",XIR®7241 Pacific Blue 12mm,12301979,#,256,1457602498,0,0.435124725,0.198565274,
6363,VRE2438.VIR,IGDB v21.0,1,0,5.659999847,0.256845415,0.575562,0.479593545,0.435322374,0.440115124,0.184266686,0,0.839999974,0.038368206,1,,Viracon,VRE38 LowE on OptiWhite,11055789,#,256,1457602498,0,0.435322374,0.256845415,
6001,VE145.vir,IGDB v25.0,1,0,5.659999847,0.267523617,0.212203696,0.501110315,0.435580432,0.058151141,0.253255486,0,0.839999974,0.042840097,1,,Viracon,VE-45 on Clear,11186859,#,256,1457602499,0,0.435580432,0.267523617,
19504,BJ52s-2_6.CSG,IGDB v42.0,1,0,5.915999889,0.15584971,0.12050622,0.561392784,0.435623974,0.145712644,0.120970756,0,0.839999974,0.025462601,1,,China Southern Glass (CSG),Triple LowE on Green,10859939,#,256,1457602499,0,0.435623974,0.15584971,
6088,VE192M-10.vir,IGDB v44.0,1,0,9.399999619,0.213595435,0.089983091,0.410370678,0.435660958,0.047449157,0.020895088,0,0.839999974,0.039682429,1,,Viracon,VE-2M on CrystalGray,11514792,#,256,1457602499,0,0.435660958,0.213595435,
4464,vision40t_10.gvb,IGDB v45.0,1,0,9.850000381,0.180847645,0.538086355,0.401376665,0.435879111,0.088836126,0.17282857,0,0.020165522,0.840708733,1,,AGC Glass Europe,Stopray Vision-40T 10 mm,10925223,#,256,1457602500,0,0.435879111,0.180847645,
4461,vision40_10.gvb,IGDB v45.0,1,0,9.850000381,0.180847645,0.538086355,0.401376665,0.435879111,0.088836126,0.17282857,0,0.020165522,0.840708733,1,,AGC Glass Europe,Stopray Vision-40 10 mm,10925223,#,256,1457602500,0,0.435879111,0.180847645,
16565,Nature 40.ERN,IGDB v38.0,1,0,2.894999981,0.413959086,0.123477928,0.164093852,0.436110437,0.124084167,0.164876238,0,0.839999974,0.863009989,0.957000017,,Erickson International LLC,Nature 40,11645359,#,256,1457602501,0,0.436110437,0.413959086,
2095,LoE339-6.CIG,IGDB v32.0,1,0,6,0.165689364,0.455246866,0.559261382,0.436121434,0.292167068,0.094837271,0,0.839999974,0.026803285,1,,Cardinal Glass Industries,LoE³ 339 on 6mm Clear,10728615,#,256,1457602501,0,0.436121434,0.165689364,
12151,Silver40c5.grm,IGDB v31.0,1,0,4.749800205,0.263889313,0.383642167,0.38402015,0.436212093,0.306846201,0.115633771,0,0.839999974,0.04903185,1.000344634,,Guardian Middle East,SunGuard® HP Silver 40 on 5 mm Clear,11317931,#,256,1457602501,0,0.436212093,0.263889313,
12106,LtBlue52gn5.grm,IGDB v17.3,1,0,4.749800205,0.277433276,0.084244139,0.160220906,0.436428845,0.137011781,0.16462718,0,0.839999974,0.790772796,1.000344634,,Guardian Middle East,SunGuard® S Green 52,11449510,#,256,1457602502,0,0.436428845,0.277433276,
2150,6L44GRY.CIG,IGDB v20.0,1,0,6.159999847,0.492755353,0.059596423,0.063145041,0.436834514,0.058492538,0.061851431,0,0.839999974,0.839999974,0.680000007,,Cardinal Glass Industries,Gray-2.7 / .030 PVB 44% Gray / Clear-2.7,11842475,#,256,1457602502,0,0.436834514,0.492755353,
25414,SBz50_090PVB_AZRLAM_5.PPG,IGDB v27.0,1,0,11.65999985,0.171490088,0.244642973,0.059120905,0.436858922,0.065234631,0.068323076,0,0.839999974,0.839999974,0.584999979,,PPG Industries,5mmSBz50_090PVB_5mmAzuria,12433554,#,256,1457602503,0,0.436858922,0.171490088,
6205,VRE2965.VIR,IGDB v39.0,1,0,5.659999847,0.260450095,0.176294833,0.414172798,0.436872602,0.133188337,0.135287747,0,0.839999974,0.044429876,1,,Viracon,Reflective LowE on Graphite Blue,11514793,#,256,1457602503,0,0.436872602,0.260450095,
11417,BIOCLEAN II ST 450 4mm.SGG,IGDB v17.2,1,0,4,0.287851125,0.115486071,0.172702655,0.436953485,0.181002408,0.17357786,0,0.837000012,0.81099999,1,,Saint-Gobain Glass,SGG BIOCLEAN II COOL-LITE ST 450 4mm,11252903, ,256,1457602503,0,0.436953485,0.287851125,
16920,Cyan 40-22_CL6.LGH,IGDB v40.0,1,0,6,0.195697471,0.240170568,0.429152101,0.437141985,0.151898518,0.061297771,0,0.844028652,0.023574935,1,,LG Hausys,Cyan 40/22 on Clear 6mm,11581086, ,256,1457602504,0,0.437141985,0.195697471,
2928,6XDBG0140C-D.XYG,IGDB v34.0,1,0,5.840000153,0.215336546,0.397417188,0.416306585,0.437300771,0.265145153,0.076465413,0,0.842773199,0.070250042,1,,XYG Glass,6XDBG0140C-D,11383215, ,256,1457602504,0,0.437300771,0.215336546,
1642,Grey_6.CSG,IGDB v17.5,1,0,5.929999828,0.453922093,0.052196711,0.051421124,0.437351078,0.05272973,0.051021155,0,0.839999974,0.839999974,1,,China Southern Glass (CSG),Grey Float Glass,11776176,#,256,1457602504,0,0.437351078,0.453922093,
13019,SBsilberC6.arc,IGDB v34.0,1,0,5.849999905,0.201355428,0.459684819,0.489165485,0.437357008,0.307466805,0.117766283,0,0.839999974,0.024800001,1,,arcon,arcon sunbelt silber 40/19 on clear6,10859436, ,256,1457602505,0,0.437357008,0.201355428,
17011,SS BLUE_5.AIS,IGDB v33.0,1,0,4.78000021,0.392140448,0.227987334,0.118787475,0.437454909,0.32020238,0.173326597,0,0.834633291,0.839999974,1,,Asahi India Glass Limited,AIS Super Silver Blue,12039587, ,256,1457602505,0,0.437454909,0.392140448,
26154,SNX5123CY5.grd,IGDB v35.0,1,0,4.622799873,0.164212331,0.195597887,0.56388247,0.437604666,0.083749026,0.057159238,0,0.839999974,0.020718301,1.000344634,,Guardian,SunGuard® SNX 51/23 on CrystalGray 5 mm,11252904,#,256,1457602505,0,0.437604666,0.164212331,
25420,SBR100STR_090SGP_STRLAM_6.PPG,IGDB v27.0,1,0,13.61948013,0.193775475,0.578443348,0.408182919,0.437648296,0.285956442,0.10873659,0,0.839999974,0.839999974,0.609206378,,PPG Industries,6mmSBR100Starphire_090DupontSGP_6mmStarphire,11056042,#,256,1457602506,0,0.437648296,0.193775475,
5584,hl5p69.gja,IGDB v13.7,1,0,10.59399986,0.280351013,0.05934567,0.10552305,0.437648684,0.067330845,0.097986698,0,0.839999974,0.159999996,0.791999996,,G.James Australia,Optilight HL5P69 Laminate,13286276, ,256,1457602506,0,0.437648684,0.280351013,
12082,Neutral40c6.grm,IGDB v17.3,1,0,5.740399837,0.278268307,0.275396198,0.306196779,0.437936157,0.217062756,0.049849827,0,0.839999974,0.086389132,1.000344634,,Guardian Middle East,SunGuard® HP Neutral 40,12039333,#,256,1457602506,0,0.437936157,0.278268307,
3207,SGNU40C10.grd,IGDB v30.0,1,0,9.067799568,0.276333421,0.188648075,0.247308612,0.438037723,0.182390347,0.044885661,0,0.839999974,0.149299368,1.000344634,,Guardian,SunGuard® Neutral 40 on 10mm Clear,12235939,#,256,1457602507,0,0.438037723,0.276333421,
16885,Silver 38-25_CL6.LGH,IGDB v40.0,1,0,6,0.257696509,0.382054001,0.442204118,0.438225508,0.326656908,0.20427534,0,0.845175385,0.030462695,1,,LG Hausys,Silver 38/25 on Clear 6mm,11252651, ,256,1457602507,0,0.438225508,0.257696509,
11277,COOL-LITE ST 450-H 5mm.SGG,IGDB v16.4,1,0,5,0.302023232,0.16876103,0.092500001,0.438384414,0.16524373,0.147765189,0,0.81099999,0.837000012,1,,Saint-Gobain Glass,SGG c,11515046, ,256,1457602508,0,0.438384414,0.302023232,
9834,GREY6.LOF,IGDB v14.6,1,0,5.918000221,0.408209801,0.050380956,0.050380956,0.438430458,0.052314118,0.052314118,0,0.839999974,0.839999974,1,,Pilkington North America,Optifloat™ Grey,11710897,#,256,1457602508,0,0.438430458,0.408209801,
2041,99PVB-G.CIG,IGDB v20.0,1,0,10,0.452674538,0.051305413,0.051298663,0.438507974,0.051367648,0.051298503,0,0.839999974,0.839999974,0.550135016,,Cardinal Glass Industries,Clear-4 / .090 Gray PVB / Clear-4,12038828,#,256,1457602508,0,0.438507974,0.452674538,
3417,SNX6227CY8.grd,IGDB v19.0,1,0,7.747000217,0.163170233,0.134448275,0.541093111,0.438596338,0.05532717,0.030259846,0,0.839999974,0.020394962,1.000344634,,Guardian,SunGuard® SNX 62/27 on 8mm CrystalGray,11121832,#,256,1457602508,0,0.438596338,0.163170233,
5569,hl419.gja,IGDB v13.3,1,0,10.51000023,0.345592976,0.070571505,0.107876524,0.438645631,0.074829184,0.103351079,0,0.839999974,0.159999996,0.791999996,,G.James Australia,HL419,10727099, ,256,1457602509,0,0.438645631,0.345592976,
14236,EN2plus_Grey6.GTS,IGDB v43.0,1,0,5.800000191,0.312305838,0.27320075,0.100930169,0.438696057,0.014612609,0.044025391,0,0.041200358,0.846193492,1,,Glas Trösch AG,EN2plus on Grey 6 mm,11776432, ,256,1457602509,0,0.438696057,0.312305838,
5267,SB60 Optigray_10.PPG,IGDB v37.0,1,0,9.397999763,0.20554319,0.079552732,0.426841378,0.438734353,0.046904117,0.024777474,0,0.839999974,0.034606066,1.000344634,,PPG Industries,Solarban® 60 on Optigray®  10mm,11317932,#,256,1457602510,0,0.438734353,0.20554319,
5451,SB90 Azuria_6.PPG,IGDB v43.0,1,0,5.664200306,0.154399633,0.069956712,0.600131214,0.438828349,0.07480529,0.127698228,0,0.839999974,0.023413055,0.999979734,,PPG Industries,Solarban® 90 on Azuria®  6mm,11975058,#,256,1457602510,0,0.438828349,0.154399633,
8656,NG45 8MIL.mwf,IGDB v41.0,1,0,3.342639923,0.369264662,0.156306028,0.203176603,0.439014226,0.141097739,0.170422256,0,0.839999974,0.711447537,1.000344992,,Madico Inc.,NG 45 8 MIL,11711149,#,256,1457602511,0,0.439014226,0.369264662,
8605,DG45 8MIL.mwf,IGDB v27.0,1,0,3.342640162,0.369264662,0.156306028,0.203176603,0.439014226,0.141097739,0.170422256,0,0.839999974,0.711447537,1.000344634,,Madico Inc.,DG 45 8 MIL,11711149,#,256,1457602511,0,0.439014226,0.369264662,
4463,vision40t_8.gvb,IGDB v45.0,1,0,7.849999905,0.18317914,0.538150012,0.425533295,0.43932274,0.088995732,0.1748932,0,0.020165522,0.840708733,1,,AGC Glass Europe,Stopray Vision-40T 8 mm,10990760,#,256,1457602511,0,0.43932274,0.18317914,
4460,vision40_8.gvb,IGDB v45.0,1,0,7.849999905,0.18317914,0.538150012,0.425533295,0.43932274,0.088995732,0.1748932,0,0.020165522,0.840708733,1,,AGC Glass Europe,Stopray Vision-40 8 mm,10990760,#,256,1457602512,0,0.43932274,0.18317914,
19738,V40 SR CDF.EMN,IGDB v44.0,1,0,2.99000001,0.346270829,0.189380229,0.257037699,0.439796448,0.080525324,0.085503869,0,0.839999974,0.703000009,0.973999977,,Eastman Chemical Company,Vista Harmony Ciel,12105125,#,256,1457602512,0,0.439796448,0.346270829,
2569,V40 SR CDF.CPF,IGDB v18.2,1,0,2.99000001,0.346270829,0.189380229,0.257037699,0.439796448,0.080525324,0.085503869,0,0.839999974,0.703000009,0.973999977,,Solutia Performance Films,Vista Harmony Ciel,12105125,#,256,1457602513,0,0.439796448,0.346270829,
6990,HanGlass KS145II 6mm.HGI,IGDB v41.0,1,0,6,0.251346767,0.362995535,0.467587084,0.439818472,0.314040512,0.221041426,0,0.837000012,0.03194727,1,,Hankuk Glass Industries Inc.,HanGlas KS145II 6mm,11449513, ,256,1457602513,0,0.439818472,0.251346767,
12081,Neutral40c5.grm,IGDB v17.3,1,0,4.749800205,0.282700121,0.286433131,0.306310564,0.439831287,0.218532249,0.049915556,0,0.839999974,0.086389132,1.000344634,,Guardian Middle East,SunGuard® HP Neutral 40,12039334,#,256,1457602513,0,0.439831287,0.282700121,
1513,HM44-S.SWT,IGDB v17.5,1,0,0.076200001,0.22536476,0.701215029,0.687180102,0.440150261,0.474272281,0.499798805,0,0.029999999,0.75999999,0.140186697,,"Southwall Technologies, Inc.",Heat Mirror® 44-S Suspended Film,11056296,#,256,1457602514,0,0.440150261,0.22536476,
1502,HM44.SWT,IGDB v17.5,1,0,0.076200001,0.22536476,0.701215029,0.687180102,0.440150261,0.474272281,0.499798805,0,0.029999999,0.75999999,0.140186697,,"Southwall Technologies, Inc.",Heat Mirror® 44 Suspended Film,11056296,#,256,1457602514,0,0.440150261,0.22536476,
25279,SBZ_090SGP_SB70XLCLRLAM_3.PPG,IGDB v31.0,1,0,8.844280243,0.168217838,0.244378701,0.410986781,0.440333575,0.106555514,0.129579589,0,0.839999974,0.839999974,0.503633738,,PPG Industries,3mmSolarbronze_090DuPontSGP_3mmSB70XLClear,10990003,#,256,1457602514,0,0.440333575,0.168217838,
25071,SB60SBL_075SFX_CLRLAM_6.PPG,IGDB v45.0,1,0,13.28927994,0.201166824,0.122328676,0.221532598,0.440469712,0.063070253,0.077877037,0,0.839999974,0.839999974,0.645551085,,PPG Industries,6mmSB60Solarblue_075Saflex®VSO2_6mmClear,12236700,#,256,1457602515,0,0.440469712,0.201166824,
9855,BRONZ8.LOF,IGDB v11.4,1,0,7.950200081,0.393848687,0.049369428,0.049369428,0.440749288,0.05100935,0.05100935,0,0.839999974,0.839999974,1,,Pilkington North America,Optifloat™ Bronze,10661309,#,256,1457602515,0,0.440749288,0.393848687,
1542,SLCLFB06.SWT,IGDB v11.4,1,0,5.943599701,0.213299781,0.096293673,0.341234177,0.440768927,0.059888747,0.065625466,0,0.839999974,0.570698261,0.950188458,,"Southwall Technologies, Inc.",Solis® Clear on Blue,12826521, ,256,1457602516,0,0.440768927,0.213299781,
8360,YCE2256_6.syp,IGDB v34.0,1,0,6,0.226899371,0.084620118,0.180438846,0.441099703,0.108397499,0.020402335,0,0.839999974,0.119628564,1,,"SYP GLASS GROUP CO.,LTD",Solar Control LowE on 22(F) Green #2 side,12040603,#,256,1457602516,0,0.441099703,0.226899371,
4267,planibel gray 6.gvb,IGDB v43.0,1,0,5.849999905,0.474758327,0.052366786,0.052366786,0.441185296,0.051799808,0.051799808,0,0.839999974,0.839999974,1,,AGC Glass Europe,Planibel Grey 6 mm,11907505, ,256,1457602516,0,0.441185296,0.474758327,
1658,BJ38-1_6.CSG,IGDB v29.0,1,0,5.980000019,0.2010988,0.408734113,0.48019442,0.441238165,0.254803181,0.062795453,0,0.839999974,0.033466395,1,,China Southern Glass (CSG),Double LowE on clear,11514544,#,256,1457602517,0,0.441238165,0.2010988,
3206,SGNU40C8.grd,IGDB v30.0,1,0,7.467599869,0.28401044,0.199900627,0.247497991,0.441249579,0.184386909,0.045030195,0,0.839999974,0.149299368,1.000344634,,Guardian,SunGuard® Neutral 40 on 8mm Clear,12301732,#,256,1457602517,0,0.441249579,0.28401044,
3192,GyLam44.4.GRD,IGDB v15.0,1,0,10.71879959,0.441584766,0.054024812,0.051327549,0.441419244,0.055310935,0.051629715,0,0.839999974,0.839999974,0.77362287,,Guardian,"Gray laminate (4mm+[.045"",.030""gray,.045""]PVB+4mm)",11776687,#,256,1457602518,0,0.441419244,0.441584766,
11022,COOL-LITE KNT 455-H 6mm.SGG,IGDB v17.4,1,0,6,0.226581722,0.216018751,0.093229726,0.441500545,0.026244832,0.115030438,0,0.156000003,0.837000012,1,,Saint-Gobain Glass,SGG COOL-LITE KNT 455 H-GREEN 6mm,11974557,#,256,1457602518,0,0.441500545,0.226581722,
16338,SOLARSTOP Smart Green 55.SAM,IGDB v31.0,1,0,5.940000057,0.185499296,0.341906875,0.107183233,0.441703886,0.111351527,0.162886024,0,0.084401973,0.839999974,1,,Sanam Glass,SOLARSTOP Smart Green 55,10466981, ,256,1457602518,0,0.441703886,0.185499296,
2043,LoE240-2.CIG,IGDB v16.4,1,0,2.200000048,0.240907848,0.313480735,0.360136956,0.441738278,0.123237766,0.024500504,0,0.839999974,0.05651585,1,,Cardinal Glass Industries,LoE² 240 on 2.2mm Clear,12170661,#,256,1457602519,0,0.441738278,0.240907848,
2044,LoE240-3.CIG,IGDB v16.4,1,0,3,0.236872554,0.301449239,0.361418486,0.441801667,0.127339408,0.027680054,0,0.839999974,0.05651585,1,,Cardinal Glass Industries,LoE² 240 on 3mm Clear,12236197,#,256,1457602519,0,0.441801667,0.236872554,
25421,SBR100STR_060SGP_STRLAM_6.PPG,IGDB v27.0,1,0,12.7025404,0.196433648,0.578531265,0.433028191,0.441859692,0.286141723,0.110086747,0,0.839999974,0.839999974,0.688818574,,PPG Industries,6mmSBR100Starphire_060DuPontSGP_6mmStarphire,11121835,#,256,1457602519,0,0.441859692,0.196433648,
9322,Ultra-Vision ES.CLC,IGDB v43.0,1,0,5.758999825,0.28082478,0.305323571,0.193020403,0.441880345,0.27559945,0.272843897,0,0.839999974,0.796999991,0.986000001,,"Commonwealth Laminating and Coating, Inc.",Ultra-Vision ES,12694947, ,256,1457602520,0,0.441880345,0.28082478,
6989,HanGlass KS145II 5mm.HGI,IGDB v41.0,1,0,5,0.254827589,0.376559973,0.467587084,0.441925526,0.316551149,0.221041426,0,0.837000012,0.03194727,1,,Hankuk Glass Industries Inc.,HanGlas KS145II 5mm,11449514, ,256,1457602520,0,0.441925526,0.254827589,
13004,gray6.arc,IGDB v16.3,1,0,5.900000095,0.46143949,0.052479509,0.052479509,0.442037582,0.052499764,0.052499764,0,0.839999974,0.839999974,1,,arcon,gray float 6,11841970, ,256,1457602521,0,0.442037582,0.46143949,
4127,OptifloatGrey6mm.NSG,IGDB v35.0,1,0,5.900000095,0.461466014,0.052480292,0.052480292,0.442089826,0.05250074,0.05250074,0,0.839999974,0.839999974,1,,Pilkington,6mm Optifloat Grey,11841970, ,256,1457602521,0,0.442089826,0.461466014,
2042,134PVB-G.CIG,IGDB v20.0,1,0,13.5,0.409431666,0.052688599,0.052768458,0.442108512,0.054357886,0.054465108,0,0.839999974,0.839999974,0.623117328,,Cardinal Glass Industries,Clear-6 / .090 Gray PVB / Clear-6,11973803,#,256,1457602521,0,0.442108512,0.409431666,
16890,Blue 40-29_CL6.LGH,IGDB v40.0,1,0,6,0.275742829,0.283467054,0.387133181,0.44211024,0.259237826,0.1675338,0,0.845900536,0.054531533,1,,LG Hausys,Blue 40/29 on Clear 6mm,11056299, ,256,1457602522,0,0.44211024,0.275742829,
8631,RS40 8MIL.mwf,IGDB v27.0,1,0,3.342640162,0.338352203,0.277519286,0.310619265,0.442285687,0.280522376,0.267210037,0,0.839999974,0.698719561,1.000344634,,Madico Inc.,RS 40 8 MIL,12432551,#,256,1457602522,0,0.442285687,0.338352203,
17008,OPEL COOL GREEN_5.AIS,IGDB v33.0,1,0,4.710000038,0.357746243,0.267601997,0.116452836,0.442345917,0.373772383,0.223976001,0,0.830795109,0.839999974,1,,Asahi India Glass Limited,AIS Opal Cool Green,9483942, ,256,1457602522,0,0.442345917,0.357746243,
8629,RS40.mwf,IGDB v27.0,1,0,3.177540064,0.33512494,0.290985107,0.320201248,0.442391664,0.278658599,0.269595921,0,0.839999974,0.678301394,1.000344634,,Madico Inc.,RS 40,12498342,#,256,1457602523,0,0.442391664,0.33512494,
8226,58_EuroGrey_6.syp,IGDB v15.4,1,0,6,0.433045,0.052070573,0.052070573,0.442691118,0.052903272,0.052903272,0,0.839999974,0.839999974,1,,"SHANGHAI YAOHUA PILKINGTON GLASS CO.,LTD",58-EuroGrey Float Glass,11907760, ,256,1457602523,0,0.442691118,0.433045,
4459,vision40_6.gvb,IGDB v45.0,1,0,5.849999905,0.185570046,0.538208544,0.451545566,0.442825884,0.089120395,0.176969439,0,0.020165522,0.840708733,1,,AGC Glass Europe,Stopray Vision-40 6 mm,10991017,#,256,1457602524,0,0.442825884,0.185570046,
4462,vision40t_6.gvb,IGDB v45.0,1,0,5.849999905,0.185570046,0.538208544,0.451545566,0.442825884,0.089120395,0.176969439,0,0.020165522,0.840708733,1,,AGC Glass Europe,Stopray Vision-40T 6 mm,10991017,#,256,1457602524,0,0.442825884,0.185570046,
1232,GEFL6.amg,IGDB v17.1,1,0,5.849999905,0.458165824,0.050122172,0.050122172,0.442851692,0.050846778,0.050846778,0,0.839999974,0.839999974,1,,Asahimas,Panasap Euro Gray 6.0,11841969, ,256,1457602524,0,0.442851692,0.458165824,
7123,ip4022sh.ipe,IGDB v17.0,1,0,6,0.193106785,0.292972237,0.497464597,0.44299081,0.14771308,0.046196681,0,0.839999974,0.037,1,,INTERPANE GLAS INDUSTRIE AG,ipasol shine 40/22,11187625,#,256,1457602525,0,0.44299081,0.193106785,
25422,SBR100STR_090PVB_STRLAM_6.PPG,IGDB v27.0,1,0,13.60931969,0.194391087,0.578484714,0.405119956,0.443070769,0.28618148,0.110305816,0,0.839999974,0.839999974,0.609206378,,PPG Industries,6mmSBR100Starphire_090PVB_6mmStarphire,11056299,#,256,1457602525,0,0.443070769,0.194391087,
236,SS50-8_3ww.bsf,IGDB v16.3,1,0,3.174999952,0.435690135,0.13046591,0.109397776,0.443561405,0.139208332,0.11075715,0,0.839999974,0.879999995,0.808236897,,Saint-Gobain Solar Gard LLC,8 Mil Stainless Steel 50,11383475,#,256,1457602525,0,0.443561405,0.435690135,
5691,le50i2.gja,IGDB v13.6,1,0,5.822999954,0.223650277,0.090375774,0.289050519,0.443914354,0.086068802,0.102900915,0,0.839999974,0.104000002,1,,G.James Australia,Solarplus LE50i on Green,12171167, ,256,1457602526,0,0.443914354,0.223650277,
8630,RS40 4MIL.mwf,IGDB v27.0,1,0,3.241039991,0.342381895,0.280601531,0.307530165,0.443973511,0.27564922,0.262174487,0,0.839999974,0.679864287,1.000344634,,Madico Inc.,RS 40 4 MIL,12498087,#,256,1457602526,0,0.443973511,0.342381895,
2753,RE35NEARXL.mmm,IGDB v16.0,1,0,5.696800232,0.322621256,0.120865226,0.115354694,0.444129467,0.103006028,0.125406474,0,0.779999971,0.839999974,0.979172587,,3M Corporation,ScotchTint™ Sun Control,11842732,#,256,1457602527,0,0.444129467,0.322621256,
3191,GyLam33.4.GRD,IGDB v15.0,1,0,9.347200394,0.456877828,0.054721009,0.052065477,0.444232732,0.055422191,0.051756501,0,0.839999974,0.839999974,0.740739584,,Guardian,"Gray laminate (3.1+[.045"",.030""gray,.045""]PVB+3.1)",11842224,#,256,1457602527,0,0.444232732,0.456877828,
6208,VRE254.VIR,IGDB v14.5,1,0,5.659999847,0.19974716,0.147906989,0.408458322,0.444269776,0.221840993,0.097707033,0,0.839999974,0.057,1,,Viracon,VRE54 LowE on Green,11122595,#,256,1457602528,0,0.444269776,0.19974716,
1525,XIRR7247 Pacific Blue 12mm.SWT,IGDB v17.5,1,0,12.10000038,0.230854049,0.208477944,0.093847334,0.444305956,0.063604653,0.05539529,0,0.839999974,0.839999974,0.736000001,,"Southwall Technologies, Inc.",XIR®7247 Pacific Blue 12mm,12761242,#,256,1457602528,0,0.444305956,0.230854049,
10515,15_MED_BLUE_B37.TRO,IGDB v21.0,1,0,4.524000168,0.59131211,0.071887575,0.072905175,0.444411486,0.06585931,0.067808107,0,0.839999974,0.839999974,0.77700001,,TROSIFOL,TROSIFOL 015MEDIUM BLUEPVB B.37 LAMINATE,15387392,#,256,1457602528,0,0.444411486,0.59131211,
5052,SGRAY_6.PPG,IGDB v11.4,1,0,5.664199829,0.419260025,0.051965024,0.056378506,0.444493681,0.055951785,0.060322057,0,0.839999974,0.839999974,1,,PPG Industries,Solargray®,11842225,#,256,1457602529,0,0.444493681,0.419260025,
1058,ES25_PureBronze_6.afg,IGDB v27.0,1,0,5.610000134,0.233938754,0.156553209,0.418339103,0.444504231,0.059070632,0.087669246,0,0.839999974,0.038713764,1,,AGC Glass Co. N.A.,Energy Select 25 Pure Bronze™,10924217,#,256,1457602529,0,0.444504231,0.233938754,
25423,SBR100STR_060PVB_STRLAM_6.PPG,IGDB v27.0,1,0,12.84732056,0.19628343,0.578547955,0.431213796,0.444821775,0.286263257,0.111130647,0,0.839999974,0.839999974,0.688818574,,PPG Industries,6mmSBR100Starphire_060PVB_6mmStarphire,11187627,#,256,1457602529,0,0.444821775,0.19628343,
12067,NP50gn6.grm,IGDB v17.3,1,0,5.740399837,0.196098134,0.124981269,0.426408798,0.444903582,0.175907597,0.145265892,0,0.839999974,0.042187799,1.000344634,,Guardian Middle East,SunGuard® HP Green Plus 50,10860452,#,256,1457602530,0,0.444903582,0.196098134,
3132,SGNU40C6.grd,IGDB v15.4,1,0,5.613399982,0.293437809,0.21454452,0.247720584,0.445017099,0.18675597,0.04518846,0,0.839999974,0.149299368,0.996883154,,Guardian,SunGuard® Neutral 40 on Clear,12367270,#,256,1457602530,0,0.445017099,0.293437809,
1673,CED23-56_6.CSG,IGDB v39.0,1,0,5.96999979,0.192525938,0.105390541,0.481614769,0.445119411,0.134530738,0.179696798,0,0.839999974,0.035395909,1,,China Southern Glass (CSG),Double LowE on Green,11909278,#,256,1457602530,0,0.445119411,0.192525938,
6194,VRE859.VIR,IGDB v15.3,1,0,5.659999847,0.179185867,0.105294719,0.436240286,0.445186675,0.176239789,0.136556819,0,0.839999974,0.0538649,1,,Viracon,Reflective LowE on Blue Green,10467235,#,256,1457602531,0,0.445186675,0.179185867,
8281,YRE0252_6.syp,IGDB v15.4,1,0,6,0.211032107,0.153042704,0.35899809,0.445290655,0.221085325,0.07836438,0,0.839999974,0.059999999,1,,"SHANGHAI YAOHUA PILKINGTON GLASS CO.,LTD",Solar Control LowE on 02(H) Green #2 Side,11253668, ,256,1457602531,0,0.445290655,0.211032107,
6003,VE2445.vir,IGDB v25.0,1,0,5.659999847,0.298862487,0.300184786,0.503246427,0.445459068,0.059073959,0.251398176,0,0.839999974,0.042840097,1,,Viracon,VE-45 on OptiWhite,11318447,#,256,1457602531,0,0.445459068,0.298862487,
5616,dle557.gja,IGDB v15.4,1,0,5.671999931,0.176719323,0.061628185,0.418834895,0.445582062,0.065398939,0.10289,0,0.839999974,0.048,1,,G.James Australia,Solarplus DLE55 on Azuria,12171925, ,256,1457602532,0,0.445582062,0.176719323,
25280,SBZ_090PVB_SB70XLCLRLAM_3.PPG,IGDB v31.0,1,0,8.834119797,0.169169262,0.244881183,0.411032498,0.446061045,0.108215913,0.129806146,0,0.839999974,0.839999974,0.503633738,,PPG Industries,3mmSolarbronze_090PVB_3mmSB70XLClear,10990260,#,256,1457602532,0,0.446061045,0.169169262,
9849,GraphiteBlue10.lof,IGDB v30.0,1,0,9.949999809,0.374884754,0.048753466,0.051794484,0.446148992,0.052537404,0.056193404,0,0.839999974,0.839999974,1,,Pilkington North America,Graphite Blue,12891809,#,256,1457602532,0,0.446148992,0.374884754,
1758,Dualis40.ABF,IGDB v17.5,1,0,5.958000183,0.370829016,0.091066442,0.098058611,0.446163923,0.099138811,0.100279003,0,0.839999974,0.939999998,0.989000022,,A & B Films Pte Ltd,Dualis 40,11646125, ,256,1457602533,0,0.446163923,0.370829016,
11107,ANTELIO CLEAR 8mm.SGG,IGDB v16.4,1,0,8,0.492972255,0.243469685,0.172176629,0.446685195,0.317017466,0.254337251,0,0.837000012,0.837000012,1,,Saint-Gobain Glass,SGG ANTELIO CLEAR 8mm,10662329, ,256,1457602533,0,0.446685195,0.492972255,
1118,SLRGRAY6.DUP,IGDB v11.4,1,0,6.920000076,0.489485532,0.053297594,0.053377118,0.446744204,0.051694307,0.051675174,0,0.839999974,0.839999974,0.705275595,,DuPont,Butacite® 1654400,11973807,#,256,1457602534,0,0.446744204,0.489485532,
3149,SGNU40C5.grd,IGDB v26.0,1,0,4.622799873,0.298730999,0.223180324,0.248445615,0.447056979,0.188051522,0.045279216,0,0.839999974,0.149299368,1.000344634,,Guardian,SunGuard® Neutral 40 on Clear,12367526,#,256,1457602534,0,0.447056979,0.298730999,
11105,ANTELIO CLEAR 10mm.SGG,IGDB v16.4,1,0,10,0.494896948,0.243561119,0.172984347,0.447411448,0.317118973,0.255165696,0,0.837000012,0.837000012,1,,Saint-Gobain Glass,SGG ANTELIO CLEAR 10mm,10662329, ,256,1457602534,0,0.447411448,0.494896948,
6905,GEAB146.GRA,IGDB v18.0,1,0,5.840000153,0.295944035,0.354672134,0.280924618,0.447729528,0.339085251,0.060208909,0,0.833999991,0.074000001,1,,Grand Engineering Glass,6.0Low-e glass,11449518, ,256,1457602535,0,0.447729528,0.295944035,
8341,YNE2252_6.syp,IGDB v17.4,1,0,6,0.183890358,0.091453753,0.449392825,0.447824359,0.096437201,0.094326004,0,0.839999974,0.033,1,,"SHANGHAI YAOHUA PILKINGTON GLASS CO.,LTD",Double Silver LowE on 22(F) Green #2 side,12040857,#,256,1457602535,0,0.447824359,0.183890358,
9954,SolarEEvGn6.lof,IGDB v18.0,1,0,5.918000221,0.201510265,0.111034758,0.052119032,0.448038042,0.086026169,0.063334554,0,0.166571751,0.839999974,1,,Pilkington North America,Solar-E™ EverGreen,11385246,#,256,1457602535,0,0.448038042,0.201510265,
6000,VE1345.vir,IGDB v25.0,1,0,5.659999847,0.300214589,0.302366465,0.504196584,0.448177814,0.056620009,0.251955479,0,0.839999974,0.042840097,1,,Viracon,VE-45 on Starphire,11383983,#,256,1457602536,0,0.448177814,0.300214589,
25072,SB60SBL_090SGP_CLRLAM_6.PPG,IGDB v28.0,1,0,13.61948013,0.206819922,0.12255118,0.22530356,0.449044496,0.063435018,0.079142466,0,0.839999974,0.839999974,0.609206378,,PPG Industries,6mmSB60Solarblue_090DuPontSGP_6mmClear,12433565,#,256,1457602536,0,0.449044496,0.206819922,
6362,VUE140.vir,IGDB v18.2,1,0,5.659999847,0.187964812,0.264970005,0.542049766,0.449432552,0.138401374,0.092580326,0,0.839999974,0.031351361,1,,Viracon,VUE-40 on Clear,11777957,#,256,1457602536,0,0.449432552,0.187964812,
27033,Bronze6mm.grm,IGDB v35.0,1,0,5.842000008,0.467565328,0.058116306,0.05390013,0.44944331,0.058543161,0.054043353,0,0.839999974,0.839999974,1.000344634,,Guardian Middle East,Bronze Float Glass 6 mm,10727105,#,256,1457602537,0,0.44944331,0.467565328,
3153,SGSN54TG6.grd,IGDB v18.1,1,0,5.613399982,0.164967686,0.070955686,0.483197063,0.449649513,0.077744879,0.11386428,0,0.839999974,0.033701327,1.000344634,,Guardian,SunGuard® SuperNeutral 54 on TwilightGreen,10860960,#,256,1457602537,0,0.449649513,0.164967686,
2125,LoE180-5_090SGP_Grey-5.CIG,IGDB v19.0,1,0,11.69999981,0.319665372,0.075062566,0.166853473,0.449745953,0.058380153,0.067824595,0,0.839999974,0.839999974,0.550000012,,Cardinal Glass Industries,E180-5 / 0.090 SGP / Grey-5,11842736,#,256,1457602537,0,0.449745953,0.319665372,
11273,COOL-LITE ST 450 4mm.SGG,IGDB v16.4,1,0,4,0.294515818,0.16875051,0.093036488,0.449979216,0.165700808,0.153420106,0,0.81099999,0.837000012,1,,Saint-Gobain Glass,SGG COOL-LITE ST 450 4mm,11581096, ,256,1457602538,0,0.449979216,0.294515818,
11123,COOL-LITE SKN 454 II 6mm.SGG,IGDB v25.0,1,0,6.00,0.17,0.59,0.10,0.45,0.22,0.12,0.00,0.01,0.84,1.00,,Saint-Gobain Glass,SGG COOL-LITE SKN 454 II 6mm,11516570, ,256,1457602538,0,0.450131059,0.166474164,
21196,COOL-LITE KNT 455 5mm.SGG,IGDB v45.0,1,0,5.00,0.24,0.22,0.10,0.45,0.02,0.12,0.00,0.13,0.84,1.00,,Saint-Gobain Glass,SGG COOL-LITE KNT 455 5mm,11974816, ,256,1457602538,0,0.450317532,0.24117443,
9957,SolarEBlGn8.lof,IGDB v18.1,1,0,7.90,0.24,0.11,0.06,0.45,0.09,0.07,0.00,0.17,0.84,1.00,,Pilkington North America,Solar-E™ Blue-Green,12237214,#,256,1457602539,0,0.450495929,0.238430575,
5377,SB70XL Solarbronze_6.PPG,IGDB v29.0,1,0,5.66,0.18,0.18,0.56,0.45,0.05,0.04,0.00,0.84,0.02,1.00,,PPG Industries,Solarban® 70XL Solarbronze®  6mm,10727865,#,256,1457602539,0,0.450665325,0.175827309,
1657,BJ38_6.CSG,IGDB v31.0,1,0,5.98,0.21,0.52,0.48,0.45,0.26,0.06,0.00,0.84,0.03,1.00,,China Southern Glass (CSG),Double LowE on LowIron,11580340,#,256,1457602540,0,0.450683415,0.212730438,
5288,SB60 Solargray_5.PPG,IGDB v29.0,1,0,4.67,0.24,0.14,0.43,0.45,0.05,0.03,0.00,0.84,0.03,1.00,,PPG Industries,Solarban® 60 on Solargray®  5mm,11645874,#,256,1457602540,0,0.450776428,0.239472628,
1648,LB45-1_6.CSG,IGDB v29.0,1,0,5.96,0.21,0.38,0.42,0.45,0.17,0.06,0.00,0.84,0.04,1.00,,China Southern Glass (CSG),Double LowE on Clear,11449522,#,256,1457602540,0,0.450855076,0.205213547,
4829,SV40EXT.jwf,IGDB v35.0,1,0,3.03,0.36,0.20,0.13,0.45,0.19,0.13,0.00,0.79,0.84,0.97,,"Johnson Laminating & Coating, Inc.",Scenic View 40% on 3mm Clear - Exterior,12236203,#,256,1457602541,0,0.451086044,0.360513657,
225,Sl40_3ww.bsf,IGDB v16.3,1,0,3.04,0.37,0.28,0.17,0.45,0.18,0.12,0.00,0.84,0.81,0.93,,Saint-Gobain Solar Gard LLC,Slate 40,11908272,#,256,1457602541,0,0.451420218,0.374845266,
26150,SNX5123TG5.grd,IGDB v35.0,1,0,4.62,0.16,0.09,0.56,0.45,0.09,0.06,0.00,0.84,0.02,1.00,,Guardian,SunGuard® SNX 51/23 on TwilightGreen 5 mm,11057569,#,256,1457602542,0,0.451425403,0.155414864,
30003,ClearFritDiffuseFront.lbl,CGDB v.2.00,1,0,6.00,0.35,0.04,0.04,0.45,0.05,0.05,0.00,0.84,0.84,1.00,,LBNL,Clear Frit Diffuse (front),11842990, ,256,1457602542,5,0.469234914,0.363223523,0
5869,1sl4011.gja,IGDB v14.6,1,0,10.50,0.33,0.11,0.12,0.45,0.13,0.13,0.00,0.84,0.84,0.79,,G.James Australia,Solarplus SL40 Clear Laminate,11843244, ,256,1457602542,0,0.45187512,0.325053632,
902,GRAY_6.AFG,IGDB v11.4,1,0,5.64,0.44,0.05,0.05,0.45,0.05,0.05,0.00,0.84,0.84,1.00,,AGC Glass Co. N.A.,Float Glass,11908019,#,256,1457602543,0,0.45187518,0.436015427,
11048,ANTELIO CLEAR 6mm.SGG,IGDB v16.1,1,0,6.00,0.52,0.24,0.18,0.45,0.32,0.26,0.00,0.84,0.84,1.00,,Saint-Gobain Glass,SGG ANTELIO CLEAR 6mm,10727867, ,256,1457602543,0,0.452137202,0.521913826,
5426,Solarban z50_10.PPG,IGDB v29.0,1,0,9.40,0.25,0.15,0.43,0.45,0.05,0.03,0.00,0.84,0.03,1.00,,PPG Industries,Solarban® z50  10mm,12629671,#,256,1457602543,0,0.452183276,0.249462247,
6011,VE1345-10.vir,IGDB v28.0,1,0,9.42,0.30,0.30,0.50,0.45,0.06,0.24,0.00,0.84,0.04,1.00,,Viracon,VE-45 on Starphire,11384240,#,256,1457602544,0,0.452221841,0.299195141,
5664,le70i5.gja,IGDB v13.6,1,0,5.84,0.26,0.08,0.29,0.45,0.06,0.08,0.00,0.84,0.10,1.00,,G.James Australia,Solarplus LE70i on Panasap Dark Blue,12433822, ,256,1457602544,0,0.45223549,0.256693423,
