Repository: katsuya0719/visEPlus

File: static/csv/glass.csv (part 13 of 30)
ID,Name,Source,SpectralData,AngularFunction,Thickness,Tsol,Rsol1,Rsol2,Tvis,Rvis1,Rvis2,Tir,emis1,emis2,Conductivity,Comment,Manufacturer,ProductName,Color,Certification,Status,Timestamp,Specularity,Tvis2,Tsol2,MaterialID
2918,Euro Grey_6.XYG,IGDB v34.0,1,0,5.81,0.46,0.05,0.05,0.45,0.05,0.05,0.00,0.84,0.84,1.00,,XYG Glass,Euro Grey_6,11907764, ,256,1457602545,0,0.45234701,0.460378706,
27023,Grey6mm.grm,IGDB v34.0,1,0,5.84,0.46,0.06,0.05,0.45,0.06,0.05,0.00,0.84,0.84,1.00,,Guardian Middle East,Grey Float Glass 6 mm,12235952,#,256,1457602545,0,0.452440679,0.461394459,
6216,VRE654.VIR,IGDB v14.5,1,0,5.66,0.21,0.17,0.41,0.45,0.23,0.10,0.00,0.84,0.06,1.00,,Viracon,VRE54 LowE on Blue-Green,11450533,#,256,1457602545,0,0.452566832,0.214596286,
8333,YNE0145_6.syp,IGDB v17.4,1,0,6.00,0.22,0.31,0.49,0.45,0.15,0.15,0.00,0.84,0.03,1.00,,"SHANGHAI YAOHUA PILKINGTON GLASS CO.,LTD",Double Silver LowE on Clear #2 side,12630431,#,256,1457602546,0,0.452990353,0.218703762,
211,SBr50_3ww.bsf,IGDB v16.3,1,0,3.02,0.32,0.46,0.45,0.45,0.23,0.21,0.00,0.84,0.69,0.94,,Saint-Gobain Solar Gard LLC,Solar Bronze 50,10465219,#,256,1457602546,0,0.453075528,0.317067295,
1652,CEN12-40_6.CSG,IGDB v18.1,1,0,5.98,0.25,0.23,0.34,0.45,0.11,0.07,0.00,0.84,0.06,1.00,,China Southern Glass (CSG),Double Silver LowE on Clear,12236458,#,256,1457602546,0,0.453096777,0.249244094,
8920,SageGlass_9_Blue_40clr.SAG,IGDB v33.0,1,0,8.76,0.26,0.06,0.12,0.45,0.05,0.03,0.00,0.84,0.14,0.73,,"SAGE Electrochromics, Inc.",SageGlass® Blue 9mm lami full clear 40%T,11450786,#,256,1457602547,0,0.453099161,0.255643249,
8921,SageGlass_9_Blue_19int.SAG,IGDB v33.0,1,0,8.760000229,0.094806843,0.053392258,0.107852258,0.215931728,0.045132194,0.014241589,0,0.839136004,0.140452832,0.726999998,,"SAGE Electrochromics, Inc.",SageGlass® Blue 9mm lami int state 19%T,8619627,#,256,1457602547,0,0.215931728,0.094806843,
8922,Sageglass_9_Blue_15int.SAG,IGDB v33.0,1,0,8.760000229,0.073278509,0.05312264,0.106405191,0.172041699,0.044926696,0.012128579,0,0.839136004,0.140452832,0.726999998,,"SAGE Electrochromics, Inc.",SageGlass® Blue 9mm lami int state 15%T,7960925,#,256,1457602547,0,0.172041699,0.073278509,
8923,SageGlass_9_Blue_7int.SAG,IGDB v33.0,1,0,8.760000229,0.033871081,0.053011622,0.10746108,0.083006665,0.045098834,0.010428419,0,0.839136004,0.140452832,0.726999998,,"SAGE Electrochromics, Inc.",SageGlass® Blue 9mm lami int state 7%T,6182966,#,256,1457602547,0,0.083006665,0.033871081,
8924,SageGlass_9_Blue_1dk.SAG,IGDB v33.0,1,0,8.760000229,0.002955008,0.053530104,0.111063816,0.006882292,0.046189237,0.012383354,0,0.839136004,0.140452832,0.726999998,,"SAGE Electrochromics, Inc.",SageGlass® Blue 9mm lami full tint 0.6%T,2168578,#,256,1457602547,0,0.006882292,0.002955008,
26148,SNX5123G8.grd,IGDB v35.0,1,0,7.47,0.16,0.08,0.56,0.45,0.09,0.06,0.00,0.84,0.02,1.00,,Guardian,SunGuard® SNX 51/23 on Green 8 mm,11188894,#,256,1457602548,0,0.45316723,0.155432805,
3039,Gray_6.grd,IGDB v32.0,1,0,5.61,0.48,0.06,0.05,0.45,0.06,0.05,0.00,0.84,0.84,1.00,,Guardian,6mm Gray Float Glass,11908019,#,256,1457602548,0,0.453198284,0.482088923,
25073,SB60SBL_060SGP_CLRLAM_6.PPG,IGDB v28.0,1,0,12.70,0.21,0.12,0.24,0.45,0.06,0.08,0.00,0.84,0.84,0.69,,PPG Industries,6mmSB60Solarblue_060DuPontSGP_6mmClear,12564894,#,256,1457602548,0,0.453355491,0.209495053,
785,ES23_090PVB_Clr_14.afg,IGDB v45.0,1,0,13.61,0.18,0.44,0.38,0.45,0.26,0.26,0.00,0.84,0.84,0.61,,AGC Glass Co. N.A.,ES23_6mm_090PVB_6mmClr,11384494,#,256,1457602549,0,0.45401147,0.175730497,
4102,ArcticBlue8mm.NSG,IGDB v35.0,1,0,7.95,0.26,0.05,0.05,0.45,0.05,0.05,0.00,0.84,0.84,1.00,,Pilkington,8mm Arctic Blue,13417870, ,256,1457602549,0,0.454368919,0.264730871,
11276,COOL-LITE ST 450-H 4mm.SGG,IGDB v16.4,1,0,4.00,0.33,0.17,0.10,0.45,0.17,0.16,0.00,0.81,0.84,1.00,,Saint-Gobain Glass,SGG COOL-LITE ST 450-H 4mm,11712427, ,256,1457602549,0,0.454474896,0.334239483,
21162,COOL-LITE SKN 144 II 10mm.SGG,IGDB v44.0,1,0,10.00,0.19,0.43,0.29,0.45,0.08,0.18,0.00,0.03,0.84,1.00,,Saint-Gobain Glass,SGG COOL-LITE SKN 144 II 10mm,11909032, ,256,1457602550,0,0.45452258,0.188747883,
25074,SB60SBL_090PVB_CLRLAM_6.PPG,IGDB v28.0,1,0,13.61,0.21,0.12,0.22,0.45,0.06,0.08,0.00,0.84,0.84,0.61,,PPG Industries,6mmSB60Solarblue_090PVB_6mmClear,12433822,#,256,1457602550,0,0.45454973,0.207455128,
9029,MakAR_K09 Bronze_6.BMS,IGDB v30.0,1,0,5.80,0.50,0.05,0.05,0.45,0.05,0.05,0.00,0.90,0.90,0.20,,Bayer MaterialScience,Makrolon AR K09,10531516, ,256,1457602550,0,0.454588294,0.499578744,
250,Sl40-8_3.bsf,IGDB v16.3,1,0,3.42,0.36,0.27,0.20,0.45,0.21,0.13,0.00,0.84,0.83,0.87,,Saint-Gobain Solar Gard LLC,8 Mil Slate 40,11842993,#,256,1457602551,0,0.454701453,0.356107503,
8623,Optivision 45.mwf,IGDB v27.0,1,0,3.18,0.51,0.09,0.09,0.45,0.08,0.07,0.00,0.84,0.87,1.00,,Madico Inc.,OPTIVISION 45,11580850,#,256,1457602551,0,0.454843134,0.513184249,
21124,COOL-LITE SKN 765 II 5mm.SGG,IGDB v45.0,1,0,5.00,0.20,0.47,0.11,0.45,0.11,0.08,0.00,0.03,0.84,1.00,,Saint-Gobain Glass,SGG COOL-LITE SKN 765 II 5mm,12565655, ,256,1457602552,0,0.454864979,0.199447662,
8310,YRE0146_8.syp,IGDB v17.3,1,0,8.00,0.26,0.34,0.36,0.45,0.31,0.07,0.00,0.84,0.06,1.00,,"SHANGHAI YAOHUA PILKINGTON GLASS CO.,LTD",Solar Control LowE on Clear 2# side,11712425,#,256,1457602552,0,0.454923779,0.263263285,
11106,ANTELIO CLEAR 5mm.SGG,IGDB v16.4,1,0,5.00,0.54,0.25,0.19,0.45,0.32,0.26,0.00,0.84,0.84,1.00,,Saint-Gobain Glass,SGG ANTELIO CLEAR 5mm,10728124, ,256,1457602552,0,0.454925418,0.537319958,
6191,VRE759.VIR,IGDB v13.2,1,0,5.66,0.18,0.11,0.44,0.46,0.19,0.14,0.00,0.84,0.05,1.00,,Viracon,Reflective LowE on Azuria,11844504,#,256,1457602553,0,0.455062658,0.180355713,
14045,SELEKT_Bronze6.GTS,IGDB v43.0,1,0,5.80,0.23,0.43,0.14,0.46,0.03,0.05,0.00,0.03,0.85,1.00,,Glas Trösch AG,SELEKT on Bronze 6 mm,10727869, ,256,1457602553,0,0.455490321,0.229639858,
5406,SBR100 Clear_10.PPG,IGDB v17.3,1,0,9.40,0.21,0.32,0.50,0.46,0.29,0.06,0.00,0.84,0.04,1.00,,PPG Industries,Solarban® R100 on 10mm Clear,12171430,#,256,1457602553,0,0.455839723,0.208204597,
25267,AZR_090SGP_SB70XLSTRLAM_6.PPG,IGDB v31.0,1,0,13.62,0.16,0.07,0.50,0.46,0.11,0.13,0.00,0.84,0.84,0.61,,PPG Industries,6mmAzuria_090DuPontSGP_6mmSB70XLStarphire,12369047,#,256,1457602554,0,0.455846936,0.158861056,
25075,SB60SBL_060PVB_CLRLAM_6.PPG,IGDB v28.0,1,0,12.85,0.21,0.12,0.24,0.46,0.06,0.08,0.00,0.84,0.84,0.69,,PPG Industries,6mmSB60Solarblue_060PVB_6mmClear,12565150,#,256,1457602554,0,0.456466675,0.2096567,
5553,hl149.gja,IGDB v13.3,1,0,10.53,0.38,0.07,0.11,0.46,0.07,0.10,0.00,0.84,0.16,0.79,,G.James Australia,HL149,11121341, ,256,1457602554,0,0.456497312,0.380876541,
5479,SB67 Atlantica_6.PPG,IGDB v27.0,1,0,5.66,0.17,0.08,0.49,0.46,0.11,0.09,0.00,0.84,0.03,1.00,,PPG Industries,Solarban® 67 on Atlantica®  6mm,11189149,#,256,1457602555,0,0.456753016,0.173817471,
21161,COOL-LITE SKN 144 II 8mm.SGG,IGDB v44.0,1,0,8.00,0.19,0.42,0.30,0.46,0.08,0.19,0.00,0.03,0.84,1.00,,Saint-Gobain Glass,SGG COOL-LITE SKN 144 II 8mm,11909288, ,256,1457602555,0,0.456764042,0.189886451,
2702,CM 40.mmm,IGDB v17.2,1,0,3.30,0.34,0.19,0.18,0.46,0.14,0.12,0.00,0.84,0.86,0.96,,3M Corporation,Ceramic 40,11646639,#,256,1457602556,0,0.457249939,0.344033509,
6350,VUE1540.vir,IGDB v18.2,1,0,5.66,0.20,0.34,0.54,0.46,0.14,0.09,0.00,0.84,0.03,1.00,,Viracon,VUE-40 on UltraWhite,11843753,#,256,1457602556,0,0.457833678,0.196913064,
2217,gyle2716.pgt,IGDB v13.1,1,0,11.72,0.33,0.09,0.07,0.46,0.07,0.06,0.00,0.84,0.84,0.58,,PGT Industries,PGT gray low e.2,11515315,#,256,1457602556,0,0.457840055,0.33486867,
10530,030_GREY_BG_R15.TRO,IGDB v29.0,1,0,4.97,0.54,0.07,0.07,0.46,0.07,0.07,0.00,0.84,0.84,0.64,,TROSIFOL,Trosifol 030 grey BG R15 PVB LAMINATE,12170422,#,256,1457602557,0,0.458076775,0.539350808,
18021,Bronze-3_035SGP_E366-3.CIG,IGDB v37.0,1,0,7.10,0.18,0.27,0.44,0.46,0.10,0.13,0.00,0.84,0.84,0.74,,Cardinal Glass Industries,Bronze-3 / 0.035 SGP / E366-3 (3),11121846,#,256,1457602557,0,0.458238214,0.179893911,
2772,FXPM_40.mmm,IGDB v31.0,1,0,3.30,0.62,0.07,0.07,0.46,0.06,0.06,0.00,0.84,0.89,0.96,,3M Corporation,FX Premium 40,11712429, ,256,1457602557,0,0.458292067,0.618818343,
11119,BIO COOL-LITE KS 147 8mm.SGG,IGDB v16.4,1,0,8.00,0.26,0.44,0.60,0.46,0.43,0.41,0.00,0.84,0.04,1.00,,Saint-Gobain Glass,SGG BIOCLEAN COOL-LITE KS 147 8mm,10663351, ,256,1457602558,0,0.458661348,0.257908255,
5391,SB70XL Optigray_8.PPG,IGDB v37.0,1,0,7.92,0.17,0.12,0.56,0.46,0.06,0.04,0.00,0.84,0.02,1.00,,PPG Industries,Solarban® 70XL on Optigray®  8mm,11450286,#,256,1457602558,0,0.458818853,0.174710169,
11157,COOL-LITE KNT 464 10mm.SGG,IGDB v16.4,1,0,10.00,0.19,0.18,0.06,0.46,0.02,0.07,0.00,0.15,0.84,1.00,,Saint-Gobain Glass,SGG COOL-LITE KNT 464 10mm,11845015, ,256,1457602559,0,0.458938539,0.186086357,
16568,Reflection 50.ERN,IGDB v38.0,1,0,2.88,0.37,0.31,0.35,0.46,0.28,0.30,0.00,0.84,0.66,0.97,,Erickson International LLC,Reflection 50,12826537,#,256,1457602559,0,0.458993107,0.365313768,
1678,CED52-78_6.CSG,IGDB v39.0,1,0,5.96,0.23,0.13,0.43,0.46,0.06,0.04,0.00,0.84,0.04,1.00,,China Southern Glass (CSG),Double LowE on Blue,12696224,#,256,1457602559,0,0.45931083,0.227677301,
5405,SBR100 Clear_8.PPG,IGDB v17.3,1,0,7.92,0.21,0.35,0.50,0.46,0.30,0.06,0.00,0.84,0.04,1.00,,PPG Industries,Solarban® R100 on 8mm Clear,12171688,#,256,1457602560,0,0.45972982,0.212224424,
21160,COOL-LITE SKN 144 II 6mm.SGG,IGDB v44.0,1,0,6.00,0.19,0.42,0.32,0.46,0.08,0.19,0.00,0.03,0.84,1.00,,Saint-Gobain Glass,SGG COOL-LITE SKN 144 II 6mm,11974825, ,256,1457602560,0,0.459731549,0.192170501,
10516,15_BLUE_B43.TRO,IGDB v21.0,1,0,4.56,0.68,0.07,0.07,0.46,0.06,0.07,0.00,0.84,0.84,0.75,,TROSIFOL,TROSIFOL 015 BLUEPVB B.43 LAMINATE,15713626,#,256,1457602561,0,0.459756941,0.679786265,
6971,HanGlas 6SKS146II.HGI,IGDB v24.0,1,0,6.00,0.20,0.43,0.45,0.46,0.28,0.13,0.00,0.84,0.04,1.00,,Hankuk Glass Industries Inc.,HanGlas SKS146¥± 6mm,11385002, ,256,1457602561,0,0.459840029,0.198760644,
18031,Bronze-3_090PVB_E366-3.CIG,IGDB v37.0,1,0,8.50,0.18,0.25,0.44,0.46,0.09,0.12,0.00,0.84,0.84,0.50,,Cardinal Glass Industries,Bronze-3 / 0.090 PVB / E366-3 (3),11056567,#,256,1457602561,0,0.460425228,0.180700675,
9237,e-Lite 45.hct,IGDB v45.0,1,0,2.98,0.28,0.27,0.10,0.46,0.15,0.10,0.00,0.80,0.84,1.00,,Hanita Coatings,e-Lite 45 on 3mm Clear,11843502,#,256,1457602562,0,0.460535347,0.284123749,
2931,6XESG0146-D.XYG,IGDB v34.0,1,0,5.88,0.31,0.29,0.29,0.46,0.26,0.06,0.00,0.84,0.10,1.00,,XYG Glass,6XESG146-D,11843503, ,256,1457602562,0,0.460765898,0.310055763,
12066,NP50gn5.grm,IGDB v17.3,1,0,4.75,0.21,0.14,0.43,0.46,0.19,0.15,0.00,0.84,0.04,1.00,,Guardian Middle East,SunGuard® HP Green Plus 50,11057577,#,256,1457602563,0,0.461262554,0.21224384,
6333,VE248.VIR,IGDB v18.1,1,0,5.66,0.24,0.10,0.25,0.46,0.12,0.03,0.00,0.84,0.09,1.00,,Viracon,LowE on Green,12303011,#,256,1457602563,0,0.461333573,0.238317952,
1584,XIRR7241 Solar LowE 12mm.SWT,IGDB v17.5,1,0,12.30,0.20,0.29,0.16,0.46,0.08,0.10,0.00,0.84,0.17,0.74,,"Southwall Technologies, Inc.",XIR®7241 Solar LowE 12mm,11843754,#,256,1457602563,0,0.46138826,0.200391024,
8216,05_Blue_12.syp,IGDB v15.4,1,0,12.00,0.31,0.05,0.05,0.46,0.05,0.05,0.00,0.84,0.84,1.00,,"SHANGHAI YAOHUA PILKINGTON GLASS CO.,LTD",05-Blue Float Glass,13942414, ,256,1457602564,0,0.461470336,0.30681628,
6353,VUE2440.vir,IGDB v18.2,1,0,5.66,0.20,0.36,0.54,0.46,0.14,0.10,0.00,0.84,0.03,1.00,,Viracon,VUE-40 on OptiWhite,11974826,#,256,1457602564,0,0.461694628,0.201237783,
25268,AZR_090PVB_SB70XLSTRLAM_6.PPG,IGDB v31.0,1,0,13.61,0.16,0.07,0.50,0.46,0.11,0.13,0.00,0.84,0.84,0.61,,PPG Industries,6mmAzuria_090PVB_6mmSB70XLStarphire,12369303,#,256,1457602564,0,0.461803675,0.15960978,
6304,VUE650.vir,IGDB v16.4,1,0,5.66,0.18,0.10,0.52,0.46,0.07,0.04,0.00,0.84,0.03,1.00,,Viracon,VuE-50 on Blue Green,11910301,#,256,1457602565,0,0.462213695,0.176627561,
8613,MAC4000.mwf,IGDB v27.0,1,0,3.18,0.36,0.16,0.15,0.46,0.14,0.12,0.00,0.84,0.88,1.00,,Madico Inc.,MAC 4000,11318964,#,256,1457602565,0,0.462221801,0.357188016,
5081,Solarblue_8.PPG,IGDB v42.0,1,0,7.92,0.36,0.05,0.05,0.46,0.05,0.05,0.00,0.84,0.84,1.00,,PPG Industries,Solarblue®  8mm,13482908,#,256,1457602566,0,0.462458491,0.362784326,
1656,BJ39-1_6.CSG,IGDB v29.0,1,0,5.93,0.22,0.37,0.44,0.46,0.19,0.06,0.00,0.84,0.03,1.00,,China Southern Glass (CSG),Double LowE on Clear,12368550,#,256,1457602566,0,0.462714583,0.21505259,
9238,e-Lite 45 Xtra.hct,IGDB v45.0,1,0,3.08,0.30,0.11,0.22,0.46,0.10,0.13,0.00,0.77,0.84,1.00,,Hanita Coatings,e-Lite 45 Xtra on 3mm Clear,11777967,#,256,1457602566,0,0.462758631,0.30195266,
21338,COOL-LITE KS 146 II 10mm.SGG,IGDB v44.0,1,0,10.00,0.26,0.43,0.39,0.46,0.14,0.31,0.00,0.05,0.84,1.00,,Saint-Gobain Glass,SGG COOL-LITE KS 146 II 10mm,11975081, ,256,1457602567,0,0.462928444,0.263996452,
1669,CED22-52_6.CSG,IGDB v39.0,1,0,5.97,0.19,0.10,0.42,0.46,0.09,0.03,0.00,0.84,0.05,1.00,,China Southern Glass (CSG),Double LowE on Green,11975839,#,256,1457602567,0,0.463130653,0.189202636,
9032,Mak15_I30 Gray_12.BMS,IGDB v30.0,1,0,12.26,0.50,0.05,0.05,0.46,0.05,0.05,0.00,0.90,0.90,0.20,,Bayer MaterialScience,Makrolon 15 I30,10925244, ,256,1457602568,0,0.463285983,0.501890004,
6318,VE648.VIR,IGDB v18.1,1,0,5.66,0.25,0.10,0.22,0.46,0.11,0.03,0.00,0.84,0.09,1.00,,Viracon,LowE on BlueGreen,12499874,#,256,1457602568,0,0.463589162,0.249361008,
8276,YRE0146_6.syp,IGDB v17.3,1,0,6.00,0.28,0.37,0.36,0.46,0.31,0.07,0.00,0.84,0.06,1.00,,"SHANGHAI YAOHUA PILKINGTON GLASS CO.,LTD",Solar Control LowE on Clear 2# side,11778220,#,256,1457602568,0,0.463590711,0.275236964,
18030,Bronze-3_060PVB_E366-3.CIG,IGDB v37.0,1,0,7.70,0.18,0.26,0.45,0.46,0.09,0.12,0.00,0.84,0.84,0.58,,Cardinal Glass Industries,Bronze-3 / 0.060 PVB / E366-3 (3),11122359,#,256,1457602569,0,0.463682026,0.179084942,
8271,YME0485_6.syp,IGDB v15.4,1,0,6.00,0.32,0.10,0.26,0.46,0.05,0.02,0.00,0.84,0.06,1.00,,"SHANGHAI YAOHUA PILKINGTON GLASS CO.,LTD",High Transmittance LowE on 04 Bronze 2# side,11055807, ,256,1457602569,0,0.463688791,0.315137506,
2573,V48 SR CDF.CPF,IGDB v18.2,1,0,3.00,0.39,0.14,0.11,0.46,0.14,0.10,0.00,0.84,0.92,0.97,,Solutia Performance Films,Vista Dual-Reflective,12171184,#,256,1457602570,0,0.463914394,0.391064048,
19741,V48 SR CDF.EMN,IGDB v44.0,1,0,3.00,0.39,0.14,0.11,0.46,0.14,0.10,0.00,0.84,0.92,0.97,,Eastman Chemical Company,Vista Dual-Reflective,12171184,#,256,1457602570,0,0.463914394,0.391064048,
5480,SB67 Azuria_6.PPG,IGDB v27.0,1,0,5.66,0.18,0.08,0.49,0.46,0.11,0.09,0.00,0.84,0.03,1.00,,PPG Industries,Solarban® 67 on Azuria®  6mm,12566417,#,256,1457602570,0,0.464178056,0.17813389,
5164,VC Azuria_8.PPG,IGDB v41.0,1,0,7.92,0.20,0.09,0.20,0.46,0.16,0.29,0.00,0.84,0.83,1.00,,PPG Industries,Vistacool® on Azuria®  8mm,12828560,#,256,1457602571,0,0.464391083,0.201425985,
8267,YRE0646_6.syp,IGDB v34.0,1,0,6.00,0.31,0.43,0.29,0.46,0.32,0.06,0.00,0.84,0.06,1.00,,"SYP GLASS GROUP CO.,LTD",Solar Control LowE on Low Iron #2 side,11712688,#,256,1457602571,0,0.464479119,0.306770504,
11118,BIO COOL-LITE KS 147 6mm.SGG,IGDB v16.4,1,0,6.00,0.27,0.49,0.60,0.46,0.43,0.41,0.00,0.84,0.04,1.00,,Saint-Gobain Glass,SGG BIOCLEAN COOL-LITE KS 147 6mm,10728888, ,256,1457602571,0,0.464554995,0.267928213,
1553,XIRR7241 Carmel Gray 6mm.SWT,IGDB v17.5,1,0,7.30,0.22,0.32,0.18,0.46,0.07,0.06,0.00,0.84,0.84,0.65,,"Southwall Technologies, Inc.",XIR®7241 Carmel Gray 6mm,11646643,#,256,1457602572,0,0.464645416,0.220500052,
5677,le60i8.gja,IGDB v13.6,1,0,5.84,0.20,0.06,0.28,0.47,0.06,0.09,0.00,0.84,0.10,1.00,,G.James Australia,Solarplus LE60i on Evergreen,11648161, ,256,1457602572,0,0.465000421,0.204041377,
21337,COOL-LITE KS 146 II 8mm.SGG,IGDB v44.0,1,0,8.00,0.27,0.43,0.41,0.47,0.14,0.31,0.00,0.05,0.84,1.00,,Saint-Gobain Glass,SGG COOL-LITE KS 146 II 8mm,12040618, ,256,1457602573,0,0.465209484,0.26796332,
6348,VUE1340.vir,IGDB v18.2,1,0,5.66,0.20,0.36,0.55,0.47,0.14,0.09,0.00,0.84,0.03,1.00,,Viracon,VUE-40 on Starphire,11909546,#,256,1457602573,0,0.465295851,0.199873373,
2594,Heat Control Light.CPF,IGDB v18.2,1,0,3.05,0.36,0.28,0.33,0.47,0.28,0.30,0.00,0.84,0.56,0.94,,Solutia Performance Films,Gila Heat Control Light,12827050,#,256,1457602573,0,0.465669841,0.36313951,
19744,Heat Control Light.EMN,IGDB v44.0,1,0,3.05,0.36,0.28,0.33,0.47,0.28,0.30,0.00,0.84,0.56,0.94,,Eastman Chemical Company,Gila Heat Control Light,12827050,#,256,1457602574,0,0.465669841,0.36313951,
5404,SBR100_Clear_6.PPG,IGDB v17.3,1,0,5.66,0.22,0.40,0.50,0.47,0.30,0.06,0.00,0.84,0.04,1.00,,PPG Industries,Solarban® R100 on 6mm Clear,12302762,#,256,1457602574,0,0.465761244,0.218718946,
11279,COOL-LITE ST 467 10mm.SGG,IGDB v16.4,1,0,10.00,0.21,0.14,0.07,0.47,0.18,0.12,0.00,0.82,0.84,1.00,,Saint-Gobain Glass,SGG COOL-LITE ST 467 10mm,11386271, ,256,1457602574,0,0.465869099,0.212910667,
6260,VNE2663.VIR,IGDB v38.0,1,0,5.66,0.19,0.13,0.53,0.47,0.06,0.03,0.00,0.84,0.03,1.00,,Viracon,LowE on Solarblue,12565662,#,256,1457602575,0,0.465996146,0.185789451,
5681,le54i2.gja,IGDB v13.6,1,0,5.82,0.23,0.08,0.29,0.47,0.07,0.11,0.00,0.84,0.10,1.00,,G.James Australia,Solarplus LE54i on Green,12368803, ,256,1457602575,0,0.466085017,0.232473269,
9321,SYDS 50.CLC,IGDB v43.0,1,0,3.03,0.40,0.12,0.09,0.47,0.12,0.09,0.00,0.84,0.93,0.96,,"Commonwealth Laminating and Coating, Inc.",SYDS 50,11909043, ,256,1457602575,0,0.466273963,0.402251244,
2179,BRONZE-SGP-E366 - 8.6.CIG,IGDB v20.0,1,0,8.60,0.18,0.23,0.44,0.47,0.08,0.11,0.00,0.84,0.84,0.57,,Cardinal Glass Industries,Bronze-3 / 0.090 SGP / E366-3 (Embedded),11253432,#,256,1457602576,0,0.466600955,0.182658747,
1591,XIRR7247 Solar LowE 12mm.SWT,IGDB v17.5,1,0,12.30,0.22,0.19,0.14,0.47,0.07,0.09,0.00,0.84,0.17,0.74,,"Southwall Technologies, Inc.",XIR®7247 Solar LowE 12mm,12237480,#,256,1457602576,0,0.466633469,0.224848464,
11161,COOL-LITE KS 147 8mm.SGG,IGDB v16.4,1,0,8.00,0.26,0.60,0.42,0.47,0.40,0.41,0.00,0.04,0.84,1.00,,Saint-Gobain Glass,SGG COOL-LITE KS 147 8mm,10794679, ,256,1457602577,0,0.466963798,0.260221899,
11160,COOL-LITE KS 147 10mm.SGG,IGDB v16.4,1,0,10.00,0.26,0.60,0.42,0.47,0.40,0.41,0.00,0.04,0.84,1.00,,Saint-Gobain Glass,SGG COOL-LITE KS 147 10mm,10794679, ,256,1457602577,0,0.467867494,0.260908931,
6300,VUE250.vir,IGDB v16.4,1,0,5.66,0.18,0.10,0.52,0.47,0.08,0.04,0.00,0.84,0.03,1.00,,Viracon,VUE-50 on Green,11713952,#,256,1457602577,0,0.467881411,0.177582502,
6061,VE42M.VIR,IGDB v11.4,1,0,5.66,0.23,0.15,0.44,0.47,0.05,0.02,0.00,0.84,0.04,1.00,,Viracon,LowE on Bronze,10990781,#,256,1457602577,0,0.467941761,0.232779458,
5676,le60i7.gja,IGDB v13.6,1,0,6.01,0.20,0.06,0.28,0.47,0.06,0.09,0.00,0.84,0.10,1.00,,G.James Australia,Solarplus LE60i on Azurlite,13025172, ,256,1457602578,0,0.468001544,0.200574458,
21336,COOL-LITE KS 146 II 6mm.SGG,IGDB v44.0,1,0,6.00,0.27,0.43,0.43,0.47,0.14,0.32,0.00,0.05,0.84,1.00,,Saint-Gobain Glass,SGG COOL-LITE KS 146 II 6mm,12040619, ,256,1457602578,0,0.468134671,0.273208261,
25080,SB60SBZ_090PVB_CLRLAM_5.PPG,IGDB v28.0,1,0,11.58,0.22,0.18,0.22,0.47,0.07,0.08,0.00,0.84,0.84,0.58,,PPG Industries,5mmSB60Solarbronze_090PVB_5mmClear,11056569,#,256,1457602579,0,0.468142062,0.22069037,
1660,CET73-65_6.CSG,IGDB v19.0,1,0,5.98,0.18,0.20,0.53,0.47,0.07,0.03,0.00,0.84,0.02,1.00,,China Southern Glass (CSG),Triple Silver LowE on Light Grey,11844267,#,256,1457602579,0,0.468227386,0.182279289,
5403,SBR100 Clear_5.PPG,IGDB v17.3,1,0,4.67,0.22,0.43,0.50,0.47,0.30,0.06,0.00,0.84,0.04,1.00,,PPG Industries,Solarban® R100 on 5mm Clear,12303019,#,256,1457602579,0,0.468461037,0.22172083,
11113,COOL-LITE SKN 465 II 10mm.SGG,IGDB v25.0,1,0,10.00,0.17,0.50,0.06,0.47,0.10,0.08,0.00,0.01,0.84,1.00,,Saint-Gobain Glass,SGG COOL-LITE SKN 465 II 10mm,11452312, ,256,1457602580,0,0.468947262,0.165592864,
3127,SGAG50G6.grd,IGDB v44.0,1,0,5.61,0.21,0.12,0.38,0.47,0.19,0.12,0.00,0.84,0.06,1.00,,Guardian,SunGuard® AG 50 on 6mm Green,11779237,#,256,1457602580,0,0.469026506,0.212260425,
5653,le80i4.gja,IGDB v13.6,1,0,5.94,0.36,0.13,0.28,0.47,0.06,0.06,0.00,0.84,0.10,1.00,,G.James Australia,Solarplus LE80i on Bronze,10662597, ,256,1457602580,0,0.469323277,0.355427444,
17169,PARSOL DARK BLUE_3.5.SGI,IGDB v33.0,1,0,3.44,0.49,0.05,0.06,0.47,0.05,0.05,0.00,0.84,0.84,1.00,,Saint Gobain Glass India,Parsol Dark Blue,14794134, ,256,1457602581,0,0.469583243,0.494909704,
25271,AZR_090SGP_SB70XLCLRLAM_5.PPG,IGDB v31.0,1,0,11.64,0.16,0.08,0.37,0.47,0.12,0.13,0.00,0.84,0.84,0.57,,PPG Industries,5mmAzuria_090DuPontSGP_5mmSB70XLClear,12369564,#,256,1457602581,0,0.469680697,0.164215207,
16361,SOLARSTOP Fantasybronze 75.SAM,IGDB v34.0,1,0,5.83,0.35,0.19,0.10,0.47,0.03,0.06,0.00,0.11,0.84,1.00,,Sanam Glass,SolarStop Fantasy Bronze 75,11252671, ,256,1457602582,0,0.469707578,0.352872849,
16322,SOLARSTOP Silver 40.SAM,IGDB v31.0,1,0,5.77,0.31,0.32,0.31,0.47,0.09,0.26,0.00,0.10,0.84,1.00,,Sanam Glass,SOLARSTOP Silver 40,11516083, ,256,1457602582,0,0.47013545,0.305834353,
5429,Solarban z75_8.PPG,IGDB v35.0,1,0,7.92,0.19,0.22,0.56,0.47,0.06,0.04,0.00,0.84,0.02,1.00,,PPG Industries,Solarban® z75  8mm,12565162,#,256,1457602582,0,0.470454246,0.192481697,
8230,YNE0645_6.syp,IGDB v44.0,1,0,6.00,0.23,0.40,0.50,0.47,0.16,0.15,0.00,0.84,0.03,1.00,,"SYP GLASS GROUP CO.,LTD",Double Silver LowE on Low Iron #2 side,12762021,#,256,1457602583,0,0.470572919,0.234545738,
3427,SGSNR43C10.grd,IGDB v20.0,1,0,9.07,0.21,0.35,0.51,0.47,0.25,0.07,0.00,0.84,0.03,1.00,,Guardian,SunGuard® SNR 43 on 10mm Clear,11909805,#,256,1457602583,0,0.47058025,0.20562464,
3407,SGAG43C10.grd,IGDB v44.0,1,0,9.07,0.29,0.28,0.33,0.47,0.27,0.08,0.00,0.84,0.07,1.00,,Guardian,SunGuard® AG 43 on 10mm Clear,11844015,#,256,1457602584,0,0.470620185,0.287786633,
25031,SB60CLR_090SGP_SBZLAM_5.PPG,IGDB v25.0,1,0,11.64,0.22,0.30,0.15,0.47,0.08,0.07,0.00,0.84,0.84,0.57,,PPG Industries,5mmSB60Clear_090DuPontSGP_5mmSolarbronze,11056826,#,256,1457602584,0,0.471023977,0.224516168,
11049,COOL-LITE KS 147 6mm.SGG,IGDB v16.1,1,0,6.00,0.27,0.60,0.46,0.47,0.40,0.42,0.00,0.04,0.84,1.00,,Saint-Gobain Glass,SGG COOL-LITE KS 147  6mm,10860473, ,256,1457602584,0,0.472702533,0.269981652,
1514,XIRR7247 Carmel Gray 6mm.SWT,IGDB v17.5,1,0,7.30,0.26,0.22,0.13,0.47,0.06,0.06,0.00,0.84,0.84,0.65,,"Southwall Technologies, Inc.",XIR®7247 Carmel Gray 6mm,12105906,#,256,1457602585,0,0.472725004,0.259680867,
3129,SGNU50G6.grd,IGDB v15.4,1,0,5.61,0.23,0.08,0.21,0.47,0.11,0.02,0.00,0.84,0.15,1.00,,Guardian,SunGuard® Neutral 50 on Green,12303778,#,256,1457602585,0,0.472942173,0.23150754,
12058,Neutral60gn8.grm,IGDB v17.3,1,0,7.70,0.20,0.09,0.32,0.47,0.14,0.07,0.00,0.84,0.07,1.00,,Guardian Middle East,SunGuard® HP Green 60,11451814,#,256,1457602585,0,0.473283082,0.20461072,
1629,SJ48-1_6.CSG,IGDB v29.0,1,0,5.94,0.23,0.31,0.38,0.47,0.13,0.06,0.00,0.84,0.04,1.00,,China Southern Glass (CSG),Double LowE on clear,11974582,#,256,1457602586,0,0.473646343,0.234781593,
3406,SGAG43C8.grd,IGDB v44.0,1,0,7.47,0.29,0.30,0.33,0.47,0.27,0.08,0.00,0.84,0.07,1.00,,Guardian,SunGuard® AG 43 on 8mm Clear,11909552,#,256,1457602586,0,0.473741174,0.294963002,
9713,5_Grey.VRD,IGDB v17.1,1,0,4.98,0.47,0.05,0.05,0.47,0.06,0.05,0.00,0.84,0.84,1.00,,Viridian,5mm VFloat™ Grey,12170936, ,256,1457602587,0,0.473756671,0.469785243,
3426,SGSNR43C8.grd,IGDB v20.0,1,0,7.47,0.21,0.37,0.51,0.47,0.25,0.07,0.00,0.84,0.03,1.00,,Guardian,SunGuard® SNR 43 on 8mm Clear,11975342,#,256,1457602587,0,0.474087328,0.208903879,
2570,V41 SR CDF.CPF,IGDB v18.2,1,0,3.05,0.30,0.20,0.24,0.47,0.07,0.07,0.00,0.84,0.68,0.94,,Solutia Performance Films,Vista Harmony Terre,11188408,#,256,1457602587,0,0.4743855,0.298642665,
19739,V41 SR CDF.EMN,IGDB v44.0,1,0,3.05,0.30,0.20,0.24,0.47,0.07,0.07,0.00,0.84,0.68,0.94,,Eastman Chemical Company,Vista Harmony Terre,11188408,#,256,1457602588,0,0.4743855,0.298642665,
5410,SBR 100 Starphire_10.PPG,IGDB v21.0,1,0,9.40,0.23,0.53,0.50,0.47,0.31,0.06,0.00,0.84,0.04,1.00,,PPG Industries,Solarban® R100 Starphire®,12368558,#,256,1457602588,0,0.474994451,0.23134245,
235,SS50-4_3ww.bsf,IGDB v16.3,1,0,3.07,0.47,0.13,0.11,0.48,0.14,0.11,0.00,0.84,0.90,0.89,,Saint-Gobain Solar Gard LLC,4 Mil Stainless Steel 50,11843512,#,256,1457602589,0,0.475069016,0.465619504,
2930,6XDBG0148D.XYG,IGDB v34.0,1,0,5.85,0.25,0.27,0.53,0.48,0.23,0.22,0.00,0.84,0.05,1.00,,XYG Glass,6XDBG0148-D,12828575, ,256,1457602589,0,0.475164831,0.246849403,
248,SlGr50_3.bsf,IGDB v16.3,1,0,3.25,0.36,0.27,0.29,0.48,0.25,0.24,0.00,0.84,0.82,0.96,,Saint-Gobain Solar Gard LLC,Slate 50,12827310,#,256,1457602590,0,0.475175112,0.357025445,
5396,SB70XL Solarblue_6.PPG,IGDB v29.0,1,0,5.66,0.19,0.15,0.56,0.48,0.06,0.04,0.00,0.84,0.02,1.00,,PPG Industries,Solarban® 70XL Solarblue™  6mm,12828067,#,256,1457602590,0,0.475362152,0.188713074,
25034,SB60CLR_060SGP_SBZLAM_5.PPG,IGDB v25.0,1,0,10.72,0.23,0.30,0.16,0.48,0.08,0.07,0.00,0.84,0.84,0.67,,PPG Industries,5mmSB60Clear_060DuPontSGP_5mmSolarbronze,11122619,#,256,1457602590,0,0.475488305,0.227269605,
5274,SB60 Solarbronze_6.PPG,IGDB v29.0,1,0,5.66,0.25,0.14,0.43,0.48,0.05,0.03,0.00,0.84,0.03,1.00,,PPG Industries,Solarban® 60 on Solarbronze®  6mm,11056576,#,256,1457602591,0,0.475489825,0.246481791,
2242,Bz90sb11.PGT,IGDB v13.5,1,0,11.64,0.23,0.15,0.30,0.48,0.07,0.08,0.00,0.84,0.84,0.58,,PGT Industries,PGT Bronze low e.043 Lami11,11057083,#,256,1457602591,0,0.475772411,0.226736635,
25272,AZR_090PVB_SB70XLCLRLAM_5.PPG,IGDB v31.0,1,0,11.63,0.17,0.08,0.37,0.48,0.12,0.13,0.00,0.84,0.84,0.57,,PPG Industries,5mmAzuria_090PVB_5mmSB70XLClear,12369820,#,256,1457602592,0,0.475828201,0.165019095,
5611,dle552.gja,IGDB v15.4,1,0,5.84,0.21,0.10,0.41,0.48,0.07,0.10,0.00,0.84,0.05,1.00,,G.James Australia,Solarplus DLE55 on Green,11648169, ,256,1457602592,0,0.475850254,0.206569627,
5370,SB70XL Solargray_3.PPG,IGDB v16.0,1,0,3.28,0.19,0.24,0.56,0.48,0.06,0.05,0.00,0.84,0.02,1.00,,PPG Industries,Solarban® 70XL on Solargray®,11647412,#,256,1457602592,0,0.475852311,0.187416062,
5409,SBR100 Starphire_8.PPG,IGDB v21.0,1,0,7.92,0.23,0.54,0.50,0.48,0.31,0.06,0.00,0.84,0.04,1.00,,PPG Industries,Solarban® R100 Starphire®,12368558,#,256,1457602593,0,0.475876749,0.232194915,
9045,MakWG_A00 Clear_54.BMS,IGDB v30.0,1,0,53.83,0.55,0.06,0.06,0.48,0.06,0.06,0.00,0.90,0.90,0.20,,Bayer MaterialScience,Makrolon WG,12958385, ,256,1457602593,0,0.47622484,0.546845794,
8261,YNE0148_8.syp,IGDB v28.0,1,0,8.00,0.24,0.28,0.43,0.48,0.18,0.13,0.00,0.84,0.02,1.00,,"SYP GLASS GROUP CO.,LTD",Double Silver LowE on Clear #2 side,12369065,#,256,1457602594,0,0.476324558,0.240115628,
25037,SB60CLR_035SGP_SBZLAM_5.PPG,IGDB v25.0,1,0,10.24,0.23,0.30,0.16,0.48,0.08,0.07,0.00,0.84,0.84,0.75,,PPG Industries,5mmSB60Clear_035DuPontSGP_5mmSolarbronze,11188155,#,256,1457602594,0,0.476386487,0.228029683,
25040,SB60CLR_090PVB_SBZLAM_5.PPG,IGDB v25.0,1,0,11.63,0.23,0.30,0.15,0.48,0.08,0.07,0.00,0.84,0.84,0.57,,PPG Industries,5mmSB60Clear_090PVB_5mmSolarbronze,11057083,#,256,1457602594,0,0.476803005,0.225477651,
9017,MakUV_K09 Bronze_12.BMS,IGDB v30.0,1,0,12.09,0.50,0.07,0.08,0.48,0.07,0.07,0.00,0.90,0.90,0.20,,Bayer MaterialScience,Makrolon UV K09,11253693, ,256,1457602595,0,0.47685796,0.504955292,
2518,R50 SR CDF.CPF,IGDB v18.2,1,0,3.06,0.36,0.29,0.31,0.48,0.28,0.27,0.00,0.84,0.79,0.93,,Solutia Performance Films,R50,12893100,#,256,1457602595,0,0.476893485,0.362650365,
19707,R50 SR CDF.EMN,IGDB v44.0,1,0,3.06,0.36,0.29,0.31,0.48,0.28,0.27,0.00,0.84,0.79,0.93,,Eastman Chemical Company,R50,12893100,#,256,1457602596,0,0.476893485,0.362650365,
1545,SLCLGY03.SWT,IGDB v11.4,1,0,3.33,0.25,0.15,0.32,0.48,0.06,0.06,0.00,0.84,0.57,0.91,,"Southwall Technologies, Inc.",Solis® Clear on Gray,12171697, ,256,1457602596,0,0.476930261,0.24531506,
1760,SF450.ABF,IGDB v17.5,1,0,6.04,0.46,0.12,0.12,0.48,0.15,0.13,0.00,0.84,0.95,0.96,,A & B Films Pte Ltd,SF450,11581625, ,256,1457602597,0,0.477205634,0.458108962,
5407,SBR100 Starphire_6.PPG,IGDB v17.3,1,0,5.66,0.23,0.56,0.50,0.48,0.31,0.06,0.00,0.84,0.04,1.00,,PPG Industries,Solarban® R100 on 6mm Starphire®,12434350,#,256,1457602597,0,0.477266669,0.233546451,
3130,SGAG43C6.grd,IGDB v44.0,1,0,5.61,0.30,0.32,0.33,0.48,0.28,0.08,0.00,0.84,0.07,1.00,,Guardian,SunGuard® AG 43 on 6mm Clear,11909810,#,256,1457602597,0,0.477390468,0.303744882,
27323,DS50gn6.grm,IGDB v43.0,1,0,5.84,0.20,0.10,0.45,0.48,0.08,0.07,0.00,0.84,0.04,1.00,,Guardian Middle East,SunGuard® DS 50 on 6 mm Green,12435358,#,256,1457602598,0,0.477477461,0.199347407,
1627,SJ48_6.CSG,IGDB v29.0,1,0,5.98,0.24,0.40,0.38,0.48,0.14,0.06,0.00,0.84,0.04,1.00,,China Southern Glass (CSG),Double LowE on LowIron,12040377,#,256,1457602598,0,0.477670193,0.244446859,
3436,SGSNR43W10.grd,IGDB v20.0,1,0,9.75,0.22,0.45,0.51,0.48,0.25,0.07,0.00,0.84,0.03,1.00,,Guardian,SunGuard® SNR 43 on 10mm UltraWhite,11975344,#,256,1457602599,0,0.477756083,0.2150269,
9910,EclAdvEvGn6.LOF,IGDB v15.0,1,0,5.92,0.23,0.22,0.08,0.48,0.27,0.15,0.00,0.21,0.84,1.00,,Pilkington North America,Eclipse Advantage™ EverGreen,10992811,#,256,1457602599,0,0.477830052,0.233080506,
1585,XIRR7241 Solar LowE 6mm.SWT,IGDB v17.5,1,0,7.30,0.21,0.32,0.17,0.48,0.08,0.10,0.00,0.84,0.17,0.65,,"Southwall Technologies, Inc.",XIR®7241 Solar LowE 6mm,12106669,#,256,1457602599,0,0.478153437,0.212536752,
3425,SGSNR43C6.grd,IGDB v20.0,1,0,5.61,0.21,0.41,0.51,0.48,0.25,0.07,0.00,0.84,0.03,1.00,,Guardian,SunGuard® SNR 43 on 6mm Clear,11975599,#,256,1457602600,0,0.478189826,0.212843701,
25043,SB60CLR_060PVB_SBZLAM_5.PPG,IGDB v25.0,1,0,10.87,0.23,0.30,0.15,0.48,0.08,0.07,0.00,0.84,0.84,0.65,,PPG Industries,5mmSB60Clear_060PVB_5mmSolarbronze,11188155,#,256,1457602600,0,0.478625804,0.227567509,
12443,N55gn#2L441.grl,IGDB v18.0,1,0,8.05,0.24,0.15,0.28,0.48,0.18,0.16,0.00,0.84,0.84,0.85,,Guardian Latin America,SunGuard® Neutral 55 inside (4grn+.38+4clr) Lam,12238248,#,256,1457602600,0,0.479340553,0.239910275,
26121,SGAG43C5.grd,IGDB v44.0,1,0,4.62,0.31,0.33,0.33,0.48,0.28,0.08,0.00,0.84,0.07,1.00,,Guardian,SunGuard® AG 43 on 5mm Clear,11975346,#,256,1457602601,0,0.47935468,0.308662742,
794,ES73_090PVB_Bronze_14.afg,IGDB v45.0,1,0,13.54,0.33,0.08,0.06,0.48,0.07,0.06,0.00,0.84,0.84,0.61,,AGC Glass Co. N.A.,ES73_6mm_090PVB_6mmBronze,10925760,#,256,1457602601,0,0.479359537,0.332792193,
19511,LB52s-2_6.CSG,IGDB v42.0,1,0,5.92,0.17,0.10,0.55,0.48,0.10,0.07,0.00,0.84,0.02,1.00,,China Southern Glass (CSG),Triple LowE on Green,11451817,#,256,1457602602,0,0.479385793,0.17020312,
19518,SJ60-2_6.CSG,IGDB v42.0,1,0,5.92,0.20,0.09,0.40,0.48,0.08,0.03,0.00,0.84,0.04,1.00,,China Southern Glass (CSG),Double LowE on Green,11976103,#,256,1457602602,0,0.479438901,0.196680725,
5585,hl5px9.gja,IGDB v15.5,1,0,10.52,0.27,0.06,0.10,0.48,0.07,0.10,0.00,0.84,0.16,0.79,,G.James Australia,HL5pX9,12828575, ,256,1457602603,0,0.479777962,0.265996456,
17006,DARK BRONZE_6.AIS,IGDB v32.0,1,0,5.82,0.52,0.05,0.05,0.48,0.05,0.05,0.00,0.84,0.84,1.00,,Asahi India Glass Limited,AIS Dark Bronze,10990536, ,256,1457602603,0,0.479812711,0.515950978,
8371,YKE0148_6.syp,IGDB v37.0,1,0,6.00,0.21,0.38,0.49,0.48,0.21,0.04,0.00,0.84,0.03,1.00,,"SYP GLASS GROUP CO.,LTD",Double Silver LowE on Clear #2 side,11778740,#,256,1457602604,0,0.479992658,0.210833699,
26115,SGSNR43C5.grd,IGDB v32.0,1,0,4.62,0.22,0.43,0.51,0.48,0.26,0.07,0.00,0.84,0.03,1.00,,Guardian,SunGuard® SNR 43 on Clear 5 mm,12041136,#,256,1457602604,0,0.48039639,0.215041116,
3435,SGSNR43W8.grd,IGDB v20.0,1,0,7.75,0.22,0.47,0.51,0.48,0.25,0.07,0.00,0.84,0.03,1.00,,Guardian,SunGuard® SNR 43 on 8mm UltraWhite,12041137,#,256,1457602605,0,0.480616003,0.217239261,
5579,hl5ax9.gja,IGDB v15.5,1,0,10.57,0.27,0.05,0.10,0.48,0.07,0.10,0.00,0.84,0.16,0.79,,G.James Australia,HL5aX9,12828576, ,256,1457602605,0,0.480668396,0.266804665,
6295,VNE2963.vir,IGDB v31.0,1,0,5.89,0.20,0.18,0.50,0.48,0.06,0.03,0.00,0.84,0.03,1.00,,Viracon,VNE-63 on GraphiteBlue,12106925,#,256,1457602605,0,0.480711251,0.20133993,
12296,Bronze6mm.grl,IGDB v27.0,1,0,5.84,0.45,0.05,0.06,0.48,0.05,0.06,0.00,0.84,0.84,1.00,,Guardian Latin America,Bronze Float Glass,11253188,#,256,1457602606,0,0.480718821,0.448126882,
1654,CED14-46_6.CSG,IGDB v29.0,1,0,5.90,0.29,0.33,0.33,0.48,0.16,0.09,0.00,0.84,0.03,1.00,,China Southern Glass (CSG),Double Silver LowE on Clear,12171955,#,256,1457602606,0,0.481167257,0.28578645,
1905,015_805000_VCV0005_3_0Clr.EMN,IGDB v31.0,1,0,6.38,0.62,0.06,0.06,0.48,0.06,0.06,0.00,0.84,0.84,0.75,,Eastman Chemical Company,"Vanceva® Ruby Red ""5""",12883199,#,256,1457602607,0,0.48159945,0.622703969,
6172,VRE146.VIR,IGDB v13.2,1,0,5.66,0.28,0.39,0.40,0.48,0.32,0.09,0.00,0.84,0.05,1.00,,Viracon,Reflective LowE on Clear,11844530,#,256,1457602607,0,0.481611311,0.28029871,
1131,KI_GRN6.DUP,IGDB v16.2,1,0,6.70,0.46,0.07,0.07,0.48,0.07,0.07,0.00,0.84,0.84,0.83,,DuPont,Butacite® 5165000,10868992,#,256,1457602607,0,0.4816401,0.459958076,
16915,Ultra Silver 43-23_CL6.LGH,IGDB v40.0,1,0,6.00,0.21,0.36,0.48,0.48,0.23,0.10,0.00,0.85,0.02,1.00,,LG Hausys,Ultra Silver 43/23 on Clear 6mm,12172460, ,256,1457602608,0,0.481704831,0.208825499,
17109,ST 150_12.SGI,IGDB v33.0,1,0,12.10,0.40,0.18,0.11,0.48,0.18,0.17,0.00,0.82,0.84,1.00,,Saint Gobain Glass India,Dew Drop,11975347, ,256,1457602608,0,0.481817096,0.3960419,
9229,Silver 50 Xtra.hct,IGDB v17.2,1,0,2.98,0.36,0.30,0.27,0.48,0.27,0.28,0.00,0.84,0.84,1.00,,Hanita Coatings,Silver 50 Xtra on clear,12893101,#,256,1457602609,0,0.48192361,0.364812523,
19524,SJ65s-7_6.CSG,IGDB v42.0,1,0,5.93,0.20,0.19,0.51,0.48,0.06,0.03,0.00,0.84,0.02,1.00,,China Southern Glass (CSG),Triple LowE on LightGrey,11910064,#,256,1457602609,0,0.481954277,0.196392328,
6231,VRE146-10.VIR,IGDB v40.0,1,0,9.40,0.26,0.31,0.41,0.48,0.30,0.10,0.00,0.84,0.05,1.00,,Viracon,LowE on Clear,11778992,#,256,1457602610,0,0.481999576,0.263851047,
26147,SNX5123G6.grd,IGDB v35.0,1,0,5.61,0.17,0.10,0.56,0.48,0.09,0.06,0.00,0.84,0.02,1.00,,Guardian,SunGuard® SNX 51/23 on Green 6 mm,11517607,#,256,1457602610,0,0.482022017,0.168865487,
17134,ET 150_12.SGI,IGDB v33.0,1,0,12.02,0.34,0.18,0.10,0.48,0.09,0.13,0.00,0.50,0.84,1.00,,Saint Gobain Glass India,Evolite Clear,12172461, ,256,1457602610,0,0.482158244,0.337334424,
3408,SGSN68CY8.grd,IGDB v30.0,1,0,7.75,0.23,0.11,0.44,0.48,0.05,0.03,0.00,0.84,0.04,1.00,,Guardian,SunGuard® SuperNeutral 68 on 8mm CrystalGray,12172208,#,256,1457602611,0,0.482803822,0.233182907,
3434,SGSNR43W6.grd,IGDB v20.0,1,0,5.84,0.22,0.49,0.51,0.48,0.26,0.07,0.00,0.84,0.03,1.00,,Guardian,SunGuard® SNR 43 on 6mm UltraWhite,12041138,#,256,1457602611,0,0.483338386,0.219400585,
14126,SSTBlue50T_EF10.GTS,IGDB v43.0,1,0,9.80,0.40,0.15,0.13,0.48,0.12,0.19,0.00,0.71,0.84,1.00,,Glas Trösch AG,SUNSTOP Blue 50 T on Clear EUROFLOAT 10 mm,12303283, ,256,1457602612,0,0.483359784,0.401293039,
16572,Sky 40.ERN,IGDB v38.0,1,0,2.87,0.44,0.17,0.18,0.48,0.15,0.13,0.00,0.84,0.76,0.97,,Erickson International LLC,Sky 40,12696496,#,256,1457602612,0,0.483509779,0.443919182,
21052,PARSOL SAPPHIRE BLUE 8mm.SGG,IGDB v45.0,1,0,8.00,0.32,0.05,0.05,0.48,0.05,0.05,0.00,0.84,0.84,1.00,,Saint-Gobain Glass,SGG PARSOL SAPPHIRE BLUE 8mm,13746583,#,256,1457602613,0,0.483588755,0.31794402,
5266,SB60 Optigray_8.PPG,IGDB v37.0,1,0,7.92,0.23,0.09,0.43,0.48,0.05,0.03,0.00,0.84,0.03,1.00,,PPG Industries,Solarban® 60 on Optigray®  8mm,11778740,#,256,1457602613,0,0.4837372,0.230356649,
4263,Planibel Dark Blue 8.gvb,IGDB v43.0,1,0,7.85,0.33,0.05,0.05,0.48,0.05,0.05,0.00,0.84,0.84,1.00,,AGC Glass Europe,Planibel Dark Blue 8 mm,14074262, ,256,1457602613,0,0.48375693,0.332842112,
17609,Optisolar D50_6.JJG,IGDB v36.0,1,0,5.94,0.22,0.27,0.45,0.48,0.10,0.06,0.00,0.84,0.07,1.00,,Jinjing Group Co.Ltd,Optisolar D50_6,12435110, ,256,1457602614,0,0.483813673,0.222405389,
1661,CED14-47_6.CSG,IGDB v29.0,1,0,5.95,0.27,0.34,0.38,0.48,0.17,0.10,0.00,0.84,0.05,1.00,,China Southern Glass (CSG),Double LowE on Clear,12631215,#,256,1457602614,0,0.484598339,0.269139409,
17147,ET 150_8.SGI,IGDB v33.0,1,0,7.84,0.36,0.19,0.11,0.48,0.10,0.13,0.00,0.50,0.84,1.00,,Saint Gobain Glass India,Evolite Clear,12303534, ,256,1457602615,0,0.484867096,0.359081686,
26104,SGSNR43W5.grd,IGDB v32.0,1,0,4.62,0.22,0.50,0.51,0.49,0.26,0.07,0.00,0.84,0.03,1.00,,Guardian,SunGuard® SNR 43 on UltraWhite 5 mm,12106674,#,256,1457602615,0,0.485105097,0.220810473,
5039,AZURL_12.PPG,IGDB v14.1,1,0,12.70,0.19,0.05,0.05,0.49,0.06,0.06,0.00,0.84,0.84,1.00,,PPG Industries,Azuria®,13813877,#,256,1457602616,0,0.48535195,0.186593115,
2602,118MCW.ATO,IGDB v11.4,1,0,3.00,0.51,0.22,0.22,0.49,0.30,0.30,0.00,0.90,0.90,0.19,,"ATOFINA Chemicals, Inc.",Plexiglas® MC,11647165, ,256,1457602616,0,0.485794336,0.506609857,
9018,MakGP_I30 Gray_6.BMS,IGDB v30.0,1,0,5.79,0.53,0.08,0.08,0.49,0.08,0.08,0.00,0.90,0.90,0.20,,Bayer MaterialScience,Makrolon GP I30,11516602, ,256,1457602616,0,0.486107945,0.528383255,
8282,YRE0260_6.syp,IGDB v15.4,1,0,6.00,0.22,0.12,0.36,0.49,0.18,0.09,0.00,0.84,0.05,1.00,,"SHANGHAI YAOHUA PILKINGTON GLASS CO.,LTD",Solar Control LowE on 02(H) Green #2 Side,11583145, ,256,1457602617,0,0.48614946,0.217217401,
3058,CrystalGray10.grd,IGDB v43.0,1,0,9.75,0.38,0.05,0.05,0.49,0.06,0.05,0.00,0.84,0.84,1.00,,Guardian,10 mm CrystalGray® Float Glass,12434353,#,256,1457602617,0,0.486408055,0.380691379,
2120,LoE180-6_090SGP_Bronze-6.CIG,IGDB v19.0,1,0,13.60,0.32,0.08,0.17,0.49,0.06,0.07,0.00,0.84,0.84,0.50,,Cardinal Glass Industries,E180-6 / 0.090 SGP / Bronze-6,11122624,#,256,1457602618,0,0.486478478,0.316178173,
16332,SOLARSTOP Smart Azuria 55.SAM,IGDB v31.0,1,0,5.61,0.20,0.35,0.10,0.49,0.08,0.15,0.00,0.08,0.84,1.00,,Sanam Glass,SOLARSTOP Smart Azuria 55,12304798, ,256,1457602618,0,0.486585826,0.200359836,
2929,6XDGY0145-D.XYG,IGDB v34.0,1,0,5.84,0.26,0.25,0.42,0.49,0.11,0.12,0.00,0.84,0.07,1.00,,XYG Glass,6XDGY0145-D,13156262, ,256,1457602619,0,0.48659119,0.260978132,
14124,SSTBlue50T_EF8.GTS,IGDB v43.0,1,0,7.80,0.42,0.15,0.13,0.49,0.12,0.19,0.00,0.71,0.84,1.00,,Glas Trösch AG,SUNSTOP Blue 50 T on Clear EUROFLOAT 8 mm,12303284, ,256,1457602619,0,0.486648321,0.415135771,
5597,hl839.gja,IGDB v13.7,1,0,10.65,0.22,0.06,0.10,0.49,0.07,0.10,0.00,0.84,0.16,0.79,,G.James Australia,Optilight HL839 Laminate,11453338, ,256,1457602619,0,0.486671299,0.221293554,
2741,FXHP50.mmm,IGDB v16.0,1,0,5.70,0.45,0.08,0.09,0.49,0.08,0.08,0.00,0.84,0.81,0.98,,3M Corporation,FX,11975859,#,256,1457602620,0,0.48713401,0.454394877,
26137,SGIS20CY10.grd,IGDB v33.0,1,0,9.75,0.34,0.06,0.07,0.49,0.06,0.07,0.00,0.84,0.20,1.00,,Guardian,SunGuard® IS 20 Interior Surface 10 mm CrystalGray,12434609,#,256,1457602620,0,0.48757714,0.342250943,
1592,XIRR7247 Solar LowE 6mm.SWT,IGDB v17.5,1,0,7.30,0.24,0.23,0.14,0.49,0.07,0.09,0.00,0.84,0.17,0.65,,"Southwall Technologies, Inc.",XIR®7247 Solar LowE 6mm,12565933,#,256,1457602621,0,0.487699121,0.244797453,
1761,SF750.ABF,IGDB v17.5,1,0,6.13,0.43,0.11,0.11,0.49,0.13,0.12,0.00,0.84,0.95,0.94,,A & B Films Pte Ltd,SF750,11909816, ,256,1457602621,0,0.488192827,0.431556791,
5923,hl149_638.gja,IGDB v14.1,1,0,6.36,0.44,0.08,0.11,0.49,0.07,0.10,0.00,0.84,0.16,0.82,,G.James Australia,6.38mm Optilight HL149 Laminate,11384772, ,256,1457602622,0,0.488840699,0.435093611,
3184,BrLam66HP.GRD,IGDB v15.0,1,0,14.15,0.42,0.05,0.05,0.49,0.06,0.05,0.00,0.84,0.84,0.83,,Guardian,"Bronz HP lami(6mm+[.050"",.015""Brz,.050""]HPpvb+6mm)",11319235,#,256,1457602622,0,0.489028931,0.419001281,
16341,SOLARSTOP Smart Blue 75.SAM,IGDB v31.0,1,0,5.83,0.27,0.18,0.07,0.49,0.05,0.06,0.00,0.15,0.84,1.00,,Sanam Glass,SOLARSTOP Smart Blue 75,13287836, ,256,1457602622,0,0.489265949,0.265563488,
2224,Gy90cl11.PGT,IGDB v13.5,1,0,11.64,0.38,0.05,0.05,0.49,0.06,0.06,0.00,0.84,0.84,0.58,,PGT Industries,PGT Gray clear Lami11,12106423,#,256,1457602623,0,0.48928678,0.381153971,
25015,SB60CLR_090SGP_SGRLAM_3.PPG,IGDB v25.0,1,0,8.84,0.24,0.33,0.16,0.49,0.08,0.07,0.00,0.84,0.84,0.50,,PPG Industries,3mmSB60Clear_090DuPontSGP_3mmSolargray,11910070,#,256,1457602623,0,0.489332139,0.240842506,
8372,YKE0148_8.syp,IGDB v37.0,1,0,8.00,0.21,0.34,0.49,0.49,0.20,0.04,0.00,0.84,0.03,1.00,,"SYP GLASS GROUP CO.,LTD",Double Silver LowE on Clear #2 side,11975860,#,256,1457602623,0,0.489380032,0.213858053,
1670,CED22-57_6.CSG,IGDB v39.0,1,0,5.97,0.20,0.10,0.44,0.49,0.10,0.03,0.00,0.84,0.04,1.00,,China Southern Glass (CSG),Double LowE on Green,11779757,#,256,1457602624,0,0.489426017,0.198563114,
234,SS50_3ww.bsf,IGDB v16.3,1,0,3.02,0.48,0.13,0.11,0.49,0.14,0.11,0.00,0.84,0.89,0.94,,Saint-Gobain Solar Gard LLC,Stainless Steel 50,11975354,#,256,1457602624,0,0.489446133,0.483100265,
