Repository: katsuya0719/visEPlus

File: static/csv/glass.csv (part 14 of 30)
ID,Name,Source,SpectralData,AngularFunction,Thickness,Tsol,Rsol1,Rsol2,Tvis,Rvis1,Rvis2,Tir,emis1,emis2,Conductivity,Comment,Manufacturer,ProductName,Color,Certification,Status,Timestamp,Specularity,Tvis2,Tsol2,MaterialID
11090,PARSOL GREY 5mm.SGG,IGDB v16.4,1,0,5.00,0.52,0.06,0.06,0.49,0.05,0.05,0.00,0.84,0.84,1.00,,Saint-Gobain Glass,SGG PARSOL GREY 5mm,12302778, ,256,1457602625,0,0.489484489,0.520261228,
9721,6_Bronze.VRD,IGDB v17.1,1,0,5.93,0.48,0.05,0.05,0.49,0.06,0.05,0.00,0.84,0.84,1.00,,Viridian,6mm VFloat™ Bronze,11384518, ,256,1457602625,0,0.489538223,0.47739768,
14127,SSTBlue50T_EF6.GTS,IGDB v43.0,1,0,5.80,0.43,0.15,0.14,0.49,0.12,0.19,0.00,0.71,0.84,1.00,,Glas Trösch AG,SUNSTOP Blue 50 T on Clear EUROFLOAT 6 mm,12368821, ,256,1457602625,0,0.489958078,0.429749846,
1129,SLR_BRZ6.DUP,IGDB v16.2,1,0,7.08,0.49,0.06,0.06,0.49,0.06,0.07,0.00,0.84,0.84,0.71,,DuPont,Butacite® 0645200,11188164,#,256,1457602626,0,0.49016127,0.490133405,
19501,BJ48s-1_6.CSG,IGDB v42.0,1,0,5.93,0.19,0.44,0.60,0.49,0.23,0.16,0.00,0.84,0.02,1.00,,China Southern Glass (CSG),Triple LowE on Clear,11844534,#,256,1457602626,0,0.490280181,0.187672168,
2225,Gy90sb10.PGT,IGDB v13.5,1,0,10.24,0.24,0.16,0.30,0.49,0.07,0.08,0.00,0.84,0.84,0.55,,PGT Industries,PGT Gray low e.043 Lami10,11844534,#,256,1457602627,0,0.490287811,0.237822473,
3183,BrLam66.3.GRD,IGDB v15.0,1,0,13.89,0.42,0.05,0.05,0.49,0.06,0.05,0.00,0.84,0.84,0.85,,Guardian,"Bronz laminate (6mm+[.045"",.015""Brz,.045""]PVB+6mm)",11319490,#,256,1457602627,0,0.490519017,0.422116518,
19515,SJ52s-2_6.CSG,IGDB v42.0,1,0,5.95,0.18,0.10,0.51,0.49,0.09,0.06,0.00,0.84,0.03,1.00,,China Southern Glass (CSG),Triple LowE on Green,11648940,#,256,1457602627,0,0.490551442,0.181731224,
11109,ANTELIO EMERALD 8mm.SGG,IGDB v16.4,1,0,8.00,0.26,0.20,0.09,0.49,0.29,0.17,0.00,0.84,0.84,1.00,,Saint-Gobain Glass,SGG ANTELIO EMERALD 8mm,11321006, ,256,1457602628,0,0.490615726,0.25998351,
17186,PARSOL SAPPHIRE BLUE_8.SGI,IGDB v33.0,1,0,8.04,0.34,0.04,0.05,0.49,0.05,0.05,0.00,0.84,0.84,1.00,,Saint Gobain Glass India,Parsol Sapphire blue,13877913, ,256,1457602628,0,0.490720987,0.338357091,
5069,Optigray_10.PPG,IGDB v37.0,1,0,9.40,0.36,0.05,0.05,0.49,0.05,0.05,0.00,0.84,0.84,1.00,,PPG Industries,Optigray®  10mm,12172213,#,256,1457602629,0,0.490790457,0.35869959,
9769,6_EVSGrn.VRD,IGDB v18.0,1,0,5.87,0.24,0.09,0.21,0.49,0.16,0.27,0.00,0.84,0.22,1.00,,Viridian,6mm EVantage™ SuperGreen™,11452331, ,256,1457602629,0,0.490867168,0.240314946,
19717,VE50 SR CDF.EMN,IGDB v44.0,1,0,3.06,0.35,0.32,0.36,0.49,0.25,0.23,0.00,0.84,0.45,0.93,,Eastman Chemical Company,VE50 Low-E,12434611,#,256,1457602629,0,0.4909226,0.350555629,
2531,VE50 SR CDF.CPF,IGDB v18.2,1,0,3.06,0.35,0.32,0.36,0.49,0.25,0.23,0.00,0.84,0.45,0.93,,Solutia Performance Films,VE50 Low-E,12434611,#,256,1457602630,0,0.4909226,0.350555629,
9002,MakSL_K09 Bronze_6.BMS,IGDB v17.3,1,0,5.78,0.52,0.07,0.07,0.49,0.07,0.07,0.00,0.90,0.90,0.20,,Sheffield Plastics,Makrolon SL,11123137, ,256,1457602630,0,0.491217703,0.522824705,
11076,PARSOL BRONZE 6mm.SGG,IGDB v16.4,1,0,6.00,0.50,0.05,0.05,0.49,0.05,0.05,0.00,0.84,0.84,1.00,,Saint-Gobain Glass,SGG PARSOL BRONZE 6mm,11450054, ,256,1457602631,0,0.491423041,0.504595637,
4801,DN50.jwf,IGDB v16.4,1,0,3.27,0.48,0.13,0.11,0.49,0.14,0.11,0.00,0.84,0.95,0.97,,"Johnson Laminating & Coating, Inc.",Daylight Natural 50% on 3mm Clear,12040890,#,256,1457602631,0,0.491693348,0.482244045,
4806,DN50EXT.jwf,IGDB v22.0,1,0,3.27,0.48,0.11,0.13,0.49,0.11,0.14,0.00,0.95,0.84,0.97,,"Johnson Laminating & Coating, Inc.",Daylight Natural 50% on 3mm Clear - Exterior,12040890,#,256,1457602632,0,0.491693348,0.482244045,
1730,CS60.ABF,IGDB v17.0,1,0,5.07,0.43,0.14,0.13,0.49,0.13,0.12,0.00,0.88,0.84,0.91,,A & B Films Pte Ltd,CS 60,12434866, ,256,1457602632,0,0.491722584,0.428244621,
6967,HanGlas KS 150-2 6mm.HGI,IGDB v29.0,1,0,6.00,0.31,0.31,0.30,0.49,0.29,0.07,0.00,0.84,0.05,1.00,,Hankuk Glass Industries Inc.,HanGlas KS 150 ¥±  6mm,12106933, ,256,1457602632,0,0.491930515,0.308027685,
1655,BJ50-1_6.CSG,IGDB v29.0,1,0,5.97,0.22,0.44,0.51,0.49,0.28,0.12,0.00,0.84,0.04,1.00,,China Southern Glass (CSG),Double LowE on Clear,11975607,#,256,1457602633,0,0.492339551,0.218773469,
5575,hl5a19.gja,IGDB v13.1,1,0,10.25,0.27,0.06,0.10,0.49,0.08,0.11,0.00,0.84,0.16,0.79,,G.James Australia,HL5A19,13091232, ,256,1457602633,0,0.492579967,0.267687261,
2506,N1050 SR CDF.CPF,IGDB v18.2,1,0,3.03,0.44,0.13,0.12,0.49,0.14,0.12,0.00,0.84,0.94,0.95,,Solutia Performance Films,N1050,12172216,#,256,1457602634,0,0.492687166,0.444821119,
19705,N1050 SR CDF.EMN,IGDB v44.0,1,0,3.03,0.44,0.13,0.12,0.49,0.14,0.12,0.00,0.84,0.94,0.95,,Eastman Chemical Company,N1050,12172216,#,256,1457602634,0,0.492687166,0.444821119,
9031,Mak15_I30 Gray_6.BMS,IGDB v30.0,1,0,5.85,0.54,0.05,0.05,0.49,0.05,0.05,0.00,0.90,0.90,0.20,,Bayer MaterialScience,Makrolon 15 I30,11582395, ,256,1457602634,0,0.492875665,0.537039936,
1108,BZE_LITE.DUP,IGDB v11.4,1,0,6.76,0.49,0.07,0.07,0.49,0.08,0.08,0.00,0.84,0.84,0.71,,DuPont,Butacite® 0365500,11188166,#,256,1457602635,0,0.492939174,0.490685254,
17146,ET 150_5.SGI,IGDB v33.0,1,0,4.91,0.38,0.19,0.12,0.49,0.10,0.14,0.00,0.53,0.84,1.00,,Saint Gobain Glass India,Evolite Clear,12500400, ,256,1457602635,0,0.493022591,0.379732251,
11414,BIOCLEAN II ST 150 6mm.SGG,IGDB v17.2,1,0,6.00,0.45,0.15,0.18,0.49,0.21,0.18,0.00,0.84,0.81,1.00,,Saint-Gobain Glass,SGG BIOCLEAN II COOL-LITE ST 150 6mm,11975608, ,256,1457602636,0,0.493038297,0.446127146,
17031,AISC5 GREEN_5.AIS,IGDB v33.0,1,0,4.74,0.35,0.17,0.10,0.49,0.22,0.17,0.00,0.84,0.84,1.00,,Asahi India Glass Limited,AIS Ecosense Enhance Clover,11779507, ,256,1457602636,0,0.493424296,0.347355992,
1682,LB48s-1_6.CSG,IGDB v39.0,1,0,5.97,0.19,0.45,0.60,0.49,0.24,0.17,0.00,0.84,0.02,1.00,,China Southern Glass (CSG),Triple LowE on Clear,11517111,#,256,1457602637,0,0.493444353,0.187272608,
17050,BLUE GREY_6.AIS,IGDB v33.0,1,0,6.06,0.41,0.05,0.05,0.49,0.05,0.05,0.00,0.84,0.84,1.00,,Asahi India Glass Limited,AIS Blue Grey,12172469, ,256,1457602637,0,0.49361515,0.407478273,
8604,DG45.mwf,IGDB v27.0,1,0,3.18,0.43,0.13,0.15,0.49,0.12,0.13,0.00,0.84,0.78,1.00,,Madico Inc.,DG 45,12303543,#,256,1457602638,0,0.493633807,0.425283015,
16340,SOLARSTOP MajesticBronze75.SAM,IGDB v33.0,1,0,5.71,0.37,0.18,0.09,0.49,0.04,0.06,0.00,0.14,0.84,1.00,,Sanam Glass,SOLARSTOP Majestic Bronze 75,11385028, ,256,1457602638,0,0.493768215,0.366113514,
25018,SB60CLR_060SGP_SGRLAM_3.PPG,IGDB v25.0,1,0,7.93,0.24,0.33,0.17,0.49,0.08,0.07,0.00,0.84,0.84,0.60,,PPG Industries,3mmSB60Clear_060DuPontSGP_3mmSolargray,11975863,#,256,1457602638,0,0.493985564,0.243867174,
1907,015_835000_VCV0007_3_0Clr.EMN,IGDB v31.0,1,0,6.38,0.48,0.05,0.05,0.49,0.05,0.06,0.00,0.84,0.84,0.75,,Eastman Chemical Company,"Vanceva® Evening Shadow ""7""",11188927,#,256,1457602639,0,0.493996561,0.477128536,
2219,Gy90sb8.PGT,IGDB v13.5,1,0,8.84,0.24,0.16,0.33,0.49,0.07,0.08,0.00,0.84,0.84,0.51,,PGT Industries,PGT Gray low e.043 Lami8,11910327,#,256,1457602639,0,0.494223028,0.243204698,
1200,2009 DHFL8.amg,IGDB v17.0,1,0,7.87,0.30,0.05,0.05,0.49,0.06,0.06,0.00,0.84,0.84,1.00,,Asahimas,Panasap Dark Blue 8.0,14075028, ,256,1457602639,0,0.494285077,0.299389005,
11158,COOL-LITE KNT 464 8mm.SGG,IGDB v16.4,1,0,8.00,0.22,0.18,0.06,0.49,0.02,0.08,0.00,0.15,0.84,1.00,,Saint-Gobain Glass,SGG COOL-LITE KNT 464 8mm,12305057, ,256,1457602640,0,0.494336814,0.21518974,
17135,ET 150_6.SGI,IGDB v33.0,1,0,5.96,0.37,0.18,0.12,0.49,0.09,0.14,0.00,0.50,0.84,1.00,,Saint Gobain Glass India,Evolite Clear,12435121, ,256,1457602640,0,0.494921833,0.374291837,
25021,SB60CLR_035SGP_SGRLAM_3.PPG,IGDB v25.0,1,0,7.44,0.24,0.33,0.17,0.49,0.08,0.07,0.00,0.84,0.84,0.69,,PPG Industries,3mmSB60Clear_035DuPontSGP_3mmSolargray,12106935,#,256,1457602641,0,0.494948208,0.244733632,
5581,hl5p19.gja,IGDB v13.1,1,0,10.45,0.31,0.06,0.11,0.50,0.08,0.11,0.00,0.84,0.16,0.79,,G.James Australia,HL5P19,13156770, ,256,1457602641,0,0.495262653,0.306403309,
8385,YGE0149_6.syp,IGDB v43.0,1,0,6.00,0.23,0.35,0.44,0.50,0.16,0.05,0.00,0.84,0.04,1.00,,"SYP GLASS GROUP CO.,LTD",Double Silver LowE on Clear #2 side,12369077, ,256,1457602641,0,0.495287061,0.229854539,
25024,SB60CLR_090PVB_SGRLAM_3.PPG,IGDB v25.0,1,0,8.83,0.24,0.33,0.16,0.50,0.08,0.07,0.00,0.84,0.84,0.50,,PPG Industries,3mmSB60Clear_090PVB_3mmSolargray,11910327,#,256,1457602642,0,0.495328009,0.241774812,
2204,bzcl716.pgt,IGDB v13.1,1,0,11.53,0.37,0.06,0.06,0.50,0.07,0.07,0.00,0.84,0.84,0.59,,PGT Industries,PGT bronze clear,11254209,#,256,1457602642,0,0.495356649,0.365213931,
6176,VRE259.VIR,IGDB v13.2,1,0,5.66,0.22,0.15,0.44,0.50,0.21,0.14,0.00,0.84,0.05,1.00,,Viracon,Reflective LowE on Green,11386799,#,256,1457602643,0,0.495434761,0.222528085,
8231,SCCSP0150_6.syp,IGDB v15.4,1,0,6.00,0.47,0.18,0.17,0.50,0.26,0.15,0.00,0.84,0.84,1.00,,"SHANGHAI YAOHUA PILKINGTON GLASS CO.,LTD",Solar Reflective on Clear,12106937, ,256,1457602643,0,0.495461106,0.472034484,
2538,SD2510.CPF,IGDB v18.2,1,0,3.04,0.16,0.47,0.54,0.50,0.14,0.13,0.00,0.84,0.93,0.94,,Solutia Performance Films,Signals Defenses Film,10534834,#,256,1457602644,0,0.495483309,0.159992963,
19724,SD2510.EMN,IGDB v44.0,1,0,3.04,0.16,0.47,0.54,0.50,0.14,0.13,0.00,0.84,0.93,0.94,,Eastman Chemical Company,Signals Defenses Film,10534834,#,256,1457602644,0,0.495483309,0.159992963,
5458,SB90 Solexia_6.PPG,IGDB v43.0,1,0,5.66,0.18,0.12,0.60,0.50,0.08,0.13,0.00,0.84,0.02,1.00,,PPG Industries,Solarban® 90 on Solexia®  6mm,11714732,#,256,1457602644,0,0.495873928,0.176557794,
14163,SSTNeutral50T_EF12.GTS,IGDB v43.0,1,0,11.80,0.41,0.16,0.08,0.50,0.15,0.12,0.00,0.77,0.84,1.00,,Glas Trösch AG,SUNSTOP Neutral 50 T on Clear EUROFLOAT 12 mm,12303798, ,256,1457602645,0,0.495942831,0.41043812,
5589,hl739.gja,IGDB v13.3,1,0,10.70,0.20,0.06,0.11,0.50,0.08,0.11,0.00,0.84,0.16,0.79,,G.James Australia,HL739,12896140, ,256,1457602645,0,0.496028543,0.202057734,
5425,Solarban z50_8.PPG,IGDB v29.0,1,0,7.92,0.27,0.17,0.43,0.50,0.05,0.03,0.00,0.84,0.03,1.00,,PPG Industries,Solarban® z50  8mm,12959152,#,256,1457602646,0,0.496047527,0.271853685,
13001,bronze6.arc,IGDB v16.3,1,0,5.90,0.49,0.05,0.05,0.50,0.05,0.05,0.00,0.84,0.84,1.00,,arcon,bronze float 6,11384775, ,256,1457602646,0,0.496322423,0.485876292,
4112,OptifloatBronze6mm.NSG,IGDB v35.0,1,0,5.90,0.49,0.05,0.05,0.50,0.05,0.05,0.00,0.84,0.84,1.00,,Pilkington,6mm Optifloat Bronze,11384775, ,256,1457602647,0,0.496391922,0.485900402,
1206,BRFL6.amg,IGDB v17.1,1,0,5.86,0.51,0.05,0.05,0.50,0.05,0.05,0.00,0.84,0.84,1.00,,Asahimas,Panasap Bronze 6.0,11384776, ,256,1457602647,0,0.496541828,0.509628177,
5690,le50i1.gja,IGDB v13.6,1,0,5.98,0.33,0.20,0.29,0.50,0.10,0.10,0.00,0.84,0.10,1.00,,G.James Australia,Solarplus LE50i on Clear,12959408, ,256,1457602647,0,0.496605337,0.332657039,
4873,PD50.jwf,IGDB v42.0,1,0,3.27,0.38,0.18,0.17,0.50,0.13,0.11,0.00,0.84,0.91,0.97,,"Johnson Laminating & Coating, Inc.",Palisade 50% on 3mm Clear,12107190,#,256,1457602648,0,0.496619582,0.379289418,
5287,SB60 Solargray_4.PPG,IGDB v29.0,1,0,3.91,0.26,0.16,0.43,0.50,0.05,0.03,0.00,0.84,0.03,1.00,,PPG Industries,Solarban® 60 on Solargray®  4mm,12106682,#,256,1457602648,0,0.496781349,0.263764143,
5750,ts50_1.gja,IGDB v13.7,1,0,5.85,0.40,0.07,0.21,0.50,0.07,0.19,0.00,0.84,0.75,1.00,,G.James Australia,Solarplus TS50 on Clear,11320254, ,256,1457602649,0,0.497139037,0.395167917,
25027,SB60CLR_060PVB_SGRLAM_3.PPG,IGDB v25.0,1,0,8.07,0.24,0.33,0.17,0.50,0.08,0.07,0.00,0.84,0.84,0.58,,PPG Industries,3mmSB60Clear_060PVB_3mmSolargray,12041399,#,256,1457602649,0,0.497281313,0.244139388,
5515,34_50_grey.gja,IGDB v35.0,1,0,10.60,0.34,0.18,0.16,0.50,0.09,0.11,0.00,0.84,0.17,0.70,,G.James Australia,Optilight Plus 34/50 Grey,11976118, ,256,1457602650,0,0.497378051,0.33634153,
21358,COOL-LITE ET 150 10mm.SGG,IGDB v44.0,1,0,10.00,0.39,0.19,0.12,0.50,0.11,0.13,0.00,0.57,0.84,1.00,,Saint-Gobain Glass,SGG COOL-LITE ET 150 10mm,12500656, ,256,1457602650,0,0.497643948,0.39396745,
19500,BJ48s_6.CSG,IGDB v42.0,1,0,5.97,0.19,0.54,0.60,0.50,0.24,0.16,0.00,0.84,0.02,1.00,,China Southern Glass (CSG),Triple LowE on LowIron,11910329,#,256,1457602651,0,0.497882217,0.192915544,
26146,SNX5123G5.grd,IGDB v35.0,1,0,4.62,0.18,0.12,0.56,0.50,0.09,0.06,0.00,0.84,0.02,1.00,,Guardian,SunGuard® SNX 51/23 on Green 5 mm,11714732,#,256,1457602651,0,0.498283714,0.176735461,
8213,04_Bronze_6.syp,IGDB v15.4,1,0,6.00,0.46,0.05,0.05,0.50,0.06,0.06,0.00,0.84,0.84,1.00,,"SHANGHAI YAOHUA PILKINGTON GLASS CO.,LTD",04-Bronze Float Glass,11385030, ,256,1457602652,0,0.498537034,0.463475198,
5596,hl869.gja,IGDB v14.0,1,0,10.52,0.22,0.06,0.10,0.50,0.07,0.10,0.00,0.84,0.16,0.79,,G.James Australia,HL869,12240534, ,256,1457602652,0,0.498730838,0.222218916,
11167,COOL-LITE KS 150 II 10mm.SGG,IGDB v33.0,1,0,10.00,0.31,0.32,0.29,0.50,0.10,0.26,0.00,0.07,0.84,1.00,,Saint-Gobain Glass,SGG COOL-LITE KS 150 II 10mm,12041909, ,256,1457602652,0,0.498846084,0.308723569,
3182,BrLam44.3.GRD,IGDB v15.0,1,0,10.34,0.46,0.05,0.05,0.50,0.06,0.05,0.00,0.84,0.84,0.79,,Guardian,"Bronz laminate (4mm+[.045"",.015""Brz,.045""]PVB+4mm)",11450821,#,256,1457602653,0,0.4988814,0.45845744,
17138,ST 150_5.SGI,IGDB v33.0,1,0,4.87,0.46,0.18,0.13,0.50,0.17,0.18,0.00,0.82,0.84,1.00,,Saint Gobain Glass India,Dew Drop,12303800, ,256,1457602653,0,0.498949647,0.456894964,
11413,BIOCLEAN II ST 150 4mm.SGG,IGDB v17.2,1,0,4.00,0.47,0.16,0.18,0.50,0.21,0.18,0.00,0.84,0.81,1.00,,Saint-Gobain Glass,SGG BIOCLEAN II COOL-LITE ST 150 4mm,12041402, ,256,1457602654,0,0.499038488,0.469893038,
8238,YAC2260_6.syp,IGDB v15.4,1,0,6.00,0.29,0.10,0.11,0.50,0.18,0.11,0.00,0.84,0.78,1.00,,"SHANGHAI YAOHUA PILKINGTON GLASS CO.,LTD",Solar Reflective on 22(F) Green,11845807, ,256,1457602654,0,0.499174535,0.286269933,
14144,SSTNeutral50T_EF10.GTS,IGDB v43.0,1,0,9.80,0.42,0.16,0.09,0.50,0.15,0.12,0.00,0.77,0.84,1.00,,Glas Trösch AG,SUNSTOP Neutral 50 T on Clear EUROFLOAT 10 mm,12369335, ,256,1457602655,0,0.499299467,0.424454451,
17145,ET 150_4.SGI,IGDB v33.0,1,0,3.86,0.39,0.19,0.13,0.50,0.09,0.14,0.00,0.50,0.84,1.00,,Saint Gobain Glass India,Evolite Clear,12566194, ,256,1457602655,0,0.499312758,0.392942488,
6803,6mmSDT1-50.SGT,IGDB v24.0,1,0,5.84,0.22,0.34,0.46,0.50,0.16,0.07,0.00,0.84,0.05,1.00,,"Guangdong Avic Special Glass Technology Co., Ltd",SDT1-50(T),11583409, ,256,1457602655,0,0.499401659,0.218490273,
2748,PR50.mmm,IGDB v16.0,1,0,5.72,0.27,0.15,0.09,0.50,0.08,0.07,0.00,0.84,0.78,0.98,,3M Corporation,Prestige,11713723,#,256,1457602656,0,0.499596864,0.273051232,
17606,Optisolar UD50_6.JJG,IGDB v36.0,1,0,5.88,0.24,0.35,0.45,0.50,0.10,0.06,0.00,0.84,0.07,1.00,,Jinjing Group Co.Ltd,Optisolar UD50_6,12632235, ,256,1457602656,0,0.499757916,0.238461137,
4278,Planibel grey 5.gvb,IGDB v43.0,1,0,4.85,0.53,0.05,0.05,0.50,0.05,0.05,0.00,0.84,0.84,1.00,,AGC Glass Europe,Planibel Grey 5 mm,12499899, ,256,1457602657,0,0.499876976,0.530221164,
3416,SNX6227CY6.grd,IGDB v18.1,1,0,5.61,0.19,0.18,0.54,0.50,0.06,0.03,0.00,0.84,0.02,1.00,,Guardian,SunGuard® SNX 62/27 on 6mm CrystalGray,11714228,#,256,1457602657,0,0.499966323,0.187268555,
4126,OptifloatGrey5mm.NSG,IGDB v35.0,1,0,4.90,0.52,0.05,0.05,0.50,0.06,0.06,0.00,0.84,0.84,1.00,,Pilkington,5mm Optifloat Grey,12434364, ,256,1457602658,0,0.500076652,0.517233729,
4826,SV40.jwf,IGDB v16.4,1,0,3.26,0.44,0.17,0.13,0.50,0.16,0.12,0.00,0.84,0.89,0.98,,"Johnson Laminating & Coating, Inc.",Scenic View 40% on 3mm Clear,12565943,#,256,1457602658,0,0.500098348,0.438152403,
21357,COOL-LITE ET 150 8mm.SGG,IGDB v44.0,1,0,8.00,0.40,0.19,0.12,0.50,0.11,0.13,0.00,0.57,0.84,1.00,,Saint-Gobain Glass,SGG COOL-LITE ET 150 8mm,12566449, ,256,1457602658,0,0.500288606,0.402684242,
8350,YNE2259_6.syp,IGDB v18.2,1,0,6.00,0.21,0.09,0.46,0.50,0.09,0.10,0.00,0.84,0.04,1.00,,"SHANGHAI YAOHUA PILKINGTON GLASS CO.,LTD",Double Silver LowE on 22(F) Green #2 side,12436133,#,256,1457602659,0,0.500402629,0.206579432,
8291,YRE2260_6.syp,IGDB v15.4,1,0,6.00,0.22,0.13,0.37,0.50,0.18,0.08,0.00,0.84,0.05,1.00,,"SHANGHAI YAOHUA PILKINGTON GLASS CO.,LTD",Solar Control LowE on 22(F) Green #2 Side,11714988, ,256,1457602659,0,0.500561535,0.223892048,
9027,MakAR_I30 Gray_12.BMS,IGDB v30.0,1,0,12.12,0.54,0.05,0.05,0.50,0.05,0.05,0.00,0.90,0.90,0.20,,Bayer MaterialScience,Makrolon AR I30,11779260, ,256,1457602660,0,0.500563085,0.537385762,
1231,GEFL5.amg,IGDB v17.1,1,0,4.84,0.52,0.05,0.05,0.50,0.05,0.05,0.00,0.84,0.84,1.00,,Asahimas,Panasap Euro Gray 5.0,12499899, ,256,1457602660,0,0.500568867,0.515918612,
5364,SB60 Solarblue_6.PPG,IGDB v43.0,1,0,5.66,0.25,0.11,0.43,0.50,0.05,0.03,0.00,0.84,0.03,1.00,,PPG Industries,Solarban® 60 on Solarblue®  6mm,13156777,#,256,1457602661,0,0.500965953,0.252393067,
8233,YAC0150_6.syp,IGDB v15.4,1,0,6.00,0.41,0.17,0.12,0.50,0.26,0.06,0.00,0.84,0.72,1.00,,"SHANGHAI YAOHUA PILKINGTON GLASS CO.,LTD",Solar Reflective on Clear,12172727,#,256,1457602661,0,0.501089871,0.410230637,
1216,DHFL8.amg,IGDB v17.1,1,0,7.83,0.35,0.05,0.05,0.50,0.05,0.05,0.00,0.84,0.84,1.00,,Asahimas,Panasap Dark Blue 8.0,14206106, ,256,1457602662,0,0.501418591,0.35147664,
12337,Neutral55gn6.grl,IGDB v18.0,1,0,5.84,0.23,0.11,0.31,0.50,0.17,0.08,0.00,0.84,0.07,1.00,,Guardian Latin America,SunGuard® Neutral 55 on Green,11845806,#,256,1457602662,0,0.501574576,0.233795658,
9833,GREY5.LOF,IGDB v11.4,1,0,4.70,0.48,0.05,0.05,0.50,0.06,0.06,0.00,0.84,0.84,1.00,,Pilkington North America,Optifloat™ Grey,12500155,#,256,1457602663,0,0.501858294,0.476901978,
242,St50_3ww.bsf,IGDB v16.3,1,0,3.02,0.38,0.39,0.37,0.50,0.27,0.24,0.00,0.84,0.69,0.94,,Saint-Gobain Solar Gard LLC,Sterling 50,12762805,#,256,1457602663,0,0.501883268,0.381368399,
9771,4EnTechGry.VRD,IGDB v26.0,1,0,3.93,0.45,0.07,0.10,0.50,0.07,0.09,0.00,0.84,0.16,1.00,,Viridian,4mm EnergyTech™ Grey,12237757, ,256,1457602663,0,0.502061069,0.449177206,
3181,BrLam33.3.GRD,IGDB v15.0,1,0,8.97,0.47,0.06,0.05,0.50,0.06,0.05,0.00,0.84,0.84,0.76,,Guardian,"Bronz laminate (3.1+[.045"",.015""Brz,.045""]PVB+3.1)",11450822,#,256,1457602664,0,0.502142727,0.473707765,
9225,Solar Bronze 50.hct,IGDB v17.2,1,0,2.98,0.36,0.32,0.37,0.50,0.19,0.17,0.00,0.84,0.71,1.00,,Hanita Coatings,Solar Bronze 50 on clear,11254215,#,256,1457602664,0,0.502195835,0.362411261,
6065,VE485.VIR,IGDB v11.4,1,0,5.66,0.35,0.10,0.23,0.50,0.05,0.03,0.00,0.84,0.09,1.00,,Viracon,LowE on Bronze,11450821,#,256,1457602665,0,0.502371907,0.35201028,
25411,SBz50OBL_075SFX_CLRLAM_6.PPG,IGDB v45.0,1,0,13.21,0.24,0.22,0.22,0.50,0.07,0.08,0.00,0.84,0.84,0.64,,PPG Industries,6mmSBz50Optiblue_075Saflex®VSO2_6mmClear,12500912,#,256,1457602665,0,0.502389312,0.244861856,
8256,YNE0148_6.syp,IGDB v24.0,1,0,6.00,0.26,0.37,0.46,0.50,0.18,0.13,0.00,0.84,0.04,1.00,,"SYP GLASS GROUP CO.,LTD",Double Silver LowE on Clear #2 side,12697520,#,256,1457602665,0,0.502410829,0.257179469,
11282,COOL-LITE ST 467 8mm.SGG,IGDB v16.4,1,0,8.00,0.25,0.14,0.07,0.50,0.18,0.13,0.00,0.82,0.84,1.00,,Saint-Gobain Glass,SGG COOL-LITE ST 467 8mm,11846314, ,256,1457602666,0,0.502438784,0.254360348,
6207,VRE154-10.VIR,IGDB v44.0,1,0,9.40,0.28,0.32,0.42,0.50,0.31,0.13,0.00,0.84,0.06,1.00,,Viracon,LowE on Clear,11779766,#,256,1457602666,0,0.502453744,0.280271858,
14142,SSTNeutral50T_EF8.GTS,IGDB v43.0,1,0,7.80,0.44,0.16,0.09,0.50,0.15,0.12,0.00,0.77,0.84,1.00,,Glas Trösch AG,SUNSTOP Neutral 50 T on Clear EUROFLOAT 8 mm,12434872, ,256,1457602667,0,0.502691209,0.439255059,
8383,YKE0150_6.syp,IGDB v43.0,1,0,6.00,0.25,0.29,0.38,0.50,0.11,0.06,0.00,0.84,0.04,1.00,,"SYP GLASS GROUP CO.,LTD",Double Silver LowE on Clear #2 side,12238266, ,256,1457602667,0,0.502884984,0.251369119,
12103,LtBlue52c8.grm,IGDB v17.3,1,0,7.70,0.45,0.11,0.17,0.50,0.16,0.17,0.00,0.84,0.79,1.00,,Guardian Middle East,SunGuard® S Light Blue 52,12369336,#,256,1457602668,0,0.502906621,0.446738422,
21250,COOL-LITE ST 150 10mm.SGG,IGDB v44.0,1,0,10.00,0.44,0.17,0.12,0.50,0.17,0.18,0.00,0.85,0.84,1.00,,Saint-Gobain Glass,SGG COOL-LITE ST 150 10mm,12500662, ,256,1457602668,0,0.502907038,0.443998158,
901,GRAY_5.AFG,IGDB v11.4,1,0,4.78,0.49,0.05,0.05,0.50,0.05,0.05,0.00,0.84,0.84,1.00,,AGC Glass Co. N.A.,Float Glass,12500157,#,256,1457602668,0,0.50300765,0.487837464,
11159,COOL-LITE KNT 464-H 8mm.SGG,IGDB v16.4,1,0,8.00,0.25,0.18,0.07,0.50,0.02,0.08,0.00,0.15,0.84,1.00,,Saint-Gobain Glass,SGG COOL-LITE KNT 464-H 8mm,12501926, ,256,1457602669,0,0.503368258,0.246853799,
11166,COOL-LITE KS 150 II 8mm.SGG,IGDB v33.0,1,0,8.00,0.32,0.32,0.31,0.50,0.10,0.26,0.00,0.07,0.84,1.00,,Saint-Gobain Glass,SGG COOL-LITE KS 150 II 8mm,12107447, ,256,1457602669,0,0.50353235,0.321305007,
11473,COOL-LITE KN 153 II 10mm.SGG,IGDB v20.0,1,0,10.00,0.30,0.31,0.17,0.50,0.06,0.11,0.00,0.06,0.84,1.00,,Saint-Gobain Glass,SGG COOL-LITE KN 153 II 10mm,12435631, ,256,1457602670,0,0.503534675,0.296859235,
9317,IDS 35.CLC,IGDB v43.0,1,0,2.98,0.48,0.12,0.10,0.50,0.13,0.11,0.00,0.84,0.94,0.97,,"Commonwealth Laminating and Coating, Inc.",IDS 35,12303548, ,256,1457602670,0,0.503653586,0.477838665,
5655,le80i5a.gja,IGDB v13.6,1,0,5.84,0.26,0.07,0.28,0.50,0.06,0.06,0.00,0.84,0.10,1.00,,G.James Australia,Solarplus LE80i on Arctic Blue,13026210, ,256,1457602670,0,0.503675103,0.26103425,
1757,Dualis50.ABF,IGDB v17.5,1,0,5.96,0.42,0.10,0.14,0.50,0.11,0.14,0.00,0.84,0.90,0.99,,A & B Films Pte Ltd,Dualis 50,12304055, ,256,1457602671,0,0.503849983,0.417501748,
8336,YNE0150_6.syp,IGDB v17.4,1,0,6.00,0.24,0.33,0.51,0.50,0.15,0.15,0.00,0.84,0.03,1.00,,"SHANGHAI YAOHUA PILKINGTON GLASS CO.,LTD",Curved Tempered Double Silver LowE on Clear #2,13025705,#,256,1457602671,0,0.503850162,0.235548407,
6505,CL_TDE50_6.TGI,IGDB v25.0,1,0,6.00,0.25,0.27,0.42,0.50,0.19,0.19,0.00,0.84,0.06,1.00,,Taiwan Glass Ind. Corp.,CL_TDE50_6.TGI,11780022, ,256,1457602672,0,0.503907323,0.253476441,
9026,MakAR_I30 Gray_6.BMS,IGDB v30.0,1,0,5.79,0.55,0.05,0.05,0.50,0.05,0.05,0.00,0.90,0.90,0.20,,Bayer MaterialScience,Makrolon AR I30,11648445, ,256,1457602672,0,0.503924131,0.547386527,
2906,6sg150.XYG,IGDB v23.0,1,0,6.00,0.31,0.37,0.38,0.50,0.31,0.13,0.00,0.84,0.05,1.00,,XYG Glass,_XYG Low-E SG150 on Clear,11910841, ,256,1457602673,0,0.504041374,0.311482966,
17101,ST 150_6.SGI,IGDB v33.0,1,0,5.88,0.45,0.17,0.12,0.50,0.17,0.17,0.00,0.81,0.84,1.00,,Saint Gobain Glass India,Dew Drop,12303801, ,256,1457602673,0,0.504047871,0.453090698,
21356,COOL-LITE ET 150 6mm.SGG,IGDB v44.0,1,0,6.00,0.41,0.19,0.13,0.50,0.11,0.13,0.00,0.57,0.84,1.00,,Saint-Gobain Glass,SGG COOL-LITE ET 150 6mm,12631986, ,256,1457602673,0,0.50405252,0.413387656,
8303,YSE2260_6.syp,IGDB v15.4,1,0,6.00,0.23,0.10,0.28,0.50,0.13,0.03,0.00,0.84,0.09,1.00,,"SHANGHAI YAOHUA PILKINGTON GLASS CO.,LTD",Solar Control LowE on 22(F) Green #2 Side,12108458, ,256,1457602674,0,0.504056096,0.233521,
5051,SGRAY_5.PPG,IGDB v11.4,1,0,4.67,0.48,0.05,0.06,0.50,0.06,0.06,0.00,0.84,0.84,1.00,,PPG Industries,Solargray®,12500156,#,256,1457602674,0,0.504205525,0.479129195,
6188,VRE659.VIR,IGDB v13.2,1,0,5.66,0.24,0.17,0.44,0.50,0.21,0.14,0.00,0.84,0.05,1.00,,Viracon,Reflective LowE on Blue Green,11714736,#,256,1457602675,0,0.50467068,0.239140838,
9220,Argent 50 PS.hct,IGDB v17.2,1,0,2.98,0.36,0.30,0.44,0.50,0.20,0.28,0.00,0.84,0.69,1.00,,Hanita Coatings,Argent 50 PS,12631987,#,256,1457602675,0,0.504867315,0.355215192,
6248,VE112m.vir,IGDB v15.3,1,0,5.66,0.22,0.07,0.44,0.50,0.05,0.03,0.00,0.84,0.04,1.00,,Viracon,VE-2M on Actic Blue,13157535,#,256,1457602675,0,0.50488019,0.2185179,
19508,CEV11-55T_10.CSG,IGDB v42.0,1,0,9.94,0.25,0.23,0.38,0.51,0.11,0.03,0.00,0.84,0.05,1.00,,China Southern Glass (CSG),Double LowE on Clear,12369593,#,256,1457602676,0,0.505012274,0.251725644,
11115,COOL-LITE SKN 465 II 8mm.SGG,IGDB v25.0,1,0,8.00,0.18,0.50,0.07,0.51,0.10,0.09,0.00,0.01,0.84,1.00,,Saint-Gobain Glass,SGG COOL-LITE SKN 465 II 8mm,11846818, ,256,1457602676,0,0.505050302,0.184374422,
6281,VRE1546.VIR,IGDB v16.0,1,0,5.66,0.31,0.48,0.42,0.51,0.34,0.11,0.00,0.84,0.05,1.00,,Viracon,Reflective LowE on UltraWhite,11910841,#,256,1457602676,0,0.505059242,0.306625217,
8301,YSD0150_6.syp,IGDB v15.4,1,0,6.00,0.50,0.14,0.19,0.51,0.19,0.20,0.00,0.84,0.81,1.00,,"SHANGHAI YAOHUA PILKINGTON GLASS CO.,LTD",Solar Reflective on Clear,12238267, ,256,1457602677,0,0.505190074,0.497956365,
4269,Planibel bronze 6.gvb,IGDB v43.0,1,0,5.85,0.52,0.05,0.05,0.51,0.05,0.05,0.00,0.84,0.84,1.00,,AGC Glass Europe,Planibel Bronze 6 mm,11581641, ,256,1457602677,0,0.505236924,0.520003796,
2905,6tb150.xyg,IGDB v17.2,1,0,5.86,0.35,0.22,0.24,0.51,0.17,0.04,0.00,0.84,0.14,1.00,,XYG Glass,_XYG Low-E TB150 on Clear,12763059, ,256,1457602678,0,0.505302787,0.345609874,
6817,DF4560.WHG,IGDB v43.0,1,0,5.82,0.25,0.10,0.21,0.51,0.13,0.03,0.00,0.84,0.11,1.00,,"BEIJING WUHUATIANBAO GLASS CO.,LTD",DF4560,12370602, ,256,1457602678,0,0.505597949,0.247053742,
5382,SB70XL Atlantica_8.PPG,IGDB v29.0,1,0,7.92,0.17,0.06,0.56,0.51,0.06,0.05,0.00,0.84,0.02,1.00,,PPG Industries,Solarban® 70XL Atlantica®  8mm,11322532,#,256,1457602679,0,0.505788445,0.167446241,
6808,SSP1-50(T).SGT,IGDB v29.0,1,0,5.83,0.30,0.21,0.29,0.51,0.14,0.05,0.00,0.84,0.12,1.00,,"Guangdong Avic Special Glass Technology Co., Ltd",SSP1-50(T) on Clear,12304562, ,256,1457602679,0,0.50582093,0.304024428,
14145,SSTNeutral50T_EF6.GTS,IGDB v43.0,1,0,5.80,0.45,0.16,0.09,0.51,0.15,0.12,0.00,0.77,0.84,1.00,,Glas Trösch AG,SUNSTOP Neutral 50 T on Clear EUROFLOAT 6 mm,12500665, ,256,1457602680,0,0.506113231,0.454895139,
5416,OptiBlue_10.PPG,IGDB v42.0,1,0,9.40,0.50,0.05,0.05,0.51,0.06,0.06,0.00,0.84,0.84,1.00,,PPG Industries,Optiblue®  10mm,13549489,#,256,1457602680,0,0.506178021,0.502650559,
17103,ST 467_8.SGI,IGDB v33.0,1,0,7.99,0.29,0.14,0.07,0.51,0.18,0.13,0.00,0.84,0.84,1.00,,Saint Gobain Glass India,Emerald Glaze,12042669, ,256,1457602680,0,0.506228685,0.294954658,
27032,Bronze5mm.grm,IGDB v35.0,1,0,4.85,0.52,0.06,0.06,0.51,0.06,0.06,0.00,0.84,0.84,1.00,,Guardian Middle East,Bronze Float Glass 5 mm,11516361,#,256,1457602681,0,0.506268203,0.522276819,
7119,ip4729pl.ipe,IGDB v17.0,1,0,6.00,0.27,0.43,0.54,0.51,0.38,0.26,0.00,0.84,0.04,1.00,,INTERPANE GLAS INDUSTRIE AG,ipasol platin 47/29,11648952,#,256,1457602681,0,0.506495178,0.273673803,
21249,COOL-LITE ST 150 8mm.SGG,IGDB v44.0,1,0,8.00,0.46,0.17,0.12,0.51,0.17,0.18,0.00,0.85,0.84,1.00,,Saint-Gobain Glass,SGG COOL-LITE ST 150 8mm,12566199,#,256,1457602682,0,0.506640673,0.45578748,
3115,SGSN54G6.grd,IGDB v15.4,1,0,5.61,0.20,0.09,0.48,0.51,0.08,0.12,0.00,0.84,0.03,1.00,,Guardian,SunGuard® SuperNeutral 54 on Green,11649710,#,256,1457602682,0,0.506676674,0.196606129,
2777,ultraprs50.mmm,IGDB v31.0,1,0,3.26,0.29,0.21,0.10,0.51,0.09,0.08,0.00,0.84,0.83,0.93,,3M Corporation,Prestige Ultra PR-S50,11648699,#,256,1457602683,0,0.506898105,0.287670255,
1651,BJ50_6.CSG,IGDB v29.0,1,0,5.96,0.23,0.54,0.50,0.51,0.27,0.11,0.00,0.84,0.04,1.00,,China Southern Glass (CSG),Double LowE on LowIron,12172987,#,256,1457602683,0,0.507029176,0.231988072,
8335,YNE0152_6.syp,IGDB v17.4,1,0,6.00,0.24,0.29,0.47,0.51,0.12,0.11,0.00,0.84,0.03,1.00,,"SHANGHAI YAOHUA PILKINGTON GLASS CO.,LTD",Double Silver LowE on Clear #2 side,13091496,#,256,1457602684,0,0.507245123,0.242202803,
25101,SB67CLR_075SFX_CLRLAM_6.PPG,IGDB v45.0,1,0,13.29,0.21,0.35,0.27,0.51,0.15,0.13,0.00,0.84,0.84,0.64,,PPG Industries,6mmSB67Clear_075Saflex®VSO2_6mmClear,11255989,#,256,1457602684,0,0.507252693,0.207989037,
12102,LtBlue52c6.grm,IGDB v17.3,1,0,5.74,0.46,0.12,0.17,0.51,0.17,0.17,0.00,0.84,0.79,1.00,,Guardian Middle East,SunGuard® S Light Blue 52,12435130,#,256,1457602684,0,0.507272959,0.464740545,
8334,YBE2260_6.syp,IGDB v17.4,1,0,6.00,0.25,0.08,0.17,0.51,0.11,0.02,0.00,0.84,0.13,1.00,,"SHANGHAI YAOHUA PILKINGTON GLASS CO.,LTD",Solar Control LowE on 22(F) Green #2 Side,12370857,#,256,1457602685,0,0.50745672,0.246733904,
17039,FRENCH BRONZE_6.AIS,IGDB v33.0,1,0,5.84,0.53,0.05,0.05,0.51,0.05,0.05,0.00,0.84,0.84,1.00,,Asahi India Glass Limited,AIS French Bronze,11581898, ,256,1457602685,0,0.50750953,0.530324757,
6986,HanGlas 6KS150II.HGI,IGDB v24.0,1,0,6.00,0.33,0.33,0.32,0.51,0.27,0.10,0.00,0.84,0.05,1.00,,Hankuk Glass Industries Inc.,HanGlas KS150¥± 6mm,12173239, ,256,1457602686,0,0.507861376,0.326249927,
8382,YNE0152_10.syp,IGDB v43.0,1,0,10.00,0.23,0.23,0.48,0.51,0.12,0.11,0.00,0.84,0.03,1.00,,"SYP GLASS GROUP CO.,LTD",Double Silver LowE on Clear #2 side,12698283,#,256,1457602686,0,0.507927537,0.234674364,
12057,Neutral60gn6.grm,IGDB v17.3,1,0,5.74,0.24,0.11,0.32,0.51,0.16,0.07,0.00,0.84,0.07,1.00,,Guardian Middle East,SunGuard® HP Green 60,11911599,#,256,1457602687,0,0.508003294,0.237920985,
798,ES73_090PVB_DarkBlue_14.afg,IGDB v45.0,1,0,13.54,0.31,0.08,0.06,0.51,0.07,0.06,0.00,0.84,0.84,0.61,,AGC Glass Co. N.A.,ES73_6mm_090PVB_6mmDarkBlue,13091497,#,256,1457602687,0,0.508060098,0.314536303,
11165,COOL-LITE KS 150 II 6mm.SGG,IGDB v33.0,1,0,6.00,0.33,0.32,0.34,0.51,0.10,0.27,0.00,0.07,0.84,1.00,,Saint-Gobain Glass,SGG COOL-LITE KS 150 II 6mm,12173240, ,256,1457602688,0,0.508112729,0.331308186,
26125,SGNU61TG6.grd,IGDB v33.0,1,0,5.61,0.21,0.08,0.36,0.51,0.11,0.07,0.00,0.84,0.07,1.00,,Guardian,SunGuard® Neutral 61 on TwilightGreen 6 mm,11977895,#,256,1457602688,0,0.508152127,0.2086813,
11487,COOL-LITE KN 153 II 8mm.SGG,IGDB v33.0,1,0,8.00,0.31,0.31,0.19,0.51,0.06,0.11,0.00,0.09,0.84,1.00,,Saint-Gobain Glass,SGG COOL-LITE KN 153 II 8mm,12501425, ,256,1457602689,0,0.508152843,0.308157414,
9000,MakSL_I30 Grey_6.BMS,IGDB v17.3,1,0,5.51,0.55,0.07,0.07,0.51,0.07,0.07,0.00,0.90,0.90,0.20,,Sheffield Plastics,Makrolon SL,11779518, ,256,1457602689,0,0.508153439,0.545469344,
25275,AZR_090SGP_SB70XLCLRLAM_3.PPG,IGDB v31.0,1,0,8.84,0.18,0.10,0.41,0.51,0.13,0.13,0.00,0.84,0.84,0.50,,PPG Industries,3mmAzuria_090DuPontSGP_3mmSB70XLClear,12633001,#,256,1457602690,0,0.508716345,0.181871623,
3509,LXMBR_5.GEC,IGDB v17.2,1,0,4.50,0.54,0.04,0.04,0.51,0.04,0.04,0.00,0.89,0.89,0.19,,General Electric Company,Lexan® MR,11189189, ,256,1457602690,0,0.508823335,0.541534781,
2535,V50 SR CDF.CPF,IGDB v18.2,1,0,3.05,0.39,0.19,0.24,0.51,0.08,0.08,0.00,0.84,0.71,0.94,,Solutia Performance Films,V50,12763569,#,256,1457602691,0,0.508967519,0.393993348,
19721,V50 SR CDF.EMN,IGDB v44.0,1,0,3.05,0.39,0.19,0.24,0.51,0.08,0.08,0.00,0.84,0.71,0.94,,Eastman Chemical Company,V50,12763569,#,256,1457602691,0,0.508967519,0.393993348,
8617,Nova 50.mwf,IGDB v27.0,1,0,3.18,0.33,0.46,0.53,0.51,0.37,0.37,0.00,0.84,0.66,1.00,,Madico Inc.,NOVA 50,13090992,#,256,1457602692,0,0.509112477,0.32541579,
27022,Grey5mm.grm,IGDB v34.0,1,0,4.85,0.52,0.06,0.06,0.51,0.06,0.06,0.00,0.84,0.84,1.00,,Guardian Middle East,Grey Float Glass 5 mm,12762810,#,256,1457602692,0,0.509340763,0.516360044,
16880,Silver 43-30_CL6.LGH,IGDB v40.0,1,0,6.00,0.31,0.33,0.34,0.51,0.26,0.07,0.00,0.85,0.04,1.00,,LG Hausys,Silver 43/30 on Clear 6mm,12501173, ,256,1457602693,0,0.509442627,0.313735157,
3510,LXMBR_6.GEC,IGDB v17.2,1,0,5.99,0.54,0.04,0.04,0.51,0.04,0.04,0.00,0.89,0.89,0.19,,General Electric Company,Lexan® MR,11189189, ,256,1457602693,0,0.509482145,0.539619327,
16334,SOLARSTOP Majestic Green55.SAM,IGDB v31.0,1,0,5.81,0.24,0.36,0.13,0.51,0.13,0.19,0.00,0.08,0.84,1.00,,Sanam Glass,SOLARSTOP Majestic Green 55,11649458, ,256,1457602694,0,0.509489477,0.235949025,
12101,LtBlue52c5.grm,IGDB v17.3,1,0,4.75,0.47,0.12,0.17,0.51,0.17,0.17,0.00,0.84,0.79,1.00,,Guardian Middle East,SunGuard® S Light Blue 52,12435131,#,256,1457602694,0,0.509497881,0.474303186,
9854,BRONZE6.LOF,IGDB v14.6,1,0,5.92,0.48,0.05,0.05,0.51,0.06,0.06,0.00,0.84,0.84,1.00,,Pilkington North America,Optifloat™ Bronze,11713223,#,256,1457602695,0,0.509542167,0.48048377,
2779,Nickel50.mmm,IGDB v31.0,1,0,3.16,0.36,0.32,0.36,0.51,0.25,0.23,0.00,0.84,0.68,0.95,,3M Corporation,Nickel 50,12697526,#,256,1457602695,0,0.509615064,0.360940158,
21248,COOL-LITE ST 150 6mm.SGG,IGDB v44.0,1,0,6.00,0.47,0.17,0.13,0.51,0.17,0.18,0.00,0.85,0.84,1.00,,Saint-Gobain Glass,SGG COOL-LITE ST 150 6mm,12566456, ,256,1457602696,0,0.509995341,0.467132002,
282,SILAG50LE_3.bsf,IGDB v18.2,1,0,3.25,0.35,0.30,0.41,0.51,0.24,0.27,0.00,0.84,0.37,0.94,,Saint-Gobain Solar Gard LLC,Silver AG 50 Low E,12828853,#,256,1457602696,0,0.510045826,0.352564961,
5590,hl769.gja,IGDB v13.7,1,0,10.79,0.21,0.06,0.10,0.51,0.08,0.10,0.00,0.84,0.16,0.79,,G.James Australia,Optilight HL769 Laminate,13617800, ,256,1457602696,0,0.510309458,0.211860999,
14164,SSTNeutral50T_EWNG12.GTS,IGDB v43.0,1,0,11.80,0.49,0.16,0.09,0.51,0.15,0.12,0.00,0.77,0.84,1.00,,Glas Trösch AG,SUNSTOP Neutral 50 T on Low-Iron EW NG 12 mm,12566203, ,256,1457602697,0,0.510453522,0.490276694,
14226,EN2plus_Bronze6.GTS,IGDB v43.0,1,0,5.80,0.34,0.27,0.11,0.51,0.02,0.04,0.00,0.04,0.85,1.00,,Glas Trösch AG,EN2plus on Bronze 6 mm,11385544, ,256,1457602697,0,0.51056695,0.344367862,
1647,LB51-1_6.CSG,IGDB v29.0,1,0,5.95,0.22,0.44,0.51,0.51,0.25,0.09,0.00,0.84,0.03,1.00,,China Southern Glass (CSG),Double LowE on clear,11976633,#,256,1457602698,0,0.510937512,0.22132495,
6809,SDT3-70(T).SGT,IGDB v33.0,1,0,5.90,0.24,0.17,0.42,0.51,0.07,0.06,0.00,0.84,0.06,1.00,,"Guangdong Avic Special Glass Technology Co., Ltd",SDT3-70(T) on Crystal Grey,12370354, ,256,1457602698,0,0.51099956,0.23923178,
2759,SAS_50.mmm,IGDB v31.0,1,0,3.37,0.68,0.07,0.07,0.51,0.06,0.06,0.00,0.84,0.90,1.38,,3M Corporation,SAS 50 4M,11976889, ,256,1457602699,0,0.511027157,0.683751881,
8386,YGE0151_6.syp,IGDB v43.0,1,0,6.00,0.26,0.33,0.38,0.51,0.11,0.06,0.00,0.84,0.04,1.00,,"SYP GLASS GROUP CO.,LTD",Double Silver LowE on Clear #2 side,12369597, ,256,1457602699,0,0.511115015,0.262582779,
1681,LB48s_6.CSG,IGDB v39.0,1,0,5.96,0.20,0.57,0.59,0.51,0.25,0.17,0.00,0.84,0.02,1.00,,China Southern Glass (CSG),Triple LowE on LowIron,11714491,#,256,1457602700,0,0.511201262,0.199081138,
17027,AISC4 CLEAR_5.AIS,IGDB v33.0,1,0,4.83,0.50,0.21,0.17,0.51,0.22,0.25,0.00,0.84,0.84,1.00,,Asahi India Glass Limited,AIS Ecosense Enhance Aura,12435131, ,256,1457602700,0,0.511260867,0.498006165,
14143,SSTNeutral50T_EWNG10.GTS,IGDB v43.0,1,0,9.80,0.49,0.16,0.10,0.51,0.15,0.12,0.00,0.77,0.84,1.00,,Glas Trösch AG,SUNSTOP Neutral 50 T on Low-Iron EW NG 10 mm,12566203, ,256,1457602701,0,0.511491239,0.493157625,
9951,SolarEBlGn6.lof,IGDB v17.2,1,0,5.92,0.29,0.11,0.06,0.51,0.08,0.07,0.00,0.17,0.84,1.00,,Pilkington North America,Solar-E™ Blue-Green,12829356,#,256,1457602701,0,0.511585116,0.289224625,
8910,SageGlass_9_Gray_45clr.SAG,IGDB v33.0,1,0,8.83,0.29,0.07,0.12,0.51,0.05,0.03,0.00,0.84,0.14,0.73,,"SAGE Electrochromics, Inc.",SageGlass® Gray 9mm lami full clear 45%T,11255991,#,256,1457602701,0,0.511824906,0.286121041,
8911,SageGlass_9_Gray_19int.SAG,IGDB v33.0,1,0,8.829999924,0.091309465,0.058061894,0.11269708,0.215475962,0.04775849,0.015975732,0,0.840121686,0.142203465,0.726999998,,"SAGE Electrochromics, Inc.",SageGlass® Gray 9mm lami int state 19%T,8029299,#,256,1457602702,0,0.215475962,0.091309465,
8912,SageGlass_9_Gray_15int.SAG,IGDB v33.0,1,0,8.829999924,0.069543093,0.057489485,0.113124199,0.169196293,0.047431324,0.013219722,0,0.840121686,0.142203465,0.726999998,,"SAGE Electrochromics, Inc.",SageGlass® Gray 9mm lami int state 15%T,7436130,#,256,1457602702,0,0.169196293,0.069543093,
8913,SageGlass_9_Gray_6int.SAG,IGDB v33.0,1,0,8.829999924,0.028109996,0.057570793,0.113575257,0.07134106,0.047401637,0.01266537,0,0.840121686,0.142203465,0.726999998,,"SAGE Electrochromics, Inc.",SageGlass® Gray 9mm lami int state 6%T,5591348,#,256,1457602702,0,0.07134106,0.028109996,
8914,SageGlass_9_Gray_1dk.SAG,IGDB v33.0,1,0,8.829999924,0.002543171,0.057983398,0.1161993,0.006344425,0.048470508,0.014125669,0,0.840121686,0.142203465,0.726999998,,"SAGE Electrochromics, Inc.",SageGlass® Gray 9mm lami full tint 0.6%T,1840388,#,256,1457602702,0,0.006344425,0.002543171,
25400,SBz50_090SGP_CLRLAM_6.PPG,IGDB v27.0,1,0,13.62,0.25,0.22,0.23,0.51,0.07,0.08,0.00,0.84,0.84,0.61,,PPG Industries,6mmSBz50_090DuPontSGP_6mmClear,12763570,#,256,1457602702,0,0.511921465,0.251053363,
8349,YRE2259_6.syp,IGDB v18.2,1,0,6.00,0.23,0.13,0.39,0.51,0.19,0.12,0.00,0.84,0.05,1.00,,"SHANGHAI YAOHUA PILKINGTON GLASS CO.,LTD",Solar Control LowE on 22(F) Green #2 Side,11715249,#,256,1457602703,0,0.512093723,0.23105289,
8384,YKE0152_6.syp,IGDB v43.0,1,0,6.00,0.24,0.32,0.45,0.51,0.17,0.03,0.00,0.84,0.03,1.00,,"SYP GLASS GROUP CO.,LTD",Double Silver LowE on Clear #2 side,12238777, ,256,1457602703,0,0.512510896,0.239828393,
14131,SSTNeutral50T_EWNG8.GTS,IGDB v43.0,1,0,7.80,0.50,0.16,0.10,0.51,0.15,0.12,0.00,0.77,0.84,1.00,,Glas Trösch AG,SUNSTOP Neutral 50 T on Low-Iron EUROWHITE NG 8 mm,12566204, ,256,1457602704,0,0.512557864,0.496089995,
11477,COOL-LITE KN 153 II 6mm.SGG,IGDB v20.0,1,0,6.00,0.32,0.31,0.21,0.51,0.06,0.11,0.00,0.06,0.84,1.00,,Saint-Gobain Glass,SGG COOL-LITE KN 153 II 6mm,12501426, ,256,1457602704,0,0.512722731,0.317129612,
6291,VNE1963.VIR,IGDB v16.1,1,0,5.66,0.20,0.17,0.52,0.51,0.06,0.03,0.00,0.84,0.03,1.00,,Viracon,LowE on CrystalGray,12108212,#,256,1457602704,0,0.512759089,0.200393423,
25100,SB67CLR_075SFX_CLRLAM_5.PPG,IGDB v45.0,1,0,11.31,0.21,0.38,0.29,0.51,0.15,0.13,0.00,0.84,0.84,0.60,,PPG Industries,5mmSB67Clear_075Saflex®VSO2_5mmClear,11321783,#,256,1457602705,0,0.51337564,0.213493481,
11245,COOL-LITE ST 150 4mm.SGG,IGDB v16.4,1,0,4.00,0.48,0.17,0.14,0.51,0.17,0.18,0.00,0.81,0.84,1.00,,Saint-Gobain Glass,SGG COOL-LITE ST 150 4mm,12369851, ,256,1457602705,0,0.513558388,0.477817088,
14137,SSTNeutral50T_EWNG6.GTS,IGDB v43.0,1,0,5.80,0.50,0.16,0.10,0.51,0.15,0.12,0.00,0.77,0.84,1.00,,Glas Trösch AG,SUNSTOP Neutral 50 T on Low-Iron EUROWHITE NG 6 mm,12631740, ,256,1457602706,0,0.513600409,0.499050707,
4107,EmeraldGreen6mm.NSG,IGDB v35.0,1,0,6.00,0.25,0.05,0.05,0.51,0.06,0.06,0.00,0.84,0.84,1.00,,Pilkington,6mm Emerald Green,13289370, ,256,1457602706,0,0.513782203,0.254710317,
4208,Sunergy azur 8.gvb,IGDB v43.0,1,0,7.90,0.26,0.10,0.06,0.51,0.09,0.07,0.00,0.30,0.84,1.00,,AGC Glass Europe,Sunergy Azur 8 mm,12961191, ,256,1457602706,0,0.514384568,0.261898369,
9202,Cold Steel 50 SR WA.hct,IGDB v17.2,1,0,2.98,0.40,0.20,0.21,0.51,0.18,0.17,0.00,0.84,0.84,1.00,,Hanita Coatings,Cold Steel 50 SR WA,12697784,#,256,1457602707,0,0.514735281,0.401162237,
18026,Green-6_035SGP_E366-6.CIG,IGDB v37.0,1,0,12.29,0.19,0.10,0.38,0.51,0.10,0.13,0.00,0.84,0.84,0.83,,Cardinal Glass Industries,Green-6 / 0.035 SGP / E366-6 (3),12174254,#,256,1457602707,0,0.514861643,0.185210586,
1897,030_645200_3_0Clr.EMN,IGDB v31.0,1,0,6.76,0.49,0.05,0.06,0.52,0.06,0.06,0.00,0.84,0.84,0.65,,Eastman Chemical Company,Saflex® #645200 Light Bronze,11779271,#,256,1457602708,0,0.515049994,0.494088441,
11478,COOL-LITE KN 153 II 5mm.SGG,IGDB v20.0,1,0,5.00,0.32,0.31,0.22,0.52,0.06,0.11,0.00,0.06,0.84,1.00,,Saint-Gobain Glass,SGG COOL-LITE KN 153 II 5mm,12567219, ,256,1457602708,0,0.51505363,0.321706176,
4213,Sunergy green 8.gvb,IGDB v43.0,1,0,7.90,0.23,0.10,0.05,0.52,0.09,0.07,0.00,0.30,0.84,1.00,,AGC Glass Europe,Sunergy Green 8 mm,12109225, ,256,1457602709,0,0.515116513,0.231863424,
8246,YBE0152_6.syp,IGDB v15.4,1,0,6.00,0.34,0.25,0.25,0.52,0.19,0.03,0.00,0.84,0.10,1.00,,"SHANGHAI YAOHUA PILKINGTON GLASS CO.,LTD",Curved Tempered LowE on Clear 2# side,12632500, ,256,1457602709,0,0.515328825,0.335539013,
25276,AZR_090PVB_SB70XLCLRLAM_3.PPG,IGDB v31.0,1,0,8.83,0.18,0.10,0.41,0.52,0.13,0.13,0.00,0.84,0.84,0.50,,PPG Industries,3mmAzuria_090PVB_3mmSB70XLClear,12633258,#,256,1457602709,0,0.515361428,0.182802945,
2036,136SGP-B.CIG,IGDB v20.0,1,0,13.68,0.40,0.05,0.05,0.52,0.05,0.05,0.00,0.84,0.84,0.66,,Cardinal Glass Industries,Bronze-6 / .090 SGP / Clear-6,11582661,#,256,1457602710,0,0.515738428,0.403212965,
1906,015_825000_VCV0006_3_0Clr.EMN,IGDB v31.0,1,0,6.38,0.55,0.06,0.06,0.52,0.06,0.06,0.00,0.84,0.84,0.75,,Eastman Chemical Company,"Vanceva® Sapphire ""6""",15521536,#,256,1457602710,0,0.515784383,0.552823365,
6294,VNE863.VIR,IGDB v31.0,1,0,5.66,0.18,0.07,0.52,0.52,0.07,0.04,0.00,0.84,0.03,1.00,,Viracon,LowE on EverGreen,11322796,#,256,1457602711,0,0.515906453,0.178997457,
1074,ES20_ForestGreen_6.afg,IGDB v39.0,1,0,5.69,0.18,0.07,0.55,0.52,0.07,0.08,0.00,0.84,0.03,1.00,,AGC Glass Co. N.A.,Energy Select 20™ Forest Green,11650727,#,256,1457602711,0,0.51597631,0.180650294,
1680,CED72-78_6.CSG,IGDB v39.0,1,0,5.96,0.26,0.15,0.42,0.52,0.05,0.03,0.00,0.84,0.04,1.00,,China Southern Glass (CSG),Double LowE on LightGrey,12632500,#,256,1457602712,0,0.516162992,0.255357087,
