Repository: katsuya0719/visEPlus

File: static/csv/glass.csv (part 15 of 30)
ID,Name,Source,SpectralData,AngularFunction,Thickness,Tsol,Rsol1,Rsol2,Tvis,Rvis1,Rvis2,Tir,emis1,emis2,Conductivity,Comment,Manufacturer,ProductName,Color,Certification,Status,Timestamp,Specularity,Tvis2,Tsol2,MaterialID
8215,05_Blue_10.syp,IGDB v15.4,1,0,10.00,0.36,0.05,0.05,0.52,0.06,0.06,0.00,0.84,0.84,1.00,,"SHANGHAI YAOHUA PILKINGTON GLASS CO.,LTD",05-Blue Float Glass,14337693, ,256,1457602712,0,0.516305387,0.360986412,
1881,015_085500_3_0Clr.EMN,IGDB v31.0,1,0,6.38,0.51,0.06,0.06,0.52,0.06,0.06,0.00,0.84,0.84,0.75,,Eastman Chemical Company,Saflex® #085500 Light Blue Grey,12632247,#,256,1457602712,0,0.516715288,0.509601712,
25103,SB67CLR_090SGP_CLRLAM_6.PPG,IGDB v35.0,1,0,13.62,0.21,0.35,0.28,0.52,0.15,0.13,0.00,0.84,0.84,0.61,,PPG Industries,6mmSB67Clear_090DuPontSGP_6mmClear,11518391,#,256,1457602713,0,0.516825736,0.213566691,
25401,SBz50_060SGP_CLRLAM_6.PPG,IGDB v27.0,1,0,12.70,0.25,0.22,0.24,0.52,0.07,0.08,0.00,0.84,0.84,0.71,,PPG Industries,6mmSBz50_060DuPontSGP_6mmClear,12829363,#,256,1457602713,0,0.516826868,0.254247427,
5914,solect_50e.gja,IGDB v25.0,1,0,6.48,0.30,0.08,0.11,0.52,0.09,0.12,0.00,0.84,0.16,0.70,,G.James Australia,Solect 50e Laminate,12173752, ,256,1457602714,0,0.516906261,0.295397013,
25215,SB70XLSTR_090SGP_SLXLAM_6.PPG,IGDB v27.0,1,0,13.62,0.18,0.50,0.11,0.52,0.14,0.13,0.00,0.84,0.84,0.61,,PPG Industries,6mmSB70XLStarphire_090DuPontSGP_6mmSolexia,12108721,#,256,1457602714,0,0.517212987,0.184462339,
11479,COOL-LITE KN 153 II 4mm.SGG,IGDB v20.0,1,0,4.00,0.33,0.31,0.22,0.52,0.06,0.12,0.00,0.06,0.84,1.00,,Saint-Gobain Glass,SGG COOL-LITE KN 153 II 4mm,12567219, ,256,1457602715,0,0.517439961,0.326643556,
2736,CS50.mmm,IGDB v16.0,1,0,5.68,0.53,0.05,0.07,0.52,0.05,0.07,0.00,0.84,0.84,0.99,,3M Corporation,Color Stable,12501432,#,256,1457602715,0,0.517484844,0.531681061,
2083,Bronze Sea Storm 14.CIG,IGDB v20.0,1,0,13.90,0.42,0.06,0.06,0.52,0.06,0.06,0.00,0.84,0.84,0.60,,Cardinal Glass Industries,Clr-6 / .060 PVB /.007 PET/ .030 Brnz PVB / Clr-6,11386309,#,256,1457602715,0,0.517606199,0.42248708,
5386,SB70XL Azuria_8.PPG,IGDB v29.0,1,0,7.92,0.18,0.06,0.56,0.52,0.06,0.05,0.00,0.84,0.02,1.00,,PPG Industries,Solarban® 70XL Azuria®  8mm,13224595,#,256,1457602716,0,0.517795146,0.180219844,
25402,SBz50_035SGP_CLRLAM_6.PPG,IGDB v27.0,1,0,12.22,0.26,0.22,0.25,0.52,0.07,0.08,0.00,0.84,0.84,0.78,,PPG Industries,6mmSBz50_035DuPontSGP_6mmClear,12894899,#,256,1457602716,0,0.517854571,0.25522083,
8351,YBE2263_6.syp,IGDB v18.2,1,0,6.00,0.25,0.12,0.29,0.52,0.17,0.06,0.00,0.84,0.07,1.00,,"SHANGHAI YAOHUA PILKINGTON GLASS CO.,LTD",Curved Tempered LowE on 22(F) Green #2 side,12043185,#,256,1457602717,0,0.517858744,0.249201968,
25403,SBz50_090PVB_CLRLAM_6.PPG,IGDB v27.0,1,0,13.61,0.25,0.22,0.22,0.52,0.07,0.08,0.00,0.84,0.84,0.61,,PPG Industries,6mmSBz50_090PVB_6mmClear,12763827,#,256,1457602717,0,0.518205225,0.251924515,
9015,MakUV_I30 Gray_12.BMS,IGDB v30.0,1,0,12.08,0.54,0.08,0.08,0.52,0.08,0.08,0.00,0.90,0.90,0.20,,Bayer MaterialScience,Makrolon UV I30,11911102, ,256,1457602717,0,0.518705368,0.536674559,
2082,Bronze Sea Storm 12.CIG,IGDB v20.0,1,0,11.90,0.44,0.06,0.06,0.52,0.07,0.07,0.00,0.84,0.84,0.56,,Cardinal Glass Industries,Clr-5 / .060 PVB /.007 PET/ .030 Brnz PVB / Clr-5,11451847,#,256,1457602718,0,0.518707275,0.444352955,
2916,6dg150.XYG,IGDB v23.0,1,0,5.87,0.24,0.37,0.43,0.52,0.19,0.10,0.00,0.84,0.04,1.00,,XYG Glass,_XYG Low-E DG150 on Clear,12370613, ,256,1457602718,0,0.51897788,0.239763603,
3421,SNX6227TG6.grd,IGDB v18.1,1,0,5.61,0.17,0.07,0.54,0.52,0.06,0.03,0.00,0.84,0.02,1.00,,Guardian,SunGuard® SNX 62/27 on 6mm TwilightGreen,11453867,#,256,1457602719,0,0.519054115,0.174702451,
1567,XIRR7241 Moss Green 12mm.SWT,IGDB v17.5,1,0,12.10,0.19,0.29,0.06,0.52,0.07,0.07,0.00,0.84,0.84,0.74,,"Southwall Technologies, Inc.",XIR®7241 Moss Green 12mm,11650475,#,256,1457602719,0,0.519869685,0.190115333,
18041,Green-6_090PVB_E366-6.CIG,IGDB v37.0,1,0,13.70,0.19,0.09,0.38,0.52,0.10,0.12,0.00,0.84,0.84,0.62,,Cardinal Glass Industries,Green-6 / 0.090 PVB / E366-6 (3),12108975,#,256,1457602720,0,0.520106852,0.186454326,
3508,LXMBR_3.GEC,IGDB v17.2,1,0,3.00,0.56,0.04,0.04,0.52,0.04,0.04,0.00,0.89,0.89,0.19,,General Electric Company,Lexan® MR,11386310, ,256,1457602720,0,0.520148695,0.555843353,
1566,XIRR7241 Mojave Bronze 6mm.SWT,IGDB v17.5,1,0,7.30,0.24,0.32,0.20,0.52,0.07,0.07,0.00,0.84,0.84,0.65,,"Southwall Technologies, Inc.",XIR®7241 Mojave Bronze 6mm,11714243,#,256,1457602720,0,0.520231068,0.243511066,
25404,SBz50_060PVB_CLRLAM_6.PPG,IGDB v27.0,1,0,12.85,0.25,0.22,0.24,0.52,0.07,0.08,0.00,0.84,0.84,0.69,,PPG Industries,6mmSBz50_060PVB_6mmClear,12894899,#,256,1457602721,0,0.520330548,0.254503667,
16333,SOLARSTOP Fantasy Green 55.SAM,IGDB v33.0,1,0,5.78,0.27,0.36,0.16,0.52,0.12,0.19,0.00,0.08,0.84,1.00,,Sanam Glass,SOLARSTOP Fantasy Green 55,11911861, ,256,1457602721,0,0.520395935,0.265337944,
5163,VC Azuria_6.PPG,IGDB v41.0,1,0,5.66,0.25,0.10,0.20,0.52,0.19,0.29,0.00,0.84,0.83,1.00,,PPG Industries,Vistacool® on Azuria®  6mm,13223588,#,256,1457602722,0,0.520476639,0.254548609,
1581,XIRR7241 Sea Green 12mm.SWT,IGDB v17.5,1,0,12.10,0.19,0.29,0.06,0.52,0.07,0.07,0.00,0.84,0.84,0.74,,"Southwall Technologies, Inc.",XIR®7241 Sea Green 12mm,11716011,#,256,1457602722,0,0.520700634,0.190500587,
6823,DF552.WHG,IGDB v43.0,1,0,7.90,0.32,0.22,0.27,0.52,0.19,0.04,0.00,0.84,0.07,1.00,,"BEIJING WUHUATIANBAO GLASS CO.,LTD",DF552,12763829, ,256,1457602723,0,0.521089077,0.323247701,
18129,Green-6_090SGP_E366-4.CIG,IGDB v39.0,1,0,11.90,0.18,0.09,0.41,0.52,0.09,0.11,0.00,0.84,0.84,0.65,,Cardinal Glass Industries,Green-6 / 0.090 SGP / E366-4 (3),11978158,#,256,1457602723,0,0.521132112,0.182977363,
21194,COOL-LITE KNT 155 10mm.SGG,IGDB v44.0,1,0,10.00,0.35,0.23,0.18,0.52,0.03,0.15,0.00,0.13,0.84,1.00,,Saint-Gobain Glass,SGG COOL-LITE KNT 155 10mm,12829619, ,256,1457602724,0,0.521342516,0.347807735,
6906,GEAB152.GRA,IGDB v18.0,1,0,5.80,0.36,0.23,0.22,0.52,0.17,0.03,0.00,0.83,0.12,1.00,,Grand Engineering Glass,6.0Low-e glass,12960437, ,256,1457602724,0,0.521605134,0.357498139,
18040,Green-6_060PVB_E366-6.CIG,IGDB v37.0,1,0,12.90,0.19,0.09,0.38,0.52,0.10,0.12,0.00,0.84,0.84,0.70,,Cardinal Glass Industries,Green-6 / 0.060 PVB / E366-6 (3),12174511,#,256,1457602725,0,0.521684945,0.187482238,
25105,SB67CLR_060SGP_CLRLAM_6.PPG,IGDB v35.0,1,0,12.70,0.22,0.35,0.30,0.52,0.15,0.13,0.00,0.84,0.84,0.71,,PPG Industries,6mmSB67Clear_060DuPontSGP_6mmClear,11584184,#,256,1457602725,0,0.521985173,0.216398731,
19725,SD2500.EMN,IGDB v44.0,1,0,3.04,0.18,0.46,0.54,0.52,0.13,0.12,0.00,0.84,0.62,0.94,,Eastman Chemical Company,Signals Defenses Film,10666937,#,256,1457602726,0,0.52206713,0.1793226,
2539,SD2500.CPF,IGDB v18.2,1,0,3.04,0.18,0.46,0.54,0.52,0.13,0.12,0.00,0.84,0.62,0.94,,Solutia Performance Films,Signals Defenses Film,10666937,#,256,1457602726,0,0.52206713,0.1793226,
25216,SB70XLSTR_060SGP_SLXLAM_6.PPG,IGDB v27.0,1,0,12.70,0.19,0.50,0.12,0.52,0.14,0.13,0.00,0.84,0.84,0.71,,PPG Industries,6mmSB70XLStarphire_060DuPontSGP_6mmSolexia,12174513,#,256,1457602727,0,0.522197604,0.186734855,
2174,GREEN-SGP-E366 - 13.6.CIG,IGDB v20.0,1,0,13.60,0.19,0.10,0.37,0.52,0.10,0.11,0.00,0.84,0.84,0.67,,Cardinal Glass Industries,Green-6 / 0.090 SGP / E366-6 (Embedded),12108976,#,256,1457602727,0,0.522268653,0.189890459,
9228,Cold Steel 50-6Mil.hct,IGDB v17.2,1,0,3.17,0.41,0.19,0.19,0.52,0.17,0.16,0.00,0.84,0.90,1.00,,Hanita Coatings,Cold Steel 50-6Mil on clear,12698042,#,256,1457602728,0,0.522544265,0.41071704,
5273,SB60 Solarbronze_5.PPG,IGDB v29.0,1,0,4.67,0.27,0.17,0.43,0.52,0.05,0.03,0.00,0.84,0.03,1.00,,PPG Industries,Solarban® 60 on Solarbronze®  5mm,11648454,#,256,1457602728,0,0.522739172,0.272007287,
25107,SB67CLR_035SGP_CLRLAM_6.PPG,IGDB v35.0,1,0,12.22,0.22,0.35,0.30,0.52,0.15,0.13,0.00,0.84,0.84,0.78,,PPG Industries,6mmSB67Clear_035DuPontSGP_6mmClear,11649720,#,256,1457602729,0,0.522843599,0.217470378,
25240,SB70XLCLR_090SGP_SLXLAM_5.PPG,IGDB v25.0,1,0,11.64,0.19,0.37,0.13,0.52,0.14,0.14,0.00,0.84,0.84,0.57,,PPG Industries,5mmSB70XLClear_090DuPontSGP_5mmSolexia,12174514,#,256,1457602729,0,0.522957981,0.186818898,
25102,SB67CLR_090SGP_CLRLAM_5.PPG,IGDB v35.0,1,0,11.64,0.22,0.38,0.30,0.52,0.15,0.13,0.00,0.84,0.84,0.57,,PPG Industries,5mmSB67Clear_090DuPontSGP_5mmClear,11518649,#,256,1457602729,0,0.52306509,0.219158053,
25217,SB70XLSTR_035SGP_SLXLAM_6.PPG,IGDB v27.0,1,0,12.22,0.19,0.50,0.12,0.52,0.14,0.13,0.00,0.84,0.84,0.78,,PPG Industries,6mmSB70XLStarphire_035DuPontSGP_6mmSolexia,12240049,#,256,1457602730,0,0.523220718,0.187637761,
25109,SB67CLR_090PVB_CLRLAM_6.PPG,IGDB v35.0,1,0,13.61,0.21,0.35,0.28,0.52,0.15,0.13,0.00,0.84,0.84,0.61,,PPG Industries,6mmSB67Clear_090PVB_6mmClear,11518904,#,256,1457602730,0,0.523578048,0.214516178,
19507,CEV11-55T_5.CSG,IGDB v42.0,1,0,4.96,0.27,0.30,0.39,0.52,0.11,0.03,0.00,0.84,0.05,1.00,,China Southern Glass (CSG),Double LowE on Clear,12566718,#,256,1457602731,0,0.5235852,0.270281136,
1889,015_645200_3_0Clr.EMN,IGDB v31.0,1,0,6.38,0.51,0.06,0.06,0.52,0.06,0.06,0.00,0.84,0.84,0.75,,Eastman Chemical Company,Saflex® #645200 Light Bronze,11976136,#,256,1457602731,0,0.523600399,0.513238251,
25218,SB70XLSTR_090PVB_SLXLAM_6.PPG,IGDB v27.0,1,0,13.61,0.19,0.50,0.11,0.52,0.14,0.13,0.00,0.84,0.84,0.61,,PPG Industries,6mmSB70XLStarphire_090PVB_6mmSolexia,12108978,#,256,1457602731,0,0.523624301,0.185553104,
1536,SLCLBZ03.SWT,IGDB v11.4,1,0,3.33,0.26,0.18,0.34,0.52,0.07,0.07,0.00,0.84,0.57,0.91,,"Southwall Technologies, Inc.",Solis® Clear on Bronze,12107968, ,256,1457602732,0,0.523910403,0.264602035,
5486,SB67 Solexia_6.PPG,IGDB v27.0,1,0,5.66,0.22,0.12,0.49,0.52,0.13,0.09,0.00,0.84,0.03,1.00,,PPG Industries,Solarban® 67 on Solexia®  6mm,12306092,#,256,1457602732,0,0.524056017,0.215246022,
21193,COOL-LITE KNT 155 8mm.SGG,IGDB v44.0,1,0,8.00,0.36,0.23,0.19,0.52,0.03,0.15,0.00,0.13,0.84,1.00,,Saint-Gobain Glass,SGG COOL-LITE KNT 155 8mm,12895156,#,256,1457602733,0,0.52472955,0.35521242,
25111,SB67CLR_060PVB_CLRLAM_6.PPG,IGDB v35.0,1,0,12.85,0.22,0.35,0.29,0.53,0.15,0.14,0.00,0.84,0.84,0.69,,PPG Industries,6mmSB67Clear_060PVB_6mmClear,11584440,#,256,1457602733,0,0.525580466,0.216434792,
25113,SB67CLR_030PVB_CLRLAM_6.PPG,IGDB v35.0,1,0,12.09,0.22,0.35,0.31,0.53,0.15,0.14,0.00,0.84,0.84,0.81,,PPG Industries,6mmSB67Clear_030PVB_6mmClear,11649976,#,256,1457602734,0,0.52569747,0.217520252,
9864,ARCBL6.LOF,IGDB v14.6,1,0,5.92,0.33,0.05,0.05,0.53,0.06,0.06,0.00,0.84,0.84,1.00,,Pilkington North America,Arctic Blue™,13813666,#,256,1457602734,0,0.525720596,0.327766478,
25219,SB70XLSTR_060PVB_SLXLAM_6.PPG,IGDB v27.0,1,0,12.85,0.19,0.50,0.12,0.53,0.14,0.14,0.00,0.84,0.84,0.69,,PPG Industries,6mmSB70XLStarphire_060PVB_6mmSolexia,12240306,#,256,1457602735,0,0.525761902,0.187171787,
1590,XIRR7247 Sea Green 12mm.SWT,IGDB v17.5,1,0,12.10,0.20,0.21,0.05,0.53,0.07,0.06,0.00,0.84,0.84,0.74,,"Southwall Technologies, Inc.",XIR®7247 Sea Green 12mm,12109737,#,256,1457602735,0,0.525784433,0.202796921,
2066,101SGP-G.CIG,IGDB v20.0,1,0,10.14,0.43,0.05,0.05,0.53,0.06,0.06,0.00,0.84,0.84,0.59,,Cardinal Glass Industries,Gray-4 / .090 SGP / Clear-4,12566719,#,256,1457602735,0,0.52584517,0.43247062,
1524,XIRR7247 Moss Green 12mm.SWT,IGDB v17.5,1,0,12.10,0.20,0.21,0.06,0.53,0.07,0.06,0.00,0.84,0.84,0.74,,"Southwall Technologies, Inc.",XIR®7247 Moss Green 12mm,11978666,#,256,1457602736,0,0.526042938,0.203512236,
2079,Bronze Sea Storm 7.CIG,IGDB v20.0,1,0,7.10,0.50,0.06,0.06,0.53,0.06,0.06,0.00,0.84,0.84,0.44,,Cardinal Glass Industries,Clr-2.3 /.060 PVB/.007 PET/.030 Brnz PVB/ Clr-2.3,11451850,#,256,1457602736,0,0.526200294,0.497152716,
18025,Green-5_035SGP_E366-5.CIG,IGDB v37.0,1,0,10.29,0.19,0.13,0.41,0.53,0.12,0.13,0.00,0.84,0.84,0.80,,Cardinal Glass Industries,Green-5 / 0.035 SGP / E366-5 (3),12305841,#,256,1457602737,0,0.526447296,0.191381738,
12056,Neutral60gn5.grm,IGDB v17.3,1,0,4.75,0.26,0.13,0.32,0.53,0.16,0.07,0.00,0.84,0.07,1.00,,Guardian Middle East,SunGuard® HP Green 60,12108980,#,256,1457602737,0,0.526669025,0.258808225,
5924,hl159_638.gja,IGDB v14.1,1,0,6.41,0.49,0.08,0.11,0.53,0.07,0.10,0.00,0.84,0.16,0.82,,G.James Australia,6.38mm Optilight HL159 Laminate,13616555, ,256,1457602738,0,0.526696026,0.489834934,
9218,Titan 50 Xtra.hct,IGDB v17.2,1,0,2.98,0.40,0.22,0.21,0.53,0.18,0.19,0.00,0.84,0.84,1.00,,Hanita Coatings,Titan 50 Xtra on clear,12763834,#,256,1457602738,0,0.526922286,0.402874559,
9014,MakUV_I30 Gray_9.BMS,IGDB v30.0,1,0,9.30,0.54,0.08,0.08,0.53,0.08,0.08,0.00,0.90,0.90,0.20,,Bayer MaterialScience,Makrolon UV I30,11583430, ,256,1457602739,0,0.526964188,0.538492501,
6975,HanGlas 6KN152II.HGI,IGDB v24.0,1,0,6.00,0.32,0.28,0.32,0.53,0.24,0.09,0.00,0.84,0.06,1.00,,Hankuk Glass Industries Inc.,HanGlas KN152¥± 6mm,12633015, ,256,1457602740,0,0.52756536,0.318721235,
4850,MBL50.jwf,IGDB v16.4,1,0,3.26,0.54,0.11,0.10,0.53,0.09,0.10,0.00,0.84,0.93,0.98,,"Johnson Laminating & Coating, Inc.",Architectural Blue 50% on 3mm Clear,13878447,#,256,1457602740,0,0.527948201,0.537675858,
8277,YRE0152_6.syp,IGDB v17.4,1,0,6.00,0.32,0.35,0.36,0.53,0.29,0.09,0.00,0.84,0.06,1.00,,"SHANGHAI YAOHUA PILKINGTON GLASS CO.,LTD",Solar Control LowE on Clear 2# side,12042940,#,256,1457602741,0,0.527961254,0.318035573,
25241,SB70XLCLR_060SGP_SLXLAM_5.PPG,IGDB v25.0,1,0,10.72,0.19,0.37,0.14,0.53,0.14,0.14,0.00,0.84,0.84,0.67,,PPG Industries,5mmSB70XLClear_060DuPontSGP_5mmSolexia,12240306,#,256,1457602741,0,0.527997255,0.189131171,
5898,1sl5019.gja,IGDB v14.6,1,0,10.56,0.36,0.08,0.12,0.53,0.09,0.13,0.00,0.84,0.16,0.79,,G.James Australia,Solarplus SL50 Clear Low-E Laminate,12305083, ,256,1457602742,0,0.528035939,0.364282638,
6206,VRE154.VIR,IGDB v14.5,1,0,5.66,0.30,0.36,0.41,0.53,0.30,0.10,0.00,0.84,0.06,1.00,,Viracon,VRE54 LowE on Clear,12174010,#,256,1457602742,0,0.528223991,0.30121699,
25104,SB67CLR_060SGP_CLRLAM_5.PPG,IGDB v35.0,1,0,10.72,0.22,0.38,0.32,0.53,0.15,0.14,0.00,0.84,0.84,0.67,,PPG Industries,5mmSB67Clear_060DuPontSGP_5mmClear,11649978,#,256,1457602743,0,0.528284013,0.222068399,
5654,le80i5.gja,IGDB v13.6,1,0,5.84,0.31,0.09,0.28,0.53,0.06,0.06,0.00,0.84,0.10,1.00,,G.James Australia,Solarplus LE80i on Panasap Dark Blue,13354665, ,256,1457602743,0,0.528305471,0.30632782,
17047,BRONZE_5.AIS,IGDB v33.0,1,0,4.76,0.56,0.06,0.06,0.53,0.05,0.05,0.00,0.84,0.84,1.00,,Asahi India Glass Limited,AIS Bronze Tinted,11779277, ,256,1457602744,0,0.528421938,0.559402287,
2080,Bronze Sea Storm 9.CIG,IGDB v20.0,1,0,8.70,0.48,0.06,0.06,0.53,0.07,0.07,0.00,0.84,0.84,0.49,,Cardinal Glass Industries,Clr-3 / .060 PVB /.007 PET/ .030 Brnz PVB / Clr-3,11452106,#,256,1457602744,0,0.52842325,0.481507897,
21192,COOL-LITE KNT 155 6mm.SGG,IGDB v44.0,1,0,6.00,0.36,0.23,0.20,0.53,0.03,0.15,0.00,0.13,0.84,1.00,,Saint-Gobain Glass,SGG COOL-LITE KNT 155 6mm,12895157, ,256,1457602745,0,0.528493762,0.36363861,
2719,RE50NEAR.MMM,IGDB v16.2,1,0,3.14,0.46,0.12,0.11,0.53,0.12,0.11,0.00,0.84,0.85,0.95,,3M Corporation,Neutral 50,12632509,#,256,1457602745,0,0.528601468,0.460893065,
7131,ip4827ne.ipe,IGDB v17.0,1,0,6.00,0.24,0.31,0.47,0.53,0.14,0.05,0.00,0.84,0.04,1.00,,INTERPANE GLAS INDUSTRIE AG,ipasol neutral 48/27,12239801,#,256,1457602746,0,0.528649271,0.244530663,
6310,VE148-8.VIR,IGDB v28.0,1,0,7.92,0.36,0.19,0.23,0.53,0.14,0.03,0.00,0.84,0.09,1.00,,Viracon,LowE on Clear,13288373,#,256,1457602746,0,0.528826714,0.356734335,
5667,le70i8.gja,IGDB v13.6,1,0,5.85,0.23,0.06,0.28,0.53,0.06,0.08,0.00,0.84,0.10,1.00,,G.James Australia,Solarplus LE70i on Evergreen,11453874, ,256,1457602747,0,0.528856575,0.227424458,
16337,SOLARSTOP Smart Aqua 55.SAM,IGDB v31.0,1,0,5.91,0.27,0.32,0.12,0.53,0.08,0.08,0.00,0.09,0.84,1.00,,Sanam Glass,SOLARSTOP Smart Aqua 55,12240052, ,256,1457602747,0,0.528915107,0.268269271,
25242,SB70XLCLR_035SGP_SLXLAM_5.PPG,IGDB v25.0,1,0,10.24,0.19,0.37,0.14,0.53,0.14,0.14,0.00,0.84,0.84,0.75,,PPG Industries,5mmSB70XLClear_035DuPontSGP_5mmSolexia,12305842,#,256,1457602748,0,0.529051304,0.190052956,
25106,SB67CLR_035SGP_CLRLAM_5.PPG,IGDB v35.0,1,0,10.24,0.22,0.38,0.33,0.53,0.15,0.14,0.00,0.84,0.84,0.75,,PPG Industries,5mmSB67Clear_035DuPontSGP_5mmClear,11715514,#,256,1457602748,0,0.529146254,0.223155186,
8374,YNE0652J_6.syp,IGDB v39.0,1,0,6.00,0.28,0.38,0.45,0.53,0.15,0.11,0.00,0.84,0.03,1.00,,"SYP GLASS GROUP CO.,LTD",Double Silver LowE on Low Iron #2 side,13026484,#,256,1457602749,0,0.529157639,0.275520533,
25243,SB70XLCLR_090PVB_SLXLAM_5.PPG,IGDB v25.0,1,0,11.63,0.19,0.37,0.13,0.53,0.14,0.14,0.00,0.84,0.84,0.57,,PPG Industries,5mmSB70XLClear_090PVB_5mmSolexia,12174771,#,256,1457602750,0,0.52942425,0.187916815,
6312,VE148.VIR,IGDB v17.3,1,0,5.66,0.37,0.21,0.23,0.53,0.15,0.04,0.00,0.84,0.09,1.00,,Viracon,LowE on Clear,13222839,#,256,1457602750,0,0.529736698,0.371054977,
2081,Bronze Sea Storm 10.CIG,IGDB v20.0,1,0,10.30,0.47,0.06,0.06,0.53,0.06,0.06,0.00,0.84,0.84,0.53,,Cardinal Glass Industries,Clr-4 / .060 PVB /.007 PET/ .030 Brnz PVB / Clr-4,11517641,#,256,1457602751,0,0.529876947,0.468556613,
25108,SB67CLR_090PVB_CLRLAM_5.PPG,IGDB v35.0,1,0,11.63,0.22,0.38,0.30,0.53,0.15,0.14,0.00,0.84,0.84,0.57,,PPG Industries,5mmSB67Clear_090PVB_5mmClear,11518906,#,256,1457602751,0,0.529900491,0.220146477,
11108,ANTELIO EMERALD 6mm.SGG,IGDB v16.4,1,0,6.00,0.32,0.20,0.10,0.53,0.29,0.20,0.00,0.84,0.84,1.00,,Saint-Gobain Glass,SGG ANTELIO EMERALD 6mm,11781050, ,256,1457602752,0,0.530052364,0.323775351,
2206,bzle2716.pgt,IGDB v13.1,1,0,11.75,0.38,0.09,0.07,0.53,0.07,0.07,0.00,0.84,0.84,0.57,,PGT Industries,PGT bronze low e.2,11517896,#,256,1457602752,0,0.530165792,0.379502505,
1541,SLCLEG06.SWT,IGDB v11.4,1,0,5.69,0.20,0.06,0.33,0.53,0.07,0.07,0.00,0.84,0.57,0.95,,"Southwall Technologies, Inc.",Solis® Clear on Evergreen™,12175528, ,256,1457602753,0,0.53029412,0.202813134,
1646,LB51_6.CSG,IGDB v29.0,1,0,5.96,0.24,0.53,0.51,0.53,0.25,0.10,0.00,0.84,0.03,1.00,,China Southern Glass (CSG),Double LowE on LowIron,12042688,#,256,1457602753,0,0.530385852,0.236979604,
1621,CED12-52_6.CSG,IGDB v17.3,1,0,5.87,0.26,0.28,0.40,0.53,0.11,0.03,0.00,0.84,0.05,1.00,,China Southern Glass (CSG),Double Silver LowE on Clear,13223091,#,256,1457602754,0,0.53080529,0.259914756,
18039,Green-5_090PVB_E366-5.CIG,IGDB v37.0,1,0,11.70,0.19,0.13,0.41,0.53,0.11,0.13,0.00,0.84,0.84,0.58,,Cardinal Glass Industries,Green-5 / 0.090 PVB / E366-5 (3),12306097,#,256,1457602754,0,0.530902326,0.192530453,
19503,BJ52s-1_6.CSG,IGDB v42.0,1,0,5.93,0.21,0.41,0.56,0.53,0.19,0.12,0.00,0.84,0.03,1.00,,China Southern Glass (CSG),Triple LowE on Clear,12042941,#,256,1457602755,0,0.531238019,0.211142853,
25244,SB70XLCLR_060PVB_SLXLAM_5.PPG,IGDB v25.0,1,0,10.87,0.19,0.37,0.14,0.53,0.14,0.14,0.00,0.84,0.84,0.65,,PPG Industries,5mmSB70XLClear_060PVB_5mmSolexia,12305842,#,256,1457602755,0,0.531580985,0.189559504,
12063,NP50c8.grm,IGDB v17.3,1,0,7.70,0.30,0.31,0.43,0.53,0.23,0.15,0.00,0.84,0.04,1.00,,Guardian Middle East,SunGuard® HP Neutral Plus 50,11912124,#,256,1457602756,0,0.531632185,0.303123474,
5044,SBRNZ_6.PPG,IGDB v11.4,1,0,5.66,0.50,0.06,0.06,0.53,0.06,0.06,0.00,0.84,0.84,1.00,,PPG Industries,Solarbronze®,11910858,#,256,1457602756,0,0.531894028,0.496382445,
25110,SB67CLR_060PVB_CLRLAM_5.PPG,IGDB v35.0,1,0,10.87,0.22,0.38,0.32,0.53,0.15,0.14,0.00,0.84,0.84,0.65,,PPG Industries,5mmSB67Clear_060PVB_5mmClear,11650234,#,256,1457602757,0,0.531908333,0.222101659,
25112,SB67CLR_030PVB_CLRLAM_5.PPG,IGDB v35.0,1,0,10.11,0.22,0.38,0.33,0.53,0.15,0.14,0.00,0.84,0.84,0.78,,PPG Industries,5mmSB67Clear_030PVB_5mmClear,11715770,#,256,1457602757,0,0.532030106,0.223209739,
18038,Green-5_060PVB_E366-5.CIG,IGDB v37.0,1,0,10.90,0.19,0.13,0.41,0.53,0.11,0.13,0.00,0.84,0.84,0.66,,Cardinal Glass Industries,Green-5 / 0.060 PVB / E366-5 (3),12306097,#,256,1457602758,0,0.53208971,0.193091199,
1725,OrnyxSteel50.ABF,IGDB v17.0,1,0,4.87,0.44,0.11,0.11,0.53,0.11,0.12,0.00,0.91,0.84,0.98,,A & B Films Pte Ltd,Ornyx Steel 50,12501692, ,256,1457602758,0,0.532127917,0.439817727,
5260,SB60 Atlantica_8.PPG,IGDB v29.0,1,0,7.92,0.19,0.05,0.43,0.53,0.05,0.03,0.00,0.84,0.03,1.00,,PPG Industries,Solarban® 60 on Atlantica®  8mm,11651241,#,256,1457602759,0,0.532448947,0.192848027,
11456,COOL-LITE KNT 464 6mm.SGG,IGDB v17.5,1,0,6.00,0.25,0.18,0.07,0.53,0.02,0.08,0.00,0.15,0.84,1.00,,Saint-Gobain Glass,SGG COOL-LITE KNT 464 6mm,12765100,#,256,1457602760,0,0.532826364,0.254105419,
101,BRONZE_6.DAT,IGDB v11.4,1,0,5.74,0.49,0.05,0.05,0.53,0.06,0.06,0.00,0.84,0.84,1.00,,Generic,Generic Bronze Glass,11910859,#,256,1457602760,0,0.532856345,0.485604167,
5390,SB70XL Optigray_6.PPG,IGDB v37.0,1,0,5.66,0.21,0.17,0.56,0.53,0.06,0.05,0.00,0.84,0.02,1.00,,PPG Industries,Solarban® 70XL on Optigray®  6mm,12239803,#,256,1457602760,0,0.533049107,0.205090985,
6316,VLE157.vir,IGDB v18.1,1,0,12.09,0.28,0.38,0.31,0.53,0.33,0.25,0.00,0.84,0.84,0.82,,Viracon,"VLE157 12.8mm	(6mm	VRE159	/030 pvb/	6mm Clear)",12764596,#,256,1457602761,0,0.533627272,0.284534812,
11120,BIO COOL-LITE SKN 154 8mm.SGG,IGDB v16.4,1,0,8.00,0.23,0.34,0.53,0.53,0.17,0.16,0.00,0.84,0.04,1.00,,Saint-Gobain Glass,SGG BIOCLEAN COOL-LITE SKN 154 8mm,12306098, ,256,1457602761,0,0.534248531,0.228190914,
219,Sil50_3ww.bsf,IGDB v16.3,1,0,3.01,0.43,0.28,0.26,0.53,0.24,0.22,0.00,0.84,0.77,0.96,,Saint-Gobain Solar Gard LLC,Silver 50,13288632,#,256,1457602762,0,0.534357786,0.428205818,
1578,Hopcer50.SWT,IGDB v14.0,1,0,3.05,0.41,0.14,0.13,0.53,0.12,0.10,0.00,0.84,0.90,0.85,,"Southwall Technologies, Inc.",Huper Optik® Ceramic 50,12305342,#,256,1457602762,0,0.534485161,0.413291454,
19763,Hopcer50.EMN,IGDB v44.0,1,0,3.05,0.41,0.14,0.13,0.53,0.12,0.10,0.00,0.84,0.90,0.85,,Eastman Chemical Company,Huper Optik® Ceramic 50,12305342,#,256,1457602763,0,0.534485161,0.413291454,
5606,dle707.gja,IGDB v14.3,1,0,6.06,0.21,0.06,0.44,0.53,0.07,0.06,0.00,0.84,0.05,1.00,,G.James Australia,Solarplus DLE70 on Azurlite,13093284, ,256,1457602763,0,0.534499705,0.210420325,
11114,COOL-LITE SKN 474 II 10mm.SGG,IGDB v25.0,1,0,10.00,0.20,0.41,0.05,0.53,0.04,0.05,0.00,0.04,0.84,1.00,,Saint-Gobain Glass,SGG COOL-LITE SKN 474 II 10mm,12503714, ,256,1457602764,0,0.534531415,0.198536173,
11017,COOL-LITE KNT 155 4mm.SGG,IGDB v15.4,1,0,4.00,0.36,0.22,0.20,0.53,0.03,0.15,0.00,0.16,0.84,1.00,,Saint-Gobain Glass,SGG COOL-LITE KNT 155 4mm,13026486, ,256,1457602764,0,0.534675658,0.360345244,
8251,YCE0156_6.syp,IGDB v45.0,1,0,6.00,0.34,0.20,0.23,0.53,0.15,0.03,0.00,0.84,0.14,1.00,,"SYP GLASS GROUP CO.,LTD",Solar Control LowE on Clear #2 Side,13026741,#,256,1457602765,0,0.534993589,0.344877452,
5671,le60i2.gja,IGDB v13.6,1,0,5.88,0.27,0.08,0.28,0.54,0.06,0.09,0.00,0.84,0.10,1.00,,G.James Australia,Solarplus LE60i on Green,12764849, ,256,1457602766,0,0.53518945,0.269657075,
16344,SOLARSTOP Majestic Blue 75.SAM,IGDB v31.0,1,0,5.97,0.33,0.18,0.08,0.54,0.04,0.06,0.00,0.13,0.84,1.00,,Sanam Glass,SOLARSTOP Majestic Blue 75,13944999, ,256,1457602766,0,0.53522402,0.329679668,
9313,ULVDS 50.CLC,IGDB v43.0,1,0,5.68,0.37,0.19,0.16,0.54,0.17,0.16,0.00,0.84,0.80,0.98,,"Commonwealth Laminating and Coating, Inc.",ULVDS 50,12895416, ,256,1457602767,0,0.535686553,0.371366382,
9601,Solarglaze 50 DS.MEU,IGDB v44.0,1,0,5.68,0.37,0.19,0.16,0.54,0.17,0.16,0.00,0.84,0.80,0.98,,Midas Export USA Corp.,Solarglaze 50 DS,12895416, ,256,1457602767,0,0.535686553,0.371366382,
25121,SB67STR_075SFX_STRLAM_6.PPG,IGDB v45.0,1,0,13.29,0.24,0.50,0.39,0.54,0.15,0.13,0.00,0.84,0.84,0.64,,PPG Industries,6mmSB67Starphire_075Saflex®VSO2_6mmStarphire,11518911,#,256,1457602768,0,0.535857975,0.237000018,
1668,CED13-56_6.CSG,IGDB v39.0,1,0,5.97,0.29,0.29,0.48,0.54,0.17,0.18,0.00,0.84,0.04,1.00,,China Southern Glass (CSG),Double LowE on Clear,13157559,#,256,1457602768,0,0.535881996,0.294402748,
12062,NP50c6.grm,IGDB v17.3,1,0,5.74,0.31,0.34,0.43,0.54,0.23,0.15,0.00,0.84,0.04,1.00,,Guardian Middle East,SunGuard® HP Neutral Plus 50,11977661,#,256,1457602769,0,0.536263525,0.312006563,
1723,SL50.ABF,IGDB v17.0,1,0,4.89,0.40,0.24,0.19,0.54,0.21,0.21,0.00,0.83,0.84,0.97,,A & B Films Pte Ltd,SL 50,13223095, ,256,1457602770,0,0.536313951,0.396965623,
1235,GNFL12.amg,IGDB v17.1,1,0,12.13,0.21,0.04,0.04,0.54,0.06,0.06,0.00,0.84,0.84,1.00,,Asahimas,Panasap Green 12.0,12110752, ,256,1457602770,0,0.53637135,0.212157145,
1521,XIRR7247 Mojave Bronze 6mm.SWT,IGDB v17.5,1,0,7.30,0.29,0.23,0.15,0.54,0.07,0.06,0.00,0.84,0.84,0.65,,"Southwall Technologies, Inc.",XIR®7247 Mojave Bronze 6mm,12239298,#,256,1457602770,0,0.536479235,0.288577825,
8614,MAC5000.mwf,IGDB v27.0,1,0,3.18,0.44,0.12,0.12,0.54,0.12,0.10,0.00,0.84,0.89,1.00,,Madico Inc.,MAC 5000,11977409,#,256,1457602771,0,0.536643088,0.437467426,
5680,le54i1.gja,IGDB v13.6,1,0,5.97,0.35,0.19,0.30,0.54,0.08,0.11,0.00,0.84,0.10,1.00,,G.James Australia,Solarplus LE54i on Clear,13354423, ,256,1457602771,0,0.536806643,0.348204166,
9019,MakGP_I30 Gray_9.BMS,IGDB v30.0,1,0,9.20,0.56,0.08,0.08,0.54,0.08,0.08,0.00,0.90,0.90,0.20,,Bayer MaterialScience,Makrolon GP I30,12239554, ,256,1457602772,0,0.536950409,0.559623182,
2119,LoE180-5_090SGP_Bronze-5.CIG,IGDB v19.0,1,0,11.70,0.36,0.08,0.17,0.54,0.06,0.07,0.00,0.84,0.84,0.55,,Cardinal Glass Industries,E180-5 / 0.090 SGP / Bronze-5,11846086,#,256,1457602772,0,0.536957443,0.357857645,
1891,015_755800_3_0Clr.EMN,IGDB v31.0,1,0,6.38,0.58,0.06,0.06,0.54,0.06,0.06,0.00,0.84,0.84,0.75,,Eastman Chemical Company,Saflex® #755800 Solar Blue,14404257,#,256,1457602773,0,0.537386656,0.576221347,
2746,FXST50.mmm,IGDB v16.0,1,0,5.70,0.59,0.06,0.06,0.54,0.06,0.06,0.00,0.84,0.84,0.98,,3M Corporation,FX,12305597,#,256,1457602773,0,0.537521005,0.592308164,
5666,le70i7.gja,IGDB v13.6,1,0,6.00,0.22,0.06,0.29,0.54,0.06,0.08,0.00,0.84,0.10,1.00,,G.James Australia,Solarplus LE70i on Azurlite,12896934, ,256,1457602774,0,0.537556231,0.221749455,
9848,GraphiteBlue8.lof,IGDB v30.0,1,0,7.97,0.46,0.05,0.05,0.54,0.06,0.06,0.00,0.84,0.84,1.00,,Pilkington North America,Graphite Blue,13485494,#,256,1457602774,0,0.537561834,0.460040838,
12442,N55c#2L441.grl,IGDB v18.0,1,0,8.05,0.34,0.34,0.28,0.54,0.22,0.17,0.00,0.84,0.84,0.85,,Guardian Latin America,SunGuard® Neutral 55 inside (4clr+.38+4clr) Lam,12960953,#,256,1457602775,0,0.53776747,0.342770964,
11135,CL XTREME 50-22 II 10mm.SGG,IGDB v39.0,1,0,10.00,0.18,0.63,0.38,0.54,0.15,0.15,0.00,0.02,0.84,1.00,,Saint-Gobain Glass,SGG CL XTREME 50-22 II 10mm,12502455, ,256,1457602775,0,0.538069904,0.182872236,
9020,Hygard-BL80-G_Clear_51.BMS,IGDB v22.0,1,0,48.91,0.48,0.05,0.05,0.54,0.06,0.05,0.00,0.84,0.90,0.22,,Sheffield Plastics,BL80-G,13026492, ,256,1457602776,0,0.538084447,0.484185159,
898,BRONZE_6.AFG,IGDB v11.4,1,0,5.61,0.48,0.05,0.05,0.54,0.05,0.05,0.00,0.84,0.84,1.00,,AGC Glass Co. N.A.,Float Glass,11911115,#,256,1457602776,0,0.538208544,0.482099444,
4811,SB50.jwf,IGDB v16.4,1,0,3.27,0.44,0.26,0.25,0.54,0.16,0.14,0.00,0.84,0.76,0.97,,"Johnson Laminating & Coating, Inc.",Sunset Bronze 50% on 3mm Clear,11911115,#,256,1457602776,0,0.538511813,0.438150465,
12061,NP50c5.grm,IGDB v17.3,1,0,4.75,0.32,0.36,0.43,0.54,0.23,0.15,0.00,0.84,0.04,1.00,,Guardian Middle East,SunGuard® HP Neutral Plus 50,11977918,#,256,1457602777,0,0.53859973,0.31671229,
6700,5_LowE.RTS,IGDB v22.0,1,0,4.88,0.36,0.33,0.32,0.54,0.13,0.24,0.00,0.06,0.84,1.00,,Raining Threes LLC,LowE,11715267,#,256,1457602777,0,0.538692534,0.360697418,
5286,SB60 Solargray_3.PPG,IGDB v29.0,1,0,3.28,0.29,0.18,0.43,0.54,0.05,0.03,0.00,0.84,0.03,1.00,,PPG Industries,Solarban® 60 on Solargray®  3mm,12501697,#,256,1457602778,0,0.538724184,0.285966814,
6282,VRE1554.VIR,IGDB v16.0,1,0,5.66,0.33,0.46,0.42,0.54,0.31,0.11,0.00,0.84,0.05,1.00,,Viracon,Reflective LowE on UltraWhite,12174272,#,256,1457602778,0,0.538731754,0.330107629,
10535,015_MEDIUM_BRONZE_BG_R15.TRO,IGDB v29.0,1,0,4.60,0.58,0.07,0.07,0.54,0.07,0.07,0.00,0.84,0.84,0.76,,TROSIFOL,Trosifol 015 medium bronze BG R15 PVB LAMINATE,12107980,#,256,1457602779,0,0.539963067,0.576010764,
4101,ArcticBlue6mm.NSG,IGDB v35.0,1,0,5.95,0.35,0.05,0.05,0.54,0.06,0.06,0.00,0.84,0.84,1.00,,Pilkington,6mm Arctic Blue,14011044, ,256,1457602779,0,0.540130556,0.345398158,
9732,12XIRSgy.VRD,IGDB v17.1,1,0,12.47,0.27,0.21,0.14,0.54,0.08,0.10,0.00,0.84,0.29,0.81,,Viridian,12.76mm Enviroshield Performance™ XIR® Sunergy™ 54,12699065, ,256,1457602780,0,0.54024452,0.273557633,
12215,DS50clr12.grm,IGDB v33.0,1,0,11.76,0.25,0.20,0.45,0.54,0.09,0.07,0.00,0.84,0.04,1.00,,Guardian Middle East,SunGuard® DS 50 on 12 mm Clear,13289391,#,256,1457602780,0,0.54027164,0.254702866,
19750,VK55.EMN,IGDB v44.0,1,0,3.10,0.28,0.29,0.24,0.54,0.08,0.07,0.00,0.84,0.81,0.85,,Eastman Chemical Company,V-Kool® 55,12174526,#,256,1457602781,0,0.540280461,0.278929651,
1512,VK55.SWT,IGDB v17.5,1,0,3.10,0.28,0.29,0.24,0.54,0.08,0.07,0.00,0.84,0.81,0.85,,"Southwall Technologies, Inc.",V-Kool® 55,12174526,#,256,1457602781,0,0.540280461,0.278929651,
11029,COOL-LITE KNT464-H 6mm.SGG,IGDB v17.4,1,0,6.00,0.29,0.18,0.08,0.54,0.02,0.08,0.00,0.15,0.84,1.00,,Saint-Gobain Glass,SGG COOL-LITE KNT 464 H-GREEN 6mm,12896432,#,256,1457602782,0,0.540298939,0.287822515,
1720,JasperGold50.ABF,IGDB v17.0,1,0,4.89,0.43,0.20,0.18,0.54,0.18,0.17,0.00,0.85,0.84,0.98,,A & B Films Pte Ltd,Jasper Gold 50,12240062, ,256,1457602782,0,0.540439785,0.428640634,
11054,BIO COOL-LITE SKN 154 6mm.SGG,IGDB v16.1,1,0,6.00,0.23,0.38,0.53,0.54,0.18,0.16,0.00,0.84,0.04,1.00,,Saint-Gobain Glass,SGG BIOCLEAN COOL-LITE SKN 154 6mm,12371892, ,256,1457602782,0,0.54055208,0.233747587,
8375,YNE0652J_8.syp,IGDB v39.0,1,0,8.00,0.28,0.37,0.45,0.54,0.14,0.11,0.00,0.84,0.03,1.00,,"SYP GLASS GROUP CO.,LTD",Double Silver LowE on Low Iron #2 side,13223605,#,256,1457602783,0,0.54058969,0.279234231,
5749,cool_grey.gja,IGDB v18.1,1,0,6.38,0.41,0.06,0.06,0.54,0.07,0.06,0.00,0.84,0.84,0.82,,G.James Australia,Cool Grey,12763843, ,256,1457602783,0,0.540603161,0.414503783,
5068,Optigray_8.PPG,IGDB v37.0,1,0,7.92,0.41,0.05,0.05,0.54,0.06,0.06,0.00,0.84,0.84,1.00,,PPG Industries,Optigray®  8mm,12698814,#,256,1457602784,0,0.541188598,0.411791801,
10514,15_SKYBLUE_B54.TRO,IGDB v21.0,1,0,4.53,0.65,0.07,0.07,0.54,0.07,0.07,0.00,0.84,0.84,0.78,,TROSIFOL,TROSIFOL 015SKYBLUEPVB B.54 LAMINATE,15717973,#,256,1457602784,0,0.541304052,0.65414536,
1057,ES25_ForestGreen_6.afg,IGDB v27.0,1,0,5.66,0.21,0.06,0.42,0.54,0.06,0.08,0.00,0.84,0.04,1.00,,AGC Glass Co. N.A.,Energy Select 25 Forest Green™,12437931,#,256,1457602785,0,0.541636705,0.210722625,
25410,SBz50_090PVB_CLRLAM_5.PPG,IGDB v27.0,1,0,11.66,0.26,0.25,0.22,0.54,0.07,0.08,0.00,0.84,0.84,0.58,,PPG Industries,5mmSBz50_090PVB_5mmClear,12961208,#,256,1457602785,0,0.541807115,0.264465839,
25289,SB70XLCLR_090SGP_EnAdvLE_5.PPG,IGDB v45.0,1,0,11.66,0.20,0.37,0.33,0.54,0.15,0.18,0.00,0.84,0.16,0.57,,PPG Industries,5mmSB70XL(2)CLR_090SGP_5mmEnergyAdvantage™(4)CLR,12371134,#,256,1457602786,0,0.542026222,0.204190657,
11281,COOL-LITE ST 467 6mm.SGG,IGDB v17.3,1,0,6.00,0.31,0.14,0.08,0.54,0.18,0.14,0.00,0.82,0.84,1.00,,Saint-Gobain Glass,SGG COOL-LITE ST 467 6mm,12306357,#,256,1457602786,0,0.542350709,0.312451124,
9720,5_Bronze.VRD,IGDB v17.1,1,0,4.94,0.52,0.06,0.05,0.54,0.06,0.06,0.00,0.84,0.84,1.00,,Viridian,5mm VFloat™ Bronze,11976652, ,256,1457602786,0,0.542387128,0.515862525,
5428,Solarban z75_6.PPG,IGDB v35.0,1,0,5.66,0.22,0.28,0.57,0.54,0.06,0.05,0.00,0.84,0.02,1.00,,PPG Industries,Solarban® z75  6mm,13092280,#,256,1457602787,0,0.542506516,0.219747424,
11684,SN5128_12.gre,IGDB v33.0,1,0,11.76,0.24,0.32,0.56,0.54,0.10,0.17,0.00,0.84,0.02,1.00,,Guardian Europe,SunGuard SN 51/28 on Float ExtraClear 12mm,12371641,#,256,1457602787,0,0.54258734,0.239234269,
6807,SDT3-74(T).SGT,IGDB v29.0,1,0,5.85,0.27,0.16,0.41,0.54,0.06,0.04,0.00,0.84,0.07,1.00,,"Guangdong Avic Special Glass Technology Co., Ltd",SDT3-74(T) on Crystal Grey,12895928, ,256,1457602788,0,0.542591333,0.266226321,
19502,BJ52s_6.CSG,IGDB v42.0,1,0,5.97,0.22,0.52,0.56,0.54,0.19,0.12,0.00,0.84,0.03,1.00,,China Southern Glass (CSG),Triple LowE on LowIron,12174528,#,256,1457602788,0,0.542635918,0.219665632,
25030,SB60CLR_090SGP_SBZLAM_3.PPG,IGDB v25.0,1,0,8.84,0.26,0.33,0.19,0.54,0.08,0.07,0.00,0.84,0.84,0.50,,PPG Industries,3mmSB60Clear_090DuPontSGP_3mmSolarbronze,11977413,#,256,1457602789,0,0.54274267,0.263806671,
1594,XIRR7241 Tahoe Blue 12mm.SWT,IGDB v18.1,1,0,12.10,0.20,0.29,0.06,0.54,0.07,0.07,0.00,0.84,0.84,0.74,,"Southwall Technologies, Inc.",XIR®7241 Tahoe Blue 12mm,13159585,#,256,1457602789,0,0.54302597,0.198258176,
8268,YME0152_6.syp,IGDB v15.4,1,0,6.00,0.39,0.19,0.24,0.54,0.15,0.03,0.00,0.84,0.11,1.00,,"SHANGHAI YAOHUA PILKINGTON GLASS CO.,LTD",Solar Control LowE on Clear 2# side,13354678, ,256,1457602789,0,0.543063104,0.388405591,
10508,15_ORANGE_O55.TRO,IGDB v21.0,1,0,4.50,0.67,0.07,0.07,0.54,0.08,0.08,0.00,0.84,0.84,0.78,,TROSIFOL,TROSIFOL 015ORANGEPVB O.55 LAMINATE,6077923,#,256,1457602790,0,0.543097258,0.669134855,
8242,YBD2264_6.syp,IGDB v15.4,1,0,6.00,0.34,0.12,0.20,0.54,0.22,0.30,0.00,0.84,0.82,1.00,,"SHANGHAI YAOHUA PILKINGTON GLASS CO.,LTD",Solar Reflective on 22(F) Green,11650493, ,256,1457602790,0,0.543157816,0.335237443,
11134,COOL-LITE XT 50-22 II 8mm.SGG,IGDB v38.0,1,0,8.00,0.18,0.63,0.37,0.54,0.15,0.15,0.00,0.02,0.84,1.00,,Saint-Gobain Glass,COOL-LITE XT 50-22 II 8mm,12568503,#,256,1457602791,0,0.543400228,0.182511598,
2216,gyle2516.pgt,IGDB v13.1,1,0,8.63,0.41,0.10,0.07,0.54,0.07,0.07,0.00,0.84,0.84,0.48,,PGT Industries,PGT gray low e.2,12370882,#,256,1457602791,0,0.54367137,0.41481778,
2236,Bz90sb10.PGT,IGDB v13.5,1,0,10.24,0.26,0.19,0.30,0.54,0.07,0.08,0.00,0.84,0.84,0.55,,PGT Industries,PGT Bronze low e.043 Lami10,11846597,#,256,1457602792,0,0.54377991,0.260475725,
19718,V51 SR CDF.EMN,IGDB v44.0,1,0,3.06,0.34,0.23,0.27,0.54,0.08,0.08,0.00,0.84,0.68,0.93,,Eastman Chemical Company,V51,11649990,#,256,1457602792,0,0.543813527,0.340824395,
2532,V51 SR CDF.CPF,IGDB v18.2,1,0,3.06,0.34,0.23,0.27,0.54,0.08,0.08,0.00,0.84,0.68,0.93,,Solutia Performance Films,V51,11649990,#,256,1457602793,0,0.543813527,0.340824395,
2152,6L52BRZ.CIG,IGDB v20.0,1,0,6.16,0.53,0.06,0.06,0.54,0.07,0.07,0.00,0.84,0.84,0.68,,Cardinal Glass Industries,Bronze-2.7 / .030 PVB 52% Bronze / Clear-2.7,11976908,#,256,1457602793,0,0.543817401,0.533390939,
1531,XIRR7247 Tahoe Blue 12mm.SWT,IGDB v18.1,1,0,12.10,0.21,0.21,0.06,0.54,0.07,0.07,0.00,0.84,0.84,0.74,,"Southwall Technologies, Inc.",XIR®7247 Tahoe Blue 12mm,13421728,#,256,1457602794,0,0.54417038,0.2063618,
11112,COOL-LITE SKN 465 II 6mm.SGG,IGDB v25.0,1,0,6.00,0.21,0.50,0.09,0.54,0.10,0.10,0.00,0.01,0.84,1.00,,Saint-Gobain Glass,SGG COOL-LITE SKN 465 II 6mm,12307117, ,256,1457602794,0,0.544175565,0.206769645,
6273,VNE763.VIR,IGDB v16.0,1,0,5.66,0.19,0.07,0.51,0.54,0.07,0.04,0.00,0.84,0.03,1.00,,Viracon,LowE on Azuria,13094051,#,256,1457602794,0,0.544454217,0.194577694,
5270,SB60 Azuria_8.PPG,IGDB v29.0,1,0,7.92,0.20,0.05,0.43,0.54,0.05,0.03,0.00,0.84,0.03,1.00,,PPG Industries,Solarban® 60 on Azuria®  8mm,13618840,#,256,1457602795,0,0.544714808,0.203280419,
1085,CS23_3.afg,IGDB v43.0,1,0,3.18,0.22,0.46,0.55,0.54,0.18,0.16,0.00,0.84,0.02,1.00,,AGC Glass Co. N.A.,Comfort Select 23™ on clear,12175035,#,256,1457602795,0,0.544798374,0.218227223,
30020,Thermochromic2_24.LBL,IGDB User vUser,1,0,12.00,0.23,0.05,0.05,0.54,0.05,0.06,0.00,0.84,0.84,1.00,,LBNL,Thermochromic2_24,12570521,#,256,1457602796,0,0.544849753,0.228871837,
30021,Thermochromic2_34.LBL,IGDB User vUser,1,0,12,0.191868111,0.044248305,0.052045103,0.437719405,0.051029883,0.060408831,0,0.839999974,0.839999974,1,,LBNL,Thermochromic2_34,11582853,#,256,1457602796,0,0.437719405,0.191868111,
30022,Thermochromic2_48.LBL,IGDB User vUser,1,0,12,0.116662629,0.042213686,0.049586691,0.227813721,0.044820808,0.052622415,0,0.839999974,0.839999974,1,,LBNL,Thermochromic2_48,8556379,#,256,1457602796,0,0.227813721,0.116662629,
30023,Thermochromic2_64.LBL,IGDB User vUser,1,0,12,0.055898629,0.04154478,0.047935296,0.070434593,0.042395141,0.048331704,0,0.839999974,0.839999974,1,,LBNL,Thermochromic2_64,4477748,#,256,1457602796,0,0.070434593,0.055898629,
30024,Thermochromic2_76.LBL,IGDB User vUser,1,0,12,0.034556914,0.041465089,0.047619343,0.023457147,0.042160936,0.047377579,0,0.839999974,0.839999974,1,,LBNL,Thermochromic2_76,2109218,#,256,1457602796,0,0.023457147,0.034556914,
12214,DS50clr10.grm,IGDB v33.0,1,0,9.75,0.26,0.22,0.45,0.54,0.09,0.07,0.00,0.84,0.04,1.00,,Guardian Middle East,SunGuard® DS 50 on 10 mm Clear,13355185,#,256,1457602797,0,0.544876218,0.259818643,
6298,VUE150.vir,IGDB v16.4,1,0,5.66,0.23,0.25,0.52,0.54,0.09,0.04,0.00,0.84,0.03,1.00,,Viracon,VUE-50 on Clear,12699573,#,256,1457602797,0,0.544885993,0.229903564,
11075,PARSOL BRONZE 5mm.SGG,IGDB v16.4,1,0,5.00,0.56,0.06,0.06,0.55,0.06,0.06,0.00,0.84,0.84,1.00,,Saint-Gobain Glass,SGG PARSOL BRONZE 5mm,12107981, ,256,1457602797,0,0.54500246,0.55654496,
25081,AZR_090SGP_SB60CLRLAM_6.PPG,IGDB v32.0,1,0,13.62,0.20,0.06,0.27,0.55,0.07,0.08,0.00,0.84,0.84,0.61,,PPG Industries,6mmAzuria_090DuPontSGP_6mmSB60Clear,13225121,#,256,1457602798,0,0.545130849,0.200346246,
2701,CM 50.mmm,IGDB v17.2,1,0,3.30,0.44,0.15,0.14,0.55,0.12,0.10,0.00,0.84,0.87,0.96,,3M Corporation,Ceramic 50,12502208,#,256,1457602798,0,0.545401216,0.435352683,
1130,PAP_YLD6.DUP,IGDB v16.2,1,0,6.70,0.55,0.09,0.09,0.55,0.13,0.13,0.00,0.84,0.84,0.83,,DuPont,Butacite® 5226000,4045285,#,256,1457602799,0,0.545822859,0.547006309,
17012,SS GREEN_5.AIS,IGDB v33.0,1,0,4.74,0.39,0.25,0.14,0.55,0.35,0.27,0.00,0.83,0.84,1.00,,Asahi India Glass Limited,AIS Super Silver - Green,11847104, ,256,1457602799,0,0.545877695,0.393771678,
11683,SN5128_10.gre,IGDB v33.0,1,0,9.75,0.24,0.35,0.56,0.55,0.10,0.17,0.00,0.84,0.02,1.00,,Guardian Europe,SunGuard SN 51/28 on Float ExtraClear 10mm,12437178,#,256,1457602800,0,0.545973182,0.242389992,
25122,SB67STR_090SGP_STRLAM_6.PPG,IGDB v35.0,1,0,13.62,0.24,0.50,0.40,0.55,0.16,0.14,0.00,0.84,0.84,0.61,,PPG Industries,6mmSB67Starphire_090DuPontSGP_6mmStarphire,11781568,#,256,1457602800,0,0.545980871,0.243162662,
2173,GREEN-SGP-E366 - 11.7.CIG,IGDB v20.0,1,0,11.70,0.20,0.11,0.39,0.55,0.10,0.11,0.00,0.84,0.84,0.64,,Cardinal Glass Industries,Green-5 / 0.090 SGP / E366-5 (Embedded),12437684,#,256,1457602801,0,0.546100914,0.200453699,
3211,SGAG50C10.grd,IGDB v44.0,1,0,9.07,0.32,0.28,0.38,0.55,0.24,0.13,0.00,0.84,0.06,1.00,,Guardian,SunGuard® AG 50 on 10mm Clear,12699323,#,256,1457602801,0,0.546394825,0.317909241,
1205,BRFL5.amg,IGDB v17.1,1,0,4.85,0.55,0.05,0.05,0.55,0.05,0.05,0.00,0.84,0.84,1.00,,Asahimas,Panasap Bronze 5.0,12107982, ,256,1457602801,0,0.546532094,0.553951263,
17026,AISC3 GREEN_6.AIS,IGDB v33.0,1,0,5.70,0.37,0.18,0.09,0.55,0.23,0.16,0.00,0.84,0.84,1.00,,Asahi India Glass Limited,AIS Ecosense Enhance Meadow,12371643, ,256,1457602802,0,0.54701817,0.371927798,
25281,SLX_090SGP_SB70XLCLRLAM_3.PPG,IGDB v31.0,1,0,8.84,0.20,0.18,0.41,0.55,0.14,0.13,0.00,0.84,0.84,0.50,,PPG Industries,3mmSolexia_090DuPontSGP_3mmSB70XLClear,12437433,#,256,1457602802,0,0.547316253,0.200090632,
11329,PLT T-SAPPHIRE BLUE 6mm.SGG,IGDB v16.4,1,0,6.00,0.32,0.22,0.07,0.55,0.02,0.05,0.00,0.10,0.84,1.00,,Saint-Gobain Glass,SGG PLANITHERM T-SB 6mm,14011048, ,256,1457602803,0,0.54743135,0.322131664,
3204,SGNU50C10.grd,IGDB v30.0,1,0,9.07,0.36,0.16,0.21,0.55,0.13,0.03,0.00,0.84,0.15,1.00,,Guardian,SunGuard® Neutral 50 on 10mm Clear,13223864,#,256,1457602803,0,0.547433734,0.355291009,
5162,VC Azuria_5.PPG,IGDB v41.0,1,0,4.67,0.29,0.10,0.20,0.55,0.20,0.29,0.00,0.84,0.83,1.00,,PPG Industries,Vistacool® on Azuria®  5mm,13355438,#,256,1457602804,0,0.547735155,0.289440751,
25033,SB60CLR_060SGP_SBZLAM_3.PPG,IGDB v25.0,1,0,7.93,0.27,0.33,0.20,0.55,0.08,0.07,0.00,0.84,0.84,0.60,,PPG Industries,3mmSB60Clear_060DuPontSGP_3mmSolarbronze,12043206,#,256,1457602804,0,0.547908604,0.267063707,
11133,COOL-LITE XT 50-22 II 6mm.SGG,IGDB v38.0,1,0,6.00,0.18,0.63,0.40,0.55,0.15,0.15,0.00,0.02,0.84,1.00,,Saint-Gobain Glass,COOL-LITE XT 50-22 II 6mm,12634040,#,256,1457602804,0,0.548143506,0.184582844,
2248,Bz90sb8.PGT,IGDB v13.5,1,0,8.84,0.27,0.20,0.33,0.55,0.07,0.08,0.00,0.84,0.84,0.51,,PGT Industries,PGT Bronze low e.043 Lami8,11912134,#,256,1457602805,0,0.548207521,0.266457558,
5607,dle708.gja,IGDB v14.3,1,0,5.81,0.21,0.07,0.46,0.55,0.06,0.05,0.00,0.84,0.05,1.00,,G.James Australia,Solarplus DLE70 on Evergreen,11651507, ,256,1457602805,0,0.548347354,0.210201755,
