Repository: katsuya0719/visEPlus

File: static/csv/glass.csv (part 16 of 30)
ID,Name,Source,SpectralData,AngularFunction,Thickness,Tsol,Rsol1,Rsol2,Tvis,Rvis1,Rvis2,Tir,emis1,emis2,Conductivity,Comment,Manufacturer,ProductName,Color,Certification,Status,Timestamp,Specularity,Tvis2,Tsol2,MaterialID
5559,hl239.gja,IGDB v13.7,1,0,10.57,0.29,0.07,0.11,0.55,0.08,0.11,0.00,0.84,0.16,0.79,,G.James Australia,Optilight HL239 Laminate,12438695, ,256,1457602806,0,0.548722208,0.290059268,
1715,NatureGreen50.ABF,IGDB v17.0,1,0,4.87,0.42,0.19,0.15,0.55,0.16,0.15,0.00,0.86,0.84,0.98,,A & B Films Pte Ltd,Nature Green 50,13027256, ,256,1457602806,0,0.548749745,0.422563076,
25036,SB60CLR_035SGP_SBZLAM_3.PPG,IGDB v25.0,1,0,7.44,0.27,0.33,0.21,0.55,0.08,0.07,0.00,0.84,0.84,0.69,,PPG Industries,3mmSB60Clear_035DuPontSGP_3mmSolarbronze,12108742,#,256,1457602807,0,0.548933446,0.267954558,
11682,SN5128_8.gre,IGDB v33.0,1,0,7.75,0.25,0.37,0.56,0.55,0.10,0.17,0.00,0.84,0.02,1.00,,Guardian Europe,SunGuard SN 51/28 on Float ExtraClear 8mm,12437435,#,256,1457602807,0,0.549358368,0.245629415,
16367,SOLARSTOP DLE 50.SAM,IGDB v36.0,1,0,7.86,0.31,0.35,0.26,0.55,0.09,0.13,0.00,0.05,0.84,1.00,,Sanam Glass,DLE 50,12830398, ,256,1457602808,0,0.54942131,0.309699774,
25039,SB60CLR_090PVB_SBZLAM_3.PPG,IGDB v25.0,1,0,8.83,0.26,0.33,0.19,0.55,0.08,0.07,0.00,0.84,0.84,0.50,,PPG Industries,3mmSB60Clear_090PVB_3mmSolarbronze,11977670,#,256,1457602808,0,0.549424171,0.264949769,
8915,SageGlass_9_Green_49clr.SAG,IGDB v33.0,1,0,8.70,0.21,0.05,0.12,0.55,0.05,0.03,0.00,0.84,0.14,0.73,,"SAGE Electrochromics, Inc.",SageGlass® Green 9mm lami full clear 49%T,12242342,#,256,1457602808,0,0.549631178,0.207742378,
8916,SageGlass_9_Green_21int.SAG,IGDB v33.0,1,0,8.699999809,0.081396982,0.044911698,0.113274857,0.231295019,0.047875177,0.016144102,0,0.839914739,0.140409619,0.726999998,,"SAGE Electrochromics, Inc.",SageGlass® Green 9mm lami int state 21%T,8686694,#,256,1457602809,0,0.231295019,0.081396982,
8917,Sageglass_9_Green_14int.SAG,IGDB v33.0,1,0,8.699999809,0.056037143,0.04471679,0.114437856,0.159669697,0.047729407,0.014097746,0,0.839914739,0.140409619,0.726999998,,"SAGE Electrochromics, Inc.",SageGlass® Green 9mm lami int state 14%T,7698254,#,256,1457602809,0,0.159669697,0.056037143,
8918,SageGlass_9_Green_7int.SAG,IGDB v33.0,1,0,8.699999809,0.028488945,0.04230877,0.099978954,0.079112358,0.04579708,0.01101199,0,0.839914739,0.140409619,0.726999998,,"SAGE Electrochromics, Inc.",SageGlass® Green 9mm lami int state 7%T,6051627,#,256,1457602809,0,0.079112358,0.028488945,
8919,SageGlass_9_Green_1dk.SAG,IGDB v33.0,1,0,8.699999809,0.003058894,0.044637065,0.093904302,0.007627431,0.048455805,0.011058944,0,0.839914739,0.140409619,0.726999998,,"SAGE Electrochromics, Inc.",SageGlass® Green 9mm lami full tint 0.7%T,2169089,#,256,1457602809,0,0.007627431,0.003058894,
12213,DS50clr8.grm,IGDB v33.0,1,0,7.70,0.27,0.24,0.45,0.55,0.09,0.07,0.00,0.84,0.04,1.00,,Guardian Middle East,SunGuard® DS 50 on 8 mm Clear,13420722,#,256,1457602809,0,0.549642742,0.26530835,
6308,VUE1550.vir,IGDB v16.4,1,0,5.66,0.24,0.31,0.52,0.55,0.09,0.04,0.00,0.84,0.03,1.00,,Viracon,VUE-50 on UltraWhite,12765368,#,256,1457602810,0,0.54997009,0.23773627,
3210,SGAG50C8.grd,IGDB v44.0,1,0,7.467599869,0.325366586,0.30108276,0.381099463,0.550003171,0.244221762,0.128773421,0,0.839999974,0.059231721,1.000344634,,Guardian,SunGuard® AG 50 on 8mm Clear,12764860,#,256,1457602810,0,0.550003171,0.325366586,
1110,BRN_LITE.DUP,IGDB v11.4,1,0,6.760000229,0.532260001,0.068029448,0.068029448,0.550018191,0.078824691,0.078824691,0,0.839999974,0.839999974,0.705275595,,DuPont,Butacite® 0365500,11846601,#,256,1457602811,0,0.550018191,0.532260001,
11285,COOL-LITE ST 467-H 6mm.SGG,IGDB v16.4,1,0,6,0.369409561,0.143262312,0.086976692,0.550266087,0.180808127,0.142747432,0,0.82099998,0.837000012,1,,Saint-Gobain Glass,SGG COOL-LITE ST 467-H 6mm,12437433, ,256,1457602811,0,0.550266087,0.369409561,
3150,SGSN68Y6.grd,IGDB v15.5,1,0,5.613399982,0.271185338,0.147322252,0.440081775,0.550379217,0.052688956,0.035528995,0,0.839999974,0.038798545,1.000344634,,Guardian,SunGuard® SuperNeutral 68 on CrystalGray,12764861,#,256,1457602811,0,0.550379217,0.271185338,
5610,dle551.gja,IGDB v15.4,1,0,5.781000137,0.288961232,0.253490478,0.430575818,0.55041045,0.06746763,0.115793228,0,0.839999974,0.052000001,1,,G.James Australia,Solarplus DLE55 on Clear,12502717, ,256,1457602812,0,0.55041045,0.288961232,
2921,Crystal Grey_8.XYG,IGDB v34.0,1,0,7.909999847,0.466528535,0.054570876,0.053096142,0.551158845,0.058787417,0.057478219,0,0.839999974,0.839999974,1,,XYG Glass,Crystal Grey_8,13158077, ,256,1457602812,0,0.551158845,0.466528535,
25123,SB67STR_060SGP_STRLAM_6.PPG,IGDB v35.0,1,0,12.70239925,0.246383965,0.501614094,0.42803207,0.551425636,0.155412287,0.139148548,0,0.839999974,0.839999974,0.708036542,,PPG Industries,6mmSB67Starphire_060DuPontSGP_6mmStarphire,11847361,#,256,1457602813,0,0.551425636,0.246383965,
3203,SGNU50C8.grd,IGDB v30.0,1,0,7.467599869,0.365546972,0.165305898,0.212477639,0.551464736,0.131119505,0.029329747,0,0.839999974,0.146970555,1.000344634,,Guardian,SunGuard® Neutral 50 on 8mm Clear,13289401,#,256,1457602813,0,0.551464736,0.365546972,
26136,SGIS20CY8.grd,IGDB v33.0,1,0,7.747000217,0.405956239,0.061226569,0.074202351,0.551503479,0.063506201,0.068623163,0,0.839999974,0.198165312,1.000344634,,Guardian,SunGuard® IS 20 Interior Surface on CrystalGray8mm,13092541,#,256,1457602814,0,0.551503479,0.405956239,
25042,SB60CLR_060PVB_SBZLAM_3.PPG,IGDB v25.0,1,0,8.072119713,0.26743871,0.332205385,0.197659746,0.551522493,0.082679279,0.07454022,0,0.839999974,0.839999974,0.581515193,,PPG Industries,3mmSB60Clear_060PVB_3mmSolarbronze,12043462,#,256,1457602814,0,0.551522493,0.26743871,
6219,VRE1354-10.VIR,IGDB v28.0,1,0,9.420000076,0.333157331,0.46400401,0.423151016,0.551778436,0.305877388,0.113216177,0,0.839999974,0.056581955,1,,Viracon,VRE54 LowE on Starphire,12371648,#,256,1457602815,0,0.551778436,0.333157331,
19704,N1050B SR CDF.EMN,IGDB v44.0,1,0,3.039999962,0.444511712,0.213963956,0.230513901,0.55180794,0.146287158,0.125067502,0,0.839999974,0.773999989,0.94599998,,Eastman Chemical Company,N1050B,12174028,#,256,1457602815,0,0.55180794,0.444511712,
2505,N1050B SR CDF.CPF,IGDB v18.2,1,0,3.039999962,0.444511712,0.213963956,0.230513901,0.55180794,0.146287158,0.125067502,0,0.839999974,0.773999989,0.94599998,,Solutia Performance Films,N1050B,12174028,#,256,1457602816,0,0.55180794,0.444511712,
7125,ip5027ne.ipe,IGDB v17.0,1,0,6,0.237893283,0.237242043,0.497962326,0.551959157,0.073851489,0.033554297,0,0.839999974,0.025,1,,INTERPANE GLAS INDUSTRIE AG,ipasol neutral 50/27,11978684,#,256,1457602816,0,0.551959157,0.237893283,
25082,AZR_090PVB_SB60CLRLAM_6.PPG,IGDB v32.0,1,0,13.60931969,0.200976208,0.057048135,0.274206489,0.552218914,0.072556652,0.078999475,0,0.839999974,0.839999974,0.610937059,,PPG Industries,6mmAzuria_090PVB_6mmSB60Clear,13225377,#,256,1457602817,0,0.552218914,0.200976208,
25124,SB67STR_035SGP_STRLAM_6.PPG,IGDB v35.0,1,0,12.2184,0.247545943,0.50165391,0.441543579,0.552326083,0.155468538,0.139576808,0,0.839999974,0.839999974,0.782736361,,PPG Industries,6mmSB67Starphire_035DuPontSGP_6mmStarphire,11912897,#,256,1457602817,0,0.552326083,0.247545943,
10531,015_LIGHT_BROWN_BG_R15.TRO,IGDB v29.0,1,0,4.577000141,0.567101955,0.069155976,0.066416822,0.552437723,0.070780523,0.067986764,0,0.839999974,0.839999974,0.769400001,,TROSIFOL,Trosifol 015 light brown BG R15 PVB LAMINATE,11912138,#,256,1457602818,0,0.552437723,0.567101955,
6086,VE292M.vir,IGDB v31.0,1,0,5.889999866,0.280866385,0.15280284,0.4311001,0.55252701,0.051623914,0.032418888,0,0.839999974,0.039682429,1,,Viracon,VE-2M on GraphiteBlue,13289400,#,256,1457602818,0,0.55252701,0.280866385,
11681,SN5128_6.gre,IGDB v33.0,1,0,5.842000008,0.248798311,0.401674002,0.559401572,0.552615523,0.097796395,0.173373118,0,0.839999974,0.024788301,1.000344634,,Guardian Europe,SunGuard SN 51/28 on Float ExtraClear 6mm,12502972,#,256,1457602819,0,0.552615523,0.248798311,
11189,BIO II CL SKN 154 II 4mm.SGG,IGDB v44.0,1,0,4,0.238586649,0.561214566,0.343768328,0.552731216,0.185563594,0.181150436,0,0.025188388,0.846130252,1,,Saint-Gobain Glass,SGG BIO II CL SKN 154 II 4mm,12831409,#,256,1457602819,0,0.552731216,0.238586649,
4467,vision51_10.gvb,IGDB v45.0,1,0,9.850000381,0.239851967,0.48879683,0.343804657,0.552742839,0.074473217,0.114737093,0,0.025310537,0.840919971,1,,AGC Glass Europe,Stopray Vision-51 10 mm,12437690,#,256,1457602820,0,0.552742839,0.239851967,
4470,vision51t_10.gvb,IGDB v45.0,1,0,9.850000381,0.239851967,0.488868773,0.343804657,0.552742839,0.074473217,0.114737093,0,0.018776303,0.840919971,1,,AGC Glass Europe,Stopray Vision-51T 10 mm,12437690,#,256,1457602821,0,0.552742839,0.239851967,
25125,SB67STR_090PVB_STRLAM_6.PPG,IGDB v35.0,1,0,13.60840034,0.244257733,0.501578212,0.402975768,0.55311805,0.155500501,0.139656007,0,0.839999974,0.839999974,0.610167861,,PPG Industries,6mmSB67Starphire_090PVB_6mmStarphire,11781825,#,256,1457602821,0,0.55311805,0.244257733,
1755,Lavender 50.ABF,IGDB v17.2,1,0,5.949999809,0.432374895,0.147677615,0.174827322,0.553132355,0.140870944,0.150273219,0,0.839999974,0.870000005,0.72299999,,A & B Films Pte Ltd,Lavender 50,13682364, ,256,1457602822,0,0.553132355,0.432374895,
4111,OptifloatBronze5mm.NSG,IGDB v35.0,1,0,4.849999905,0.542679608,0.056244094,0.056244094,0.553313076,0.057755183,0.057755183,0,0.839999974,0.839999974,1,,Pilkington,5mm Optifloat Bronze,12108239, ,256,1457602822,0,0.553313076,0.542679608,
5598,hl8x9.gja,IGDB v15.5,1,0,10.63000011,0.222431198,0.055555552,0.099206589,0.553523958,0.076484412,0.10023661,0,0.839999974,0.159999996,0.791999996,,G.James Australia,HL8X9,11652018, ,256,1457602823,0,0.553523958,0.222431198,
3057,CrystalGray8.grd,IGDB v43.0,1,0,7.747000217,0.452059716,0.05467492,0.052665487,0.553631783,0.060197618,0.058237556,0,0.839999974,0.839999974,1.000344634,,Guardian,8 mm CrystalGray® Float Glass,13092541,#,256,1457602823,0,0.553631783,0.452059716,
1884,015_365500_3_0Clr.EMN,IGDB v31.0,1,0,6.380000114,0.518875539,0.054546218,0.054744523,0.553952694,0.056463875,0.056526728,0,0.839999974,0.839999974,0.750999987,,Eastman Chemical Company,Saflex® #365500 Light Brown,11977928,#,256,1457602824,0,0.553952694,0.518875539,
3126,SGAG50C6.grd,IGDB v44.0,1,0,5.613399982,0.334480971,0.324378252,0.381452858,0.554221809,0.246924534,0.128906906,0,0.839999974,0.059231721,1.000344634,,Guardian,SunGuard® AG 50 on 6mm Clear,12765117,#,256,1457602824,0,0.554221809,0.334480971,
12212,DS50clr6.grm,IGDB v33.0,1,0,5.740399837,0.270777762,0.261390865,0.452983797,0.554228067,0.088175923,0.072933577,0,0.839999974,0.039561167,1.000344634,,Guardian Middle East,SunGuard® DS 50 on 6 mm Clear,13420980,#,256,1457602825,0,0.554228067,0.270777762,
16910,Neutral 50-27_CL6.LGH,IGDB v40.0,1,0,6,0.259894341,0.224596635,0.440698862,0.554258049,0.063381165,0.060026523,0,0.846722305,0.024898212,1,,LG Hausys,Neutral 50/27 on Clear 6mm,12503225, ,256,1457602825,0,0.554258049,0.259894341,
25282,SLX_090PVB_SB70XLCLRLAM_3.PPG,IGDB v31.0,1,0,8.834119797,0.201249778,0.17826277,0.412601411,0.554488838,0.144387722,0.134911478,0,0.839999974,0.839999974,0.503633738,,PPG Industries,3mmSolexia_090PVB_3mmSB70XLClear,12503226,#,256,1457602826,0,0.554488838,0.201249778,
11089,PARSOL GREY 4mm.SGG,IGDB v16.4,1,0,4,0.581547439,0.058192957,0.058192957,0.554626048,0.057836544,0.057836544,0,0.837000012,0.837000012,1,,Saint-Gobain Glass,SGG PARSOL GREY4 mm,12960965, ,256,1457602826,0,0.554626048,0.581547439,
3128,SGNU50C6.grd,IGDB v15.4,1,0,5.613399982,0.375767946,0.175296664,0.212652877,0.554932415,0.131254643,0.029179044,0,0.839999974,0.146970555,0.996883154,,Guardian,SunGuard® Neutral 50 on Clear,13289402,#,256,1457602826,0,0.554932415,0.375767946,
25126,SB67STR_060PVB_STRLAM_6.PPG,IGDB v35.0,1,0,12.84840012,0.246433169,0.501645505,0.428718299,0.55520308,0.155596703,0.140643105,0,0.839999974,0.839999974,0.689169466,,PPG Industries,6mmSB67Starphire_060PVB_6mmStarphire,11912897,#,256,1457602827,0,0.55520308,0.246433169,
18024,Green-3_035SGP_E366-3.CIG,IGDB v37.0,1,0,7.090000153,0.20669201,0.161071748,0.444651604,0.555216551,0.117982432,0.13113533,0,0.844601095,0.844601095,0.736000001,,Cardinal Glass Industries,Green-3 / 0.035 SGP / E366-3 (3),12503481,#,256,1457602828,0,0.555216551,0.20669201,
5415,OptiBlue_8.PPG,IGDB v42.0,1,0,7.924799919,0.551175356,0.056390353,0.057207331,0.555254459,0.057739224,0.058249906,0,0.839999974,0.839999974,1.000344992,,PPG Industries,Optiblue®  8mm,13944762,#,256,1457602828,0,0.555254459,0.551175356,
2220,Gy90sg10.PGT,IGDB v13.5,1,0,10.24100018,0.401510417,0.061603174,0.081665717,0.555287361,0.063912071,0.067667924,0,0.839999974,0.839999974,0.546000004,,PGT Industries,PGT Gray low e.215 Lami10,12568004,#,256,1457602828,0,0.555287361,0.401510417,
1886,015_555800_3_0Clr.EMN,IGDB v31.0,1,0,6.380000114,0.524258673,0.062635392,0.062635392,0.555295348,0.064131811,0.064131811,0,0.839999974,0.839999974,0.750999987,,Eastman Chemical Company,Saflex® #555800 Light Bronze,12501708,#,256,1457602829,0,0.555295348,0.524258673,
25127,SB67STR_030PVB_STRLAM_6.PPG,IGDB v35.0,1,0,12.08839989,0.247633561,0.501673639,0.450465202,0.555327535,0.155602723,0.140733644,0,0.839999974,0.839999974,0.806759,,PPG Industries,6mmSB67Starphire_030PVB_6mmStarphire,11912897,#,256,1457602829,0,0.555327535,0.247633561,
8361,YNE0157_10.syp,IGDB v34.0,1,0,10,0.276683241,0.256197244,0.481085241,0.555357277,0.160285443,0.16414766,0,0.839999974,0.031254441,1,,"SYP GLASS GROUP CO.,LTD",Double Silver LowE on Clear #2 side,12831160,#,256,1457602830,0,0.555357277,0.276683241,
9712,4_Grey.VRD,IGDB v17.1,1,0,3.930000067,0.546407998,0.05730807,0.054519586,0.555360854,0.058792949,0.055745892,0,0.839999974,0.839999974,1,,Viridian,4mm VFloat™ Grey,13026500, ,256,1457602830,0,0.555360854,0.546407998,
17681,AWPShield_11.AWP,IGDB v43.0,1,0,11.63399982,0.210341856,0.310186625,0.368626922,0.555514574,0.155660823,0.168430939,0,0.175699562,0.843934298,0.579999983,,"AWP Windows and Doors, LLC",AWPShield_11,12306113,#,256,1457602831,0,0.555514574,0.210341856,
5050,SGRAY_4.PPG,IGDB v11.4,1,0,3.911600113,0.531373799,0.056804735,0.061227161,0.555634081,0.06116375,0.065547273,0,0.839999974,0.839999974,1,,PPG Industries,Solargray®,13026500,#,256,1457602831,0,0.555634081,0.531373799,
11680,SN5128_4.gre,IGDB v33.0,1,0,3.835399866,0.252237767,0.434637129,0.559501469,0.556069434,0.098408304,0.173548922,0,0.839999974,0.024788301,1.000344634,,Guardian Europe,SunGuard SN 51/28 on Float ExtraClear 4mm,12502973,#,256,1457602832,0,0.556069434,0.252237767,
17682,AWPGard_11.AWP,IGDB v43.0,1,0,11.65200043,0.218366832,0.303423703,0.376419723,0.556081712,0.151339561,0.173203439,0,0.174242482,0.84327054,0.582000017,,"AWP Windows and Doors, LLC",AWPGard_11,11192256,#,256,1457602832,0,0.556081712,0.218366832,
17530,8mmSSN2-70.asx,IGDB v36.0,1,0,6,0.243889272,0.070597589,0.250717908,0.556206048,0.080971263,0.025029333,0,0.843597591,0.106885985,1,,"AVIC SANXIN CO.,LTD",SSN2-70T on F green,12766381,#,256,1457602833,0,0.556206048,0.243889272,
5449,SB90 Clear_10.PPG,IGDB v43.0,1,0,9.397999763,0.208029076,0.278000712,0.601932883,0.556239724,0.092110813,0.132989109,0,0.839999974,0.023413055,0.999979734,,PPG Industries,Solarban® 90 on Clear  10mm,12503228,#,256,1457602833,0,0.556239724,0.208029076,
2172,GREEN-SGP-E366 - 8.6.CIG,IGDB v20.0,1,0,8.600000381,0.207713723,0.167610779,0.444490254,0.556252003,0.100559965,0.11187426,0,0.839999974,0.839999974,0.573000014,,Cardinal Glass Industries,Green-3 / 0.090 SGP / E366-3 (Embedded),12503228,#,256,1457602834,0,0.556252003,0.207713723,
4207,Sunergy azur 6.gvb,IGDB v43.0,1,0,5.849999905,0.310165435,0.097595125,0.062589295,0.556364,0.094640695,0.072537512,0,0.298000008,0.839999974,1,,AGC Glass Europe,Sunergy Azur 6 mm,13290162, ,256,1457602834,0,0.556364,0.310165435,
6974,HanGlas 6SKN154II.HGI,IGDB v24.0,1,0,6,0.238633022,0.363797635,0.592043877,0.556391656,0.152732432,0.226922169,0,0.837000012,0.013,1,,Hankuk Glass Industries Inc.,HanGlas SKN154¥± 6mm,12634805, ,256,1457602835,0,0.556391656,0.238633022,
26120,SGAG50C5.grd,IGDB v44.0,1,0,4.622799873,0.339580476,0.338180274,0.38152054,0.556492329,0.248891667,0.129153639,0,0.839999974,0.059231721,1.000344634,,Guardian,SunGuard® AG 50 on 5mm Clear,12765118,#,256,1457602835,0,0.556492329,0.339580476,
900,GRAY_4.AFG,IGDB v11.4,1,0,3.96239996,0.548317432,0.057895117,0.057895117,0.556543469,0.056023702,0.056023702,0,0.839999974,0.839999974,1,,AGC Glass Co. N.A.,Float Glass,13026501,#,256,1457602836,0,0.556543469,0.548317432,
12211,DS50clr5.grm,IGDB v33.0,1,0,4.749800205,0.273641855,0.274389386,0.453077435,0.556570232,0.088495672,0.073057525,0,0.839999974,0.039561167,1.000344634,,Guardian Middle East,SunGuard® DS 50 on 5 mm Clear,13486517,#,256,1457602836,0,0.556570232,0.273641855,
1616,CEB14-50_6.CSG,IGDB v17.3,1,0,5.846000195,0.364496529,0.239705235,0.261231154,0.556850016,0.161158085,0.031349737,0,0.839999974,0.096127167,1,,China Southern Glass (CSG),LowE on Clear,13224123,#,256,1457602837,0,0.556850016,0.364496529,
18037,Green-3_090PVB_E366-3.CIG,IGDB v37.0,1,0,8.5,0.20750083,0.157691747,0.444903702,0.557030678,0.117436737,0.127714008,0,0.844601095,0.844601095,0.5,,Cardinal Glass Industries,Green-3 / 0.090 PVB / E366-3 (3),12503481,#,256,1457602837,0,0.557030678,0.20750083,
4469,vision51t_8.gvb,IGDB v45.0,1,0,7.849999905,0.243028983,0.488972098,0.364767969,0.557107508,0.07469821,0.115880065,0,0.018776303,0.840919971,1,,AGC Glass Europe,Stopray Vision-51T 8 mm,12437691,#,256,1457602838,0,0.557107508,0.243028983,
4466,vision51_8.gvb,IGDB v45.0,1,0,7.849999905,0.243028983,0.488900155,0.364767969,0.557107508,0.07469821,0.115880065,0,0.025310537,0.840919971,1,,AGC Glass Europe,Stopray Vision-51 8 mm,12437691,#,256,1457602838,0,0.557107508,0.243028983,
4212,Sunergy green 6.gvb,IGDB v43.0,1,0,5.849999905,0.278690755,0.096757904,0.05875485,0.557139814,0.094596624,0.072655581,0,0.298000008,0.839999974,1,,AGC Glass Europe,Sunergy Green 6 mm,12634804, ,256,1457602839,0,0.557139814,0.278690755,
8330,YNE0156_6.syp,IGDB v17.4,1,0,6,0.263969928,0.302235395,0.483598083,0.557170928,0.122109391,0.124729663,0,0.839999974,0.030999999,1,,"SHANGHAI YAOHUA PILKINGTON GLASS CO.,LTD",Curved Tempered Double Silver LowE on Clear #2,13486770,#,256,1457602839,0,0.557170928,0.263969928,
3089,SGAG50W10.grd,IGDB v20.0,1,0,9.753600121,0.338038355,0.379790068,0.413242251,0.557303488,0.251628935,0.126065031,0,0.839999974,0.056572877,1.000344634,,Guardian,SunGuard® AG 50 on 10mm UltraWhite,12568258,#,256,1457602840,0,0.557303488,0.338038355,
26145,SNX5123C10.grd,IGDB v35.0,1,0,9.067799568,0.207562312,0.278547525,0.565939724,0.557850182,0.108676292,0.063562818,0,0.839999974,0.020718301,1.000344634,,Guardian,SunGuard® SNX 51/23 on Clear 10 mm,12372157,#,256,1457602840,0,0.557850182,0.207562312,
3035,TwilightG10.grd,IGDB v20.0,1,0,9.067799568,0.228969976,0.049744986,0.046451151,0.557975948,0.061388317,0.058441777,0,0.839999974,0.839999974,1.000344634,,Guardian,10mm TwilightGreen Float Glass,12373671,#,256,1457602841,0,0.557975948,0.228969976,
4222,strlbz66.gvb,IGDB v43.0,1,0,12.07999992,0.516066134,0.054238502,0.054238502,0.557980478,0.05713601,0.05713601,0,0.839999974,0.839999974,0.894999981,,AGC Glass Europe,Stratobel Color (PVB Light Bronze 5538) 66.1,12501963, ,256,1457602841,0,0.557980478,0.516066134,
12284,Gray4mm.grl,IGDB v18.0,1,0,3.835399866,0.578241169,0.060213819,0.057973482,0.558113754,0.060518995,0.057857413,0,0.839999974,0.839999974,1.000344634,,Guardian Latin America,Gray Float Glass,13092292,#,256,1457602842,0,0.558113754,0.578241169,
18036,Green-3_060PVB_E366-3.CIG,IGDB v37.0,1,0,7.699999809,0.207250923,0.164136305,0.444069654,0.558478236,0.12007688,0.13040404,0,0.844601095,0.844601095,0.577000022,,Cardinal Glass Industries,Green-3 / 0.060 PVB / E366-3 (3),12437945,#,256,1457602842,0,0.558478236,0.207250923,
17680,AWPGard_8.AWP,IGDB v43.0,1,0,8.543999672,0.227961153,0.359176457,0.410061628,0.558517098,0.179124355,0.201351508,0,0.170970887,0.844805598,0.47299999,,"AWP Windows and Doors, LLC",AWPGard_8,11126469,#,256,1457602843,0,0.558517098,0.227961153,
11468,COOL-LITE KN 160 II 10mm.SGG,IGDB v20.0,1,0,10,0.332566381,0.26396358,0.198916733,0.558587134,0.049012169,0.154635087,0,0.082000002,0.837000012,1,,Saint-Gobain Glass,SGG COOL-LITE KN 160 II 10mm,13027769, ,256,1457602843,0,0.558587134,0.332566381,
26119,SGNU50C5.grd,IGDB v32.0,1,0,4.622799873,0.385238051,0.184658363,0.213116854,0.558714151,0.133316413,0.029743554,0,0.839999974,0.146970555,1.000344634,,Guardian,SunGuard® Neutral 50 on Clear 5 mm,13355195,#,256,1457602844,0,0.558714151,0.385238051,
21138,COOL-LITE SKN 154 II 10mm.SGG,IGDB v44.0,1,0,10,0.238108829,0.554753244,0.282099545,0.558872581,0.171782479,0.150401771,0,0.015428889,0.839999974,1,,Saint-Gobain Glass,SGG COOL-LITE SKN 154 II 10mm,13028527, ,256,1457602844,0,0.558872581,0.238108829,
17038,FRENCH BRONZE_5.AIS,IGDB v33.0,1,0,4.800000191,0.579573452,0.060664438,0.061715558,0.558912098,0.054665428,0.056152925,0,0.839999974,0.839999974,1,,Asahi India Glass Limited,AIS French Bronze Tinted,12239313, ,256,1457602845,0,0.558912098,0.579573452,
21134,COOL-LITE SKN 154 10mm.SGG,IGDB v45.0,1,0,10,0.241141781,0.530093193,0.34898752,0.559074581,0.166083634,0.160025328,0,0.024164466,0.839999974,1,,Saint-Gobain Glass,SGG COOL-LITE SKN 154 10mm,12831160, ,256,1457602845,0,0.559074581,0.241141781,
4273,Planibel bronze 5.gvb,IGDB v43.0,1,0,4.849999905,0.571931958,0.057033144,0.057033144,0.559079468,0.057447094,0.057447094,0,0.839999974,0.839999974,1,,AGC Glass Europe,Planibel Bronze 5 mm,12239568, ,256,1457602846,0,0.559079468,0.571931958,
5561,hl269.gja,IGDB v13.3,1,0,10.52000046,0.303375006,0.067872494,0.109705366,0.559289575,0.089773007,0.113827124,0,0.839999974,0.159999996,0.791999996,,G.James Australia,HL269,13356961, ,256,1457602846,0,0.559289575,0.303375006,
6296,VUE1350.vir,IGDB v16.4,1,0,5.659999847,0.24321571,0.338736027,0.519038439,0.559346199,0.087600969,0.04257156,0,0.839999974,0.029715132,1,,Viracon,VUE-50 on Starphire,12831161,#,256,1457602847,0,0.559346199,0.24321571,
1089,ES23_6.afg,IGDB v43.0,1,0,5.610000134,0.218205914,0.430897653,0.592387915,0.560260713,0.192776114,0.185955465,0,0.839999974,0.020709099,1,,AGC Glass Co. N.A.,Comfort Select 23 on clear,12307129,#,256,1457602847,0,0.560260713,0.218205914,
19529,CED12-58_10.CSG.CSG,IGDB v43.0,1,0,9.963000298,0.2673935,0.21656619,0.432331622,0.560466588,0.075997524,0.027543841,0,0.839999974,0.037969071,1,,China Southern Glass (CSG),Double Silver LowE on Clear,13486774,#,256,1457602848,0,0.560466588,0.2673935,
5080,Solarblue_6.PPG,IGDB v42.0,1,0,5.664199829,0.465409756,0.053570308,0.053570308,0.560673833,0.059118494,0.059118494,0,0.839999974,0.839999974,1.000344992,,PPG Industries,Solarblue®  6mm,14142130,#,256,1457602848,0,0.560673833,0.465409756,
5448,SB90 Clear_8.PPG,IGDB v43.0,1,0,7.924800396,0.210901618,0.308698237,0.602039695,0.561193764,0.092965148,0.133240446,0,0.839999974,0.023413055,0.999979734,,PPG Industries,Solarban® 90 on Clear  8mm,12503230,#,256,1457602849,0,0.561193764,0.210901618,
4468,vision51t_6.gvb,IGDB v45.0,1,0,5.849999905,0.246243522,0.489084184,0.387392282,0.561521471,0.074917585,0.117023364,0,0.018776303,0.840919971,1,,AGC Glass Europe,Stopray Vision-51T 6 mm,12503484,#,256,1457602849,0,0.561521471,0.246243522,
4465,vision51_6.gvb,IGDB v45.0,1,0,5.849999905,0.246243522,0.489012241,0.387392282,0.561521471,0.074917585,0.117023364,0,0.025310537,0.840919971,1,,AGC Glass Europe,Stopray Vision-51 6 mm,12503484,#,256,1457602850,0,0.561521471,0.246243522,
6313,VE192m.VIR,IGDB v17.3,1,0,5.659999847,0.282829046,0.138729885,0.417893708,0.561530769,0.047998354,0.025752136,0,0.840261221,0.039682429,1,,Viracon,VE-2M on CrystalGray,12765120,#,256,1457602850,0,0.561530769,0.282829046,
21137,COOL-LITE SKN 154 II 8mm.SGG,IGDB v44.0,1,0,8,0.239717811,0.554878592,0.298134923,0.561848879,0.172042429,0.151743144,0,0.015551774,0.839999974,1,,Saint-Gobain Glass,SGG COOL-LITE SKN 154 II 8mm,13028527,#,256,1457602851,0,0.561848879,0.239717811,
26144,SNX5123C8.grd,IGDB v35.0,1,0,7.467599869,0.209931418,0.303429246,0.566042542,0.561962605,0.109509632,0.063792512,0,0.839999974,0.020718301,1.000344634,,Guardian,SunGuard® SNX 51/23 on Clear 8 mm,12372414,#,256,1457602851,0,0.561962605,0.209931418,
5265,SB60 Optigray_6.PPG,IGDB v37.0,1,0,5.664200306,0.275010884,0.13000527,0.429368854,0.562023222,0.049273204,0.030561389,0,0.839999974,0.034606066,1.000344634,,PPG Industries,Solarban® 60 on Optigray®  6mm,12634050,#,256,1457602852,0,0.562023222,0.275010884,
1622,SJ50s-1_6.CSG,IGDB v29.0,1,0,5.96999979,0.212454066,0.367878586,0.499255687,0.562297821,0.075744934,0.026997246,0,0.839999974,0.024416002,1,,China Southern Glass (CSG),Triple LowE on Clear,13028277,#,256,1457602852,0,0.562297821,0.212454066,
21133,COOL-LITE SKN 154 8mm.SGG,IGDB v45.0,1,0,8,0.244275928,0.529953778,0.37025708,0.56246382,0.165981784,0.161775813,0,0.023977665,0.839999974,1,,Saint-Gobain Glass,SGG COOL-LITE SKN 154 8mm,12896953,#,256,1457602853,0,0.56246382,0.244275928,
8344,YNE2268_6.syp,IGDB v17.4,1,0,6,0.226616472,0.093320869,0.4758811,0.56272161,0.066840634,0.070698448,0,0.839999974,0.035,1,,"SHANGHAI YAOHUA PILKINGTON GLASS CO.,LTD",Double Silver LowE on 22(F) Green #2 side,12700851,#,256,1457602854,0,0.56272161,0.226616472,
1230,GEFL4.amg,IGDB v17.1,1,0,3.900000095,0.579939723,0.056417275,0.056417275,0.56280148,0.057140637,0.057140637,0,0.839999974,0.839999974,1,,Asahimas,Panasap Euro Gray 4.0,13092294, ,256,1457602854,0,0.56280148,0.579939723,
17049,BLUE GREY_5.AIS,IGDB v33.0,1,0,4.900000095,0.478556573,0.052441433,0.054113913,0.562910914,0.05464137,0.056028593,0,0.839999974,0.839999974,1,,Asahi India Glass Limited,AIS Blue Grey,13027264, ,256,1457602855,0,0.562910914,0.478556573,
8387,YGE0157_6.syp,IGDB v43.0,1,0,6,0.290094405,0.324734002,0.38686496,0.563121498,0.117844,0.056357238,0,0.839999974,0.044121005,1,,"SYP GLASS GROUP CO.,LTD",Double Silver LowE on Clear #2 side,13027266, ,256,1457602855,0,0.563121498,0.290094405,
6321,VUE2450.vir,IGDB v18.1,1,0,5.659999847,0.243357077,0.354956865,0.525024831,0.563473701,0.094708562,0.046946097,0,0.839999974,0.034609459,1,,Viracon,VUE-50 on OptiWhite,12831163,#,256,1457602856,0,0.563473701,0.243357077,
3610,S3-HG-2S.SIJ,IGDB v14.4,1,0,2.940000057,0.333303183,0.064276166,0.063309297,0.56353271,0.073491588,0.072137825,0,0.911000013,0.904999971,1,,Sketch Incorporated of Japan,S3-HG-2S,12896702, ,256,1457602856,0,0.56353271,0.333303183,
11476,COOL-LITE KN 160 II 8mm.SGG,IGDB v33.0,1,0,8,0.345160216,0.264295191,0.218739629,0.563728094,0.049095593,0.156600952,0,0.078580745,0.837000012,1,,Saint-Gobain Glass,SGG COOL-LITE KN 160 II 8mm,13093307, ,256,1457602857,0,0.563728094,0.345160216,
1613,LightGrey_8.CSG,IGDB v17.3,1,0,7.855999947,0.471041024,0.055707164,0.052610591,0.564095199,0.060731843,0.057577811,0,0.839999974,0.839999974,1,,China Southern Glass (CSG),LightGrey Float Glass,13224126,#,256,1457602857,0,0.564095199,0.471041024,
9907,EclAdvBlGn6.LOF,IGDB v15.0,1,0,5.918000221,0.35159108,0.206922784,0.108930007,0.564331353,0.26714924,0.187065035,0,0.2089324,0.839999974,1,,Pilkington North America,Eclipse Advantage™ Blue-Green,12634557,#,256,1457602857,0,0.564331353,0.35159108,
4221,strlbz55.gvb,IGDB v43.0,1,0,10.07999992,0.538548887,0.055306263,0.055306263,0.564508021,0.057473566,0.057473566,0,0.839999974,0.839999974,0.876999974,,AGC Glass Europe,Stratobel Color (PVB Light Bronze 5538) 55.1,12567756, ,256,1457602858,0,0.564508021,0.538548887,
4106,EmeraldGreen5mm.NSG,IGDB v35.0,1,0,5,0.300226033,0.048894908,0.048894908,0.564742029,0.059020329,0.059020329,0,0.839999974,0.839999974,1,,Pilkington,5mm Emerald Green,13749927, ,256,1457602858,0,0.564742029,0.300226033,
11137,CL SKGrey 056 II CN 10mm.SGG,IGDB v39.0,1,0,10,0.255272806,0.545836985,0.387273192,0.56520623,0.190386564,0.169355944,0,0.02585265,0.839999974,1,,Saint-Gobain Glass,SGG CL SKGrey 056 II CN 10mm,12831164, ,256,1457602859,0,0.56520623,0.255272806,
11050,COOL-LITE KN 155 6mm.SGG,IGDB v16.1,1,0,6,0.367782831,0.237330571,0.215080827,0.56535244,0.026025908,0.148708522,0,0.114,0.837000012,1,,Saint-Gobain Glass,SGG COOL-LITE KN 155 6mm,13289916, ,256,1457602859,0,0.56535244,0.367782831,
21136,COOL-LITE SKN 154 II 6mm.SGG,IGDB v44.0,1,0,6,0.242687777,0.554373503,0.314615965,0.565361202,0.171853125,0.152411103,0,0.015669294,0.839999974,1,,Saint-Gobain Glass,SGG COOL-LITE SKN 154 II 6mm,13094064,#,256,1457602860,0,0.565361202,0.242687777,
4125,OptifloatGrey4mm.NSG,IGDB v35.0,1,0,3.900000095,0.580166399,0.058133531,0.058133531,0.565743327,0.058369275,0.058369275,0,0.839999974,0.839999974,1,,Pilkington,4mm Optifloat Grey,13092551, ,256,1457602860,0,0.565743327,0.580166399,
21051,PARSOL SAPPHIRE BLUE 6mm.SGG,IGDB v45.0,1,0,6,0.402736336,0.051564582,0.051235504,0.565828204,0.058397237,0.058258116,0,0.839999974,0.839999974,1,,Saint-Gobain Glass,SGG PARSOL SAPPHIRE BLUE 6mm,14273964, ,256,1457602861,0,0.565828204,0.402736336,
21132,COOL-LITE SKN 154 6mm.SGG,IGDB v45.0,1,0,6,0.247316718,0.530111194,0.393351465,0.566301823,0.166283831,0.163230464,0,0.024123592,0.839999974,1,,Saint-Gobain Glass,SGG COOL-LITE SKN 154 6mm,12962490, ,256,1457602861,0,0.566301823,0.247316718,
4279,Planibel grey 4.gvb,IGDB v43.0,1,0,3.849999905,0.592550635,0.058008477,0.058008477,0.566406429,0.057653356,0.057653356,0,0.839999974,0.839999974,1,,AGC Glass Europe,Planibel Grey 4 mm,13158086, ,256,1457602862,0,0.566406429,0.592550635,
11136,CL SKGrey 056 II CN 8mm.SGG,IGDB v39.0,1,0,8,0.256558567,0.545902312,0.397317469,0.566462278,0.190516561,0.169919044,0,0.02585265,0.839999974,1,,Saint-Gobain Glass,SGG CL SKGrey 056 II CN 8mm,12896957, ,256,1457602862,0,0.566462278,0.256558567,
26141,SNX5123W10.grd,IGDB v35.0,1,0,9.753600121,0.213662043,0.372129947,0.565858006,0.566501081,0.107902616,0.063102551,0,0.839999974,0.020718301,1.000344634,,Guardian,SunGuard® SNX 51/23 on UltraWhite 10 mm,12437953,#,256,1457602863,0,0.566501081,0.213662043,
8370,YDE0157_8.syp,IGDB v37.0,1,0,8,0.281443119,0.26072523,0.480117887,0.566597939,0.169103131,0.134497106,0,0.839999974,0.031942654,1,,"SYP GLASS GROUP CO.,LTD",Double Silver LowE on Clear #2 side,13421240,#,256,1457602863,0,0.566597939,0.281443119,
1503,HM55.SWT,IGDB v17.5,1,0,0.076200001,0.307397097,0.613853812,0.603430569,0.566717267,0.348681092,0.377454013,0,0.033,0.75999999,0.140186697,,"Southwall Technologies, Inc.",Heat Mirror® 55 Suspended Film,12569023,#,256,1457602864,0,0.566717267,0.307397097,
26143,SNX5123C6.grd,IGDB v35.0,1,0,5.613399982,0.21273452,0.336300939,0.566153407,0.566749394,0.110506095,0.064069137,0,0.839999974,0.020718301,1.000344634,,Guardian,SunGuard® SNX 51/23 on Clear 6 mm,12437951,#,256,1457602864,0,0.566749394,0.21273452,
5591,hl7x9.gja,IGDB v15.5,1,0,10.40600014,0.218369529,0.055652853,0.104034521,0.567003191,0.08253251,0.108836196,0,0.839999974,0.159999996,0.791999996,,G.James Australia,HL7X9,13094824, ,256,1457602865,0,0.567003191,0.218369529,
17531,8mmSSC2-70.asx,IGDB v36.0,1,0,6,0.306631625,0.072604768,0.122330755,0.567249179,0.115821593,0.155112475,0,0.843254447,0.836335719,1,,"AVIC SANXIN CO.,LTD",SSC2-70T on F green,12438711,#,256,1457602865,0,0.567249179,0.306631625,
3613,S6-HG-2S.SIJ,IGDB v14.4,1,0,5.71999979,0.327308238,0.062881745,0.063283004,0.567287326,0.070605397,0.071024433,0,0.910000026,0.910000026,1,,Sketch Incorporated of Japan,S6-HG-2S,12896701, ,256,1457602866,0,0.567287326,0.327308238,
11183,COOL-LITE SKN 054 10mm.SGG,IGDB v16.4,1,0,10,0.251849473,0.527474463,0.443430364,0.567332506,0.148216531,0.155603543,0,0.037,0.837000012,1,,Saint-Gobain Glass,SGG COOL-LITE SKN 054 10mm,12831672, ,256,1457602866,0,0.567332506,0.251849473,
6907,GEAB157.GRA,IGDB v18.0,1,0,5.840000153,0.368498594,0.278480291,0.25998497,0.56735605,0.213427216,0.036023799,0,0.833999991,0.064000003,1,,Grand Engineering Glass,6.0Low-e glass,12896703, ,256,1457602867,0,0.56735605,0.368498594,
5038,AZURL_10.PPG,IGDB v14.1,1,0,9.397999763,0.230342701,0.048153464,0.048456803,0.567372859,0.059253711,0.059947696,0,0.839999974,0.839999974,1,,PPG Industries,Azuria®,14406546,#,256,1457602867,0,0.567372859,0.230342701,
4264,Planibel Dark Blue 6.gvb,IGDB v43.0,1,0,5.849999905,0.419839531,0.051261619,0.051261619,0.567550004,0.057888247,0.057888247,0,0.839999974,0.839999974,1,,AGC Glass Europe,Planibel Dark Blue 6 mm,14536107, ,256,1457602868,0,0.567550004,0.419839531,
11132,CL SKGrey 056 II CN 6mm.SGG,IGDB v38.0,1,0,6,0.257839829,0.545938611,0.407784551,0.567676067,0.190604508,0.170434818,0,0.02585265,0.839999974,1,,Saint-Gobain Glass,CL SKGrey 056 II CN 6mm,12896957,#,256,1457602868,0,0.567676067,0.257839829,
17030,AISC5 CLEAR_5.AIS,IGDB v33.0,1,0,4.860000134,0.553230584,0.177609801,0.140506878,0.567776501,0.212073475,0.199627072,0,0.841894329,0.839999974,1,,Asahi India Glass Limited,AIS Ecosense Enhance Ice,12699590, ,256,1457602869,0,0.567776501,0.553230584,
2124,LoE180-3_090SGP_Grey-3.CIG,IGDB v19.0,1,0,8.600000381,0.416529536,0.09971609,0.184241861,0.567860365,0.066647187,0.073503979,0,0.839999974,0.839999974,0.670000017,,Cardinal Glass Industries,E180-3 / 0.090 SGP / Grey-3,12896198,#,256,1457602869,0,0.567860365,0.416529536,
1201,2009 DHFL6.amg,IGDB v17.0,1,0,5.949999809,0.392308295,0.050321214,0.050321214,0.567943811,0.059632383,0.059632383,0,0.839999974,0.839999974,1,,Asahimas,Panasap Dark Blue 6.0,14405290, ,256,1457602869,0,0.567943811,0.392308295,
21142,COOL-LITE SKN 054 II 10mm.SGG,IGDB v45.0,1,0,10,0.247126818,0.555088699,0.330933303,0.568704963,0.172339603,0.154077142,0,0.015551774,0.839999974,1,,Saint-Gobain Glass,SGG COOL-LITE SKN 054 II 10mm,13159857, ,256,1457602870,0,0.568704963,0.247126818,
8354,YNE0157_6.syp,IGDB v18.2,1,0,6,0.272365808,0.344064057,0.51623708,0.568708777,0.159131125,0.160829768,0,0.839999974,0.029999999,1,,"SHANGHAI YAOHUA PILKINGTON GLASS CO.,LTD",Double Silver LowE on Clear #2 side,13159354,#,256,1457602870,0,0.568708777,0.272365808,
11472,COOL-LITE KN 160 II 6mm.SGG,IGDB v20.0,1,0,6,0.355331719,0.264430702,0.23532699,0.568882108,0.049068037,0.158613667,0,0.082000002,0.837000012,1,,Saint-Gobain Glass,SGG COOL-LITE KN 160 II 6mm,13159100, ,256,1457602871,0,0.568882108,0.355331719,
5447,SB90 Clear_6.PPG,IGDB v43.0,1,0,5.664200306,0.215462252,0.365509152,0.602215171,0.568915546,0.094322518,0.13364388,0,0.839999974,0.023413055,0.999979734,,PPG Industries,Solarban® 90 on Clear  6mm,12634560,#,256,1457602871,0,0.568915546,0.215462252,
11184,COOL-LITE SKN 054 8mm.SGG,IGDB v16.4,1,0,8,0.253109604,0.527474463,0.455983877,0.569055617,0.148270413,0.15631865,0,0.037,0.837000012,1,,Saint-Gobain Glass,SGG COOL-LITE SKN 054 8mm,12831673, ,256,1457602872,0,0.569055617,0.253109604,
21135,COOL-LITE SKN 154 II 4mm.SGG,IGDB v44.0,1,0,4,0.246449471,0.555341482,0.333577901,0.569276631,0.172504351,0.153636664,0,0.015510157,0.839999974,1,,Saint-Gobain Glass,SGG COOL-LITE SKN 154 II 4mm,13159858,#,256,1457602872,0,0.569276631,0.246449471,
26142,SNX5123C5.grd,IGDB v35.0,1,0,4.622799873,0.214260891,0.35586527,0.56621474,0.569341004,0.111039296,0.064203165,0,0.839999974,0.020718301,1.000344634,,Guardian,SunGuard® SNX 51/23 on Clear 5 mm,12503488,#,256,1457602873,0,0.569341004,0.214260891,
17040,DARK BLUE_6.AIS,IGDB v33.0,1,0,5.769999981,0.445200294,0.049187165,0.05081277,0.569577456,0.055298891,0.056795146,0,0.839999974,0.839999974,1,,Asahi India Glass Limited,AIS Dark Blue Tinted,14601644, ,256,1457602873,0,0.569577456,0.445200294,
26140,SNX5123W8.grd,IGDB v35.0,1,0,7.747000217,0.215356663,0.389820993,0.565928578,0.569839835,0.108624481,0.06328667,0,0.839999974,0.020718301,1.000344634,,Guardian,SunGuard® SNX 51/23 on UltraWhite 8 mm,12503489,#,256,1457602874,0,0.569839835,0.215356663,
5161,VC Azuria_4.PPG,IGDB v41.0,1,0,3.911600113,0.324183524,0.110054366,0.205562338,0.569960654,0.215288162,0.291169614,0,0.842999995,0.832000017,1.000344992,,PPG Industries,Vistacool® on Azuria®   4mm,13487285,#,256,1457602875,0,0.569960654,0.324183524,
21141,COOL-LITE SKN 054 II 8mm.SGG,IGDB v45.0,1,0,8,0.248160765,0.555298746,0.339308739,0.570170701,0.172333434,0.154460952,0,0.015361591,0.839999974,1,,Saint-Gobain Glass,SGG COOL-LITE SKN 054 II 8mm,13159858, ,256,1457602875,0,0.570170701,0.248160765,
11284,COOL-LITE ST 467-H 5mm.SGG,IGDB v16.4,1,0,5,0.408181936,0.144447833,0.092758641,0.570338547,0.181825384,0.150080711,0,0.82099998,0.837000012,1,,Saint-Gobain Glass,SGG COOL-LITE ST 467-H 5mm,12634815, ,256,1457602876,0,0.570338547,0.408181936,
11057,COOL-LITE SKN 054 6mm.SGG,IGDB v17.3,1,0,6,0.254431367,0.527539849,0.469057232,0.570627809,0.148391187,0.156693116,0,0.037,0.837000012,1,,Saint-Gobain Glass,SGG COOL-LITE SKN 054 DIAMANT 6mm,12831673,#,256,1457602876,0,0.570627809,0.254431367,
5381,SB70XL Atlantica_6.PPG,IGDB v29.0,1,0,5.664200306,0.196719468,0.071339667,0.564998925,0.570861757,0.061884467,0.048535794,0,0.839999974,0.018268796,0.999979734,,PPG Industries,Solarban® 70XL Atlantica®  6mm,12111284,#,256,1457602876,0,0.570861757,0.196719468,
17683,AWPShield_8.AWP,IGDB v43.0,1,0,8.56400013,0.220274255,0.385009915,0.413757384,0.570925653,0.162275985,0.174902663,0,0.171759814,0.843398511,0.495999992,,"AWP Windows and Doors, LLC",AWPShield_8,12568773,#,256,1457602877,0,0.570925653,0.220274255,
3109,SGSN68TG6.grd,IGDB v18.1,1,0,5.613399982,0.222107068,0.062772326,0.43938899,0.570958376,0.055172164,0.037486374,0,0.839999974,0.038798545,1.000344634,,Guardian,SunGuard® SuperNeutral 68 on TwilightGreen,12504499,#,256,1457602877,0,0.570958376,0.222107068,
17701,Total_Vision_62_Low_E.faa,IGDB v38.0,1,0,12.10000038,0.216181815,0.399058849,0.274592191,0.571001351,0.157560021,0.167846411,0,0.843171,0.156739399,0.819999993,,Fethers Architectural,Total Vision 62 Low E,12699844, ,256,1457602878,0,0.571001351,0.216181815,
4220,strlbz44.gvb,IGDB v43.0,1,0,8.079999924,0.56243062,0.056498453,0.056498453,0.57112807,0.057817016,0.057817016,0,0.839999974,0.839999974,0.851000011,,AGC Glass Europe,STRATOBEL COLOR LIGHT BRONZE(5558) 44.1,12633550, ,256,1457602878,0,0.57112807,0.56243062,
11469,COOL-LITE KN 160 II 5mm.SGG,IGDB v20.0,1,0,5,0.360505849,0.264722347,0.244343683,0.571261287,0.049180426,0.159801453,0,0.082000002,0.837000012,1,,Saint-Gobain Glass,SGG COOL-LITE KN 160 II 5mm,13159101, ,256,1457602879,0,0.571261287,0.360505849,
8369,YDE0157_6.syp,IGDB v37.0,1,0,6,0.288006514,0.285047859,0.479849964,0.571505308,0.171303734,0.134651989,0,0.839999974,0.032805953,1,,"SYP GLASS GROUP CO.,LTD",Double Silver LowE on Clear #2 side,13487034,#,256,1457602879,0,0.571505308,0.288006514,
21140,COOL-LITE SKN 054 II 6mm.SGG,IGDB v45.0,1,0,6,0.249152064,0.555401325,0.348320633,0.571655989,0.172644421,0.155260116,0,0.015510157,0.839999974,1,,Saint-Gobain Glass,SGG COOL-LITE SKN 054 II 6mm,13159858, ,256,1457602880,0,0.571655989,0.249152064,
1535,SLCLAZ06.SWT,IGDB v11.4,1,0,5.714999676,0.222930968,0.05861713,0.339395434,0.571742773,0.072769709,0.07319019,0,0.839999974,0.570698261,0.948298991,,"Southwall Technologies, Inc.",Solis® Clear on Azurlite®,13750438, ,256,1457602880,0,0.571742773,0.222930968,
5424,Solarban z50_6.PPG,IGDB v29.0,1,0,5.664200306,0.310499996,0.212327808,0.43051967,0.572009444,0.049572792,0.031122249,0,0.839999974,0.034606066,0.999979734,,PPG Industries,Solarban® z50  6mm,13486527,#,256,1457602881,0,0.572009444,0.310499996,
19521,SJ65s-2_6.CSG,IGDB v42.0,1,0,5.915999889,0.214282721,0.090390727,0.479831338,0.57222867,0.068396673,0.033659551,0,0.839999974,0.022981171,1,,China Southern Glass (CSG),Triple LowE on Green,12504503,#,256,1457602881,0,0.57222867,0.214282721,
5446,SB90 Clear_5.PPG,IGDB v43.0,1,0,4.673600197,0.217509612,0.39483729,0.602293551,0.572322905,0.094938062,0.133820117,0,0.839999974,0.023413055,0.999979734,,PPG Industries,Solarban® 90 on Clear  5mm,12634817,#,256,1457602882,0,0.572322905,0.217509612,
1083,ES21_MeadowGreen_6.afg,IGDB v42.0,1,0,5.639999866,0.218060181,0.113573506,0.539197206,0.572429955,0.13556014,0.154357314,0,0.839999974,0.027255053,1,,AGC Glass Co. N.A.,Energy Select 21 Meadow Green,12176570,#,256,1457602882,0,0.572429955,0.218060181,
3125,SGNU61G6.grd,IGDB v15.4,1,0,5.613399982,0.25872457,0.103960164,0.365782142,0.57268995,0.127211228,0.076499313,0,0.839999974,0.065905556,0.996883154,,Guardian,SunGuard® Neutral 61 on Green,12832181,#,256,1457602883,0,0.57268995,0.25872457,
