Repository: katsuya0719/visEPlus

File: static/csv/glass.csv (part 17 of 30)
ID,Name,Source,SpectralData,AngularFunction,Thickness,Tsol,Rsol1,Rsol2,Tvis,Rvis1,Rvis2,Tir,emis1,emis2,Conductivity,Comment,Manufacturer,ProductName,Color,Certification,Status,Timestamp,Specularity,Tvis2,Tsol2,MaterialID
1073,ES20_MeadowGreen_6.afg,IGDB v39.0,1,0,5.659999847,0.209471226,0.09554483,0.546038747,0.572733104,0.082740262,0.085157111,0,0.839999974,0.025382111,1,,AGC Glass Co. N.A.,Energy Select 20™ Meadow Green,12308149,#,256,1457602883,0,0.572733104,0.209471226,
26139,SNX5123W6.grd,IGDB v35.0,1,0,5.842000008,0.217005044,0.407641798,0.56599158,0.573031485,0.109313101,0.063456692,0,0.839999974,0.020718301,1.000344634,,Guardian,SunGuard® SNX 51/23 on UltraWhite 6 mm,12503746,#,256,1457602884,0,0.573031485,0.217005044,
14059,SELEKT_Irish10.GTS,IGDB v43.0,1,0,9.800000191,0.214494526,0.435446203,0.054410618,0.573385715,0.041425969,0.057348814,0,0.034488689,0.846483171,1,,Glas Trösch AG,SELEKT on Irish 10 mm,12570542, ,256,1457602884,0,0.573385715,0.214494526,
11466,COOL-LITE KN 160 II 4mm.SGG,IGDB v20.0,1,0,4,0.365962029,0.264911354,0.253978848,0.574096441,0.049577154,0.160846755,0,0.082000002,0.837000012,1,,Saint-Gobain Glass,SGG COOL-LITE KN 160 II 4mm,13159358, ,256,1457602885,0,0.574096441,0.365962029,
2927,6XDBG0160C-D.XYG,IGDB v34.0,1,0,5.849999905,0.288328737,0.341155827,0.429024994,0.57415235,0.163704991,0.053461462,0,0.843056023,0.065997638,1,,XYG Glass,6XDBG0160C-D,12765382, ,256,1457602885,0,0.57415235,0.288328737,
2171,E366-SGP-CLEAR - 13.6.CIG,IGDB v20.0,1,0,13.60000038,0.218984917,0.373026133,0.311900109,0.574687958,0.111477993,0.115412019,0,0.839999974,0.839999974,0.672999978,,Cardinal Glass Industries,E366-6 / 0.090 SGP / Clear-6 (Embedded),12569281,#,256,1457602886,0,0.574687958,0.218984917,
5445,SB90 Clear_4.PPG,IGDB v43.0,1,0,3.911599874,0.219125107,0.419528604,0.602350235,0.57497412,0.095415562,0.13396655,0,0.839999974,0.023413055,0.999979734,,PPG Industries,Solarban® 90 on Clear  4mm,12700354,#,256,1457602886,0,0.57497412,0.219125107,
26138,SNX5123W5.grd,IGDB v35.0,1,0,4.622799873,0.218064144,0.419597656,0.566043079,0.575090408,0.10975939,0.063577272,0,0.839999974,0.020718301,1.000344634,,Guardian,SunGuard® SNX 51/23 on UltraWhite 5 mm,12569282,#,256,1457602887,0,0.575090408,0.218064144,
1729,CrystalGreen50.ABF,IGDB v17.0,1,0,4.870999813,0.431087434,0.169916749,0.143602103,0.575144589,0.149689436,0.151754111,0,0.860000014,0.839999974,0.98299998,,A & B Films Pte Ltd,Crystal Green 50,12963255, ,256,1457602887,0,0.575144589,0.431087434,
27031,Bronze4mm.grm,IGDB v34.0,1,0,3.835399866,0.579670966,0.063725874,0.060298566,0.575223148,0.064529166,0.060933787,0,0.839999974,0.839999974,1.000344634,,Guardian Middle East,Bronze Float Glass 4 mm,12305618,#,256,1457602888,0,0.575223148,0.579670966,
27021,Grey4mm.grm,IGDB v34.0,1,0,3.835399866,0.580025136,0.063760266,0.060321957,0.575238705,0.064329118,0.060863145,0,0.839999974,0.839999974,1.000344634,,Guardian Middle East,Grey Float Glass 4 mm,13420741,#,256,1457602888,0,0.575238705,0.580025136,
8645,SG55.mwf,IGDB v27.0,1,0,3.177540064,0.543012142,0.083672196,0.094992436,0.575249434,0.093395241,0.100540534,0,0.839999974,0.888836443,1.000344634,,Madico Inc.,SG 55,12961991,#,256,1457602889,0,0.575249434,0.543012142,
5513,32_58_neutral.gja,IGDB v35.0,1,0,10.65100002,0.323534578,0.191596389,0.148192421,0.575353146,0.097527511,0.105865784,0,0.844924927,0.167176515,0.704999983,,G.James Australia,Optilight Plus 32/58 Neutral,12962750, ,256,1457602890,0,0.575353146,0.323534578,
1056,ES25_MeadowGreen_6.afg,IGDB v27.0,1,0,5.739999771,0.233027279,0.072077796,0.420531958,0.575531363,0.070298649,0.09419205,0,0.839999974,0.039158665,1,,AGC Glass Co. N.A.,Energy Select 25 Meadow Green™,12897971,#,256,1457602890,0,0.575531363,0.233027279,
11035,COOL-LITE SKN 474 II 8mm.SGG,IGDB v25.0,1,0,8,0.223126784,0.415071934,0.059165124,0.575568974,0.037838679,0.055000897,0,0.037,0.837000012,1,,Saint-Gobain Glass,SGG COOL-LITE SKN 474 II 8mm,12964012, ,256,1457602891,0,0.575568974,0.223126784,
25085,AZR_090SGP_SB60CLRLAM_5.PPG,IGDB v32.0,1,0,11.63827991,0.217877045,0.061360385,0.296488553,0.576249301,0.074720837,0.080407433,0,0.839999974,0.839999974,0.571131051,,PPG Industries,5mmAzuria_090DuPontSGP_5mmSB60Clear,13422763,#,256,1457602891,0,0.576249301,0.217877045,
11467,COOL-LITE KN 160 II 3mm.SGG,IGDB v20.0,1,0,3,0.371522754,0.265046507,0.264206082,0.576574445,0.049804214,0.161964864,0,0.082000002,0.837000012,1,,Saint-Gobain Glass,SGG COOL-LITE KN 160 II 3mm,13224894, ,256,1457602891,0,0.576574445,0.371522754,
17185,PARSOL SAPPHIRE BLUE_6.SGI,IGDB v33.0,1,0,5.885000229,0.426357985,0.048775189,0.047149073,0.576802671,0.057004433,0.055322248,0,0.839999974,0.839999974,1,,Saint Gobain Glass India,Parsol Sapphire blue,14339758, ,256,1457602892,0,0.576802671,0.426357985,
8218,05_Blue_8.syp,IGDB v15.4,1,0,8,0.420942426,0.052477047,0.052477047,0.576957524,0.059728555,0.059728555,0,0.839999974,0.839999974,1,,"SHANGHAI YAOHUA PILKINGTON GLASS CO.,LTD",05-Blue Float Glass,14602156, ,256,1457602892,0,0.576957524,0.420942426,
5444,SB90 Clear_3.PPG,IGDB v43.0,1,0,3.276599884,0.220485225,0.441677749,0.602397263,0.577186465,0.095813222,0.134086251,0,0.839999974,0.023413055,0.999979734,,PPG Industries,Solarban® 90 on Clear  3mm,12700355,#,256,1457602893,0,0.577186465,0.220485225,
19510,LB52s-1_6.CSG,IGDB v42.0,1,0,5.934999943,0.225614339,0.368463308,0.550257027,0.577278495,0.118678935,0.080158696,0,0.839999974,0.021879304,1,,China Southern Glass (CSG),Triple LowE on Clear,12503749,#,256,1457602894,0,0.577278495,0.225614339,
5427,Solarban z75_5.PPG,IGDB v35.0,1,0,4.673600197,0.232972249,0.312067032,0.566019535,0.577544272,0.062269412,0.048801824,0,0.837919652,0.018268796,0.999979734,,PPG Industries,Solarban® z75  5mm,13355967,#,256,1457602894,0,0.577544272,0.232972249,
1215,DHFL6.amg,IGDB v17.1,1,0,5.929999828,0.429044753,0.049559318,0.049559318,0.577622414,0.056379851,0.056379851,0,0.839999974,0.839999974,1,,Asahimas,Panasap Dark Blue 6.0,14602157, ,256,1457602895,0,0.577622414,0.429044753,
6232,VRE159-10.VIR,IGDB v40.0,1,0,9.399999619,0.328406274,0.340654492,0.438066363,0.577637255,0.282597244,0.155298486,0,0.839999974,0.053864896,1,,Viracon,LowE on Clear,12241605,#,256,1457602895,0,0.577637255,0.328406274,
3369,CG5323C6.grd,IGDB v35.0,1,0,5.613399982,0.222435385,0.344821602,0.539219141,0.577716827,0.102471426,0.048241984,0,0.839999974,0.024234461,1.000344634,,Guardian,ClimaGuard 53/23 LE on 6mm Clear,12635071,#,256,1457602896,0,0.577716827,0.222435385,
2246,Gr90sb11.PGT,IGDB v13.5,1,0,11.63799953,0.220607758,0.069417462,0.296918035,0.578100502,0.077829234,0.084009573,0,0.839999974,0.839999974,0.577000022,,PGT Industries,PGT Green low e.043 Lami11,12177078,#,256,1457602896,0,0.578100502,0.220607758,
1731,CrystalBlue55.ABF,IGDB v17.0,1,0,5.072999954,0.47579363,0.126562133,0.117048047,0.578661323,0.117671438,0.119578443,0,0.879999995,0.839999974,0.911000013,,A & B Films Pte Ltd,Crystal Blue 55,13749687, ,256,1457602897,0,0.578661323,0.47579363,
5385,SB70XL Azuria_6.PPG,IGDB v29.0,1,0,5.664200306,0.205402568,0.064809948,0.565636933,0.579082549,0.063210785,0.049214862,0,0.839999974,0.018268796,0.999979734,,PPG Industries,Solarban® 70XL Azuria®  6mm,13554087,#,256,1457602897,0,0.579082549,0.205402568,
1671,CED22-67_6.CSG,IGDB v39.0,1,0,5.96999979,0.242871836,0.082934216,0.389856219,0.579731405,0.062942259,0.044547692,0,0.839999974,0.050449897,1,,China Southern Glass (CSG),Double LowE on Green,12897973,#,256,1457602898,0,0.579731405,0.242871836,
3368,CG5323C5.grd,IGDB v35.0,1,0,4.622799873,0.22410813,0.365347326,0.539287984,0.580333471,0.102945223,0.048398823,0,0.839999974,0.024234461,1.000344634,,Guardian,ClimaGuard 53/23 LE on 5mm Clear,12700608,#,256,1457602898,0,0.580333471,0.22410813,
11070,HANLITE SKY BLUE 6mm.SGG,IGDB v16.4,1,0,6,0.443431616,0.05272641,0.05272641,0.580516696,0.059470415,0.059470415,0,0.837000012,0.837000012,1,,Saint-Gobain Glass,SGG HANLITE SKY BLUE 6mm,14667694, ,256,1457602898,0,0.580516696,0.443431616,
5443,SB90 Clear_2H.PPG,IGDB v43.0,1,0,2.26060009,0.222693801,0.480336875,0.602482617,0.580769718,0.096447513,0.13426812,0,0.839999974,0.023413055,0.999979734,,PPG Industries,Solarban® 90 on Clear  2.5mm,12700356,#,256,1457602899,0,0.580769718,0.222693801,
18114,CG59_042309-6.CIG,IGDB v38.0,1,0,5.699999809,0.263456255,0.294556767,0.455274075,0.581085026,0.13166827,0.081540048,0,0.839999974,0.028496202,1,,Cardinal Glass Industries,CG59 042309,13028037,#,256,1457602900,0,0.581085026,0.263456255,
8632,RS60.mwf,IGDB v27.0,1,0,3.177540064,0.467725217,0.17735453,0.186732993,0.581499159,0.177975133,0.16516991,0,0.839999974,0.750817001,1.000344634,,Madico Inc.,RS 60,13814720,#,256,1457602900,0,0.581499159,0.467725217,
5466,SB90 Starphire_10.PPG,IGDB v43.0,1,0,9.397999763,0.224015117,0.504741371,0.602524757,0.581987917,0.096668579,0.134327784,0,0.839999974,0.023413055,0.999979734,,PPG Industries,Solarban® 90 on Starphire®  10mm,12765892,#,256,1457602901,0,0.581987917,0.224015117,
3367,CG5323C4.grd,IGDB v35.0,1,0,3.835399866,0.225454599,0.3828412,0.539344072,0.582428038,0.103322171,0.04852169,0,0.839999974,0.024234461,1.000344634,,Guardian,ClimaGuard 53/23 LE on 4mm Clear,12700865,#,256,1457602901,0,0.582428038,0.225454599,
9990,Secl9lam.lof,IGDB v12.1,1,0,8.483599663,0.413410753,0.063014925,0.121002071,0.583034873,0.073689051,0.099143259,0,0.839999974,0.15232572,0.498561293,,Pilkington North America,Solar E™ laminate,13422012,#,256,1457602902,0,0.583034873,0.413410753,
5465,SB90 Starphire_8.PPG,IGDB v43.0,1,0,7.924800396,0.224601626,0.516104519,0.602549851,0.583054423,0.096867986,0.134394601,0,0.839999974,0.023413055,0.999979734,,PPG Industries,Solarban® 90 on Starphire®  8mm,12766149,#,256,1457602902,0,0.583054423,0.224601626,
2240,Az90sb11.PGT,IGDB v13.5,1,0,11.63799953,0.22005634,0.062418591,0.297032893,0.583277702,0.076849401,0.083567634,0,0.839999974,0.839999974,0.577000022,,PGT Industries,PGT Azure low e.043 Lami11,13357484,#,256,1457602903,0,0.583277702,0.22005634,
1620,SJ50s_6.CSG,IGDB v29.0,1,0,5.980000019,0.227711275,0.480962574,0.490800023,0.583434701,0.083058015,0.030026495,0,0.839999974,0.024416002,1,,China Southern Glass (CSG),Triple LowE on LowIron,13159614,#,256,1457602903,0,0.583434701,0.227711275,
897,BRONZE_5.AFG,IGDB v11.4,1,0,4.749800205,0.531184673,0.052875537,0.052875537,0.583560646,0.056515172,0.056515172,0,0.839999974,0.839999974,1,,AGC Glass Co. N.A.,Float Glass,12502993,#,256,1457602904,0,0.583560646,0.531184673,
12048,Neutral70gn8.grm,IGDB v17.3,1,0,7.696199894,0.272149116,0.058383357,0.169991925,0.58361423,0.061579589,0.039092649,0,0.839999974,0.171025634,1.000344634,,Guardian Middle East,ClimaGuard® Green 70,13094836,#,256,1457602904,0,0.58361423,0.272149116,
25086,AZR_090PVB_SB60CLRLAM_5.PPG,IGDB v32.0,1,0,11.62812042,0.218610004,0.061496224,0.296547502,0.583752096,0.075549193,0.08082518,0,0.839999974,0.839999974,0.572861671,,PPG Industries,5mmAzuria_090PVB_5mmSB60Clear,13423020,#,256,1457602905,0,0.583752096,0.218610004,
25245,SB70XLSTR_075SFX_CLRLAM_6.PPG,IGDB v45.0,1,0,13.28927994,0.220569327,0.501642108,0.304387778,0.583797216,0.139981091,0.154869512,0,0.839999974,0.839999974,0.645551085,,PPG Industries,6mmSB70XLStarphire_075Saflex®VSO2_6mmClear,12766148,#,256,1457602905,0,0.583797216,0.220569327,
2223,Gy90cl10.PGT,IGDB v13.5,1,0,10.24100018,0.461099833,0.054291308,0.054431703,0.584450781,0.062677361,0.062703826,0,0.839999974,0.839999974,0.546000004,,PGT Industries,PGT Gray clear Lami10,13093575,#,256,1457602905,0,0.584450781,0.461099833,
5459,SB90 Starphire_6.PPG,IGDB v43.0,1,0,5.664200306,0.22549969,0.534198761,0.602590978,0.584680021,0.097182199,0.134492785,0,0.839999974,0.023413055,0.999979734,,PPG Industries,Solarban® 90 on Starphire®  6mm,12766149,#,256,1457602906,0,0.584680021,0.22549969,
3420,SNX6227G6.grd,IGDB v18.1,1,0,5.613399982,0.203764006,0.099463135,0.543053746,0.584685266,0.06219849,0.037329327,0,0.839999974,0.020394962,1.000344634,,Guardian,SunGuard® SNX 62/27 on 6mm Green,12308409,#,256,1457602906,0,0.584685266,0.203764006,
5043,SBRNZ_5.PPG,IGDB v11.4,1,0,4.673600197,0.55131036,0.058274154,0.060476042,0.584689975,0.063026197,0.064942457,0,0.839999974,0.839999974,1,,PPG Industries,Solarbronze®,12568529,#,256,1457602907,0,0.584689975,0.55131036,
3339,CG5323C3.grd,IGDB v35.0,1,0,2.97179985,0.226968795,0.403303534,0.539403677,0.584749699,0.103744544,0.048660364,0,0.839999974,0.024234461,1.000344634,,Guardian,ClimaGuard 53/23 LE on 3mm Clear,12700866,#,256,1457602907,0,0.584749699,0.226968795,
18113,CG59_042309-5.CIG,IGDB v38.0,1,0,4.699999809,0.26731813,0.317769885,0.455320418,0.584854841,0.132256031,0.081555001,0,0.839999974,0.028496202,1,,Cardinal Glass Industries,CG59 042309,13028038,#,256,1457602908,0,0.584854841,0.26731813,
5464,SB90 Starphire_5.PPG,IGDB v43.0,1,0,4.673600197,0.225900814,0.5423823,0.602601647,0.58540386,0.097298093,0.134523347,0,0.839999974,0.023413055,0.999979734,,PPG Industries,Solarban® 90 on Starphire®  5mm,12766149,#,256,1457602908,0,0.58540386,0.225900814,
1666,CED12-57_6.CSG,IGDB v39.0,1,0,5.96999979,0.284588218,0.325085938,0.424060106,0.585474074,0.116177529,0.042237487,0,0.839999974,0.041880619,1,,China Southern Glass (CSG),Double LowE on Clear,12962503,#,256,1457602909,0,0.585474074,0.284588218,
11280,COOL-LITE ST 467 4mm.SGG,IGDB v16.4,1,0,4,0.396999002,0.144340172,0.093265191,0.585561335,0.182786837,0.155832663,0,0.82099998,0.837000012,1,,Saint-Gobain Glass,SGG COOL-LITE ST 467 4mm,12766401, ,256,1457602909,0,0.585561335,0.396999002,
25225,SB70XLCLR_090SGP_CLRLAM_5.PPG,IGDB v25.0,1,0,11.63827991,0.220735893,0.37205565,0.335157603,0.58621943,0.139299676,0.16052565,0,0.839999974,0.839999974,0.571131051,,PPG Industries,5mmSB70XLClear_090DuPontSGP_5mmClear,12897475,#,256,1457602910,0,0.58621943,0.220735893,
6835,IBLDF5095.SBK,IGDB v43.0,1,0,2.839999914,0.285529405,0.058693856,0.05515657,0.586318493,0.070160009,0.067235678,0,0.839999974,0.890921652,0.5,,"Sangbo Co.,Ltd.",IBLDF5095,13356479, ,256,1457602910,0,0.586318493,0.285529405,
3517, LXSCGN9A_5.GEC,IGDB v17.2,1,0,4.46999979,0.306897312,0.070381865,0.070381865,0.586353719,0.078102268,0.078102268,0,0.92900002,0.92900002,0.200000003,,General Electric Company,Lexan® XLDSC-IR,11324615, ,256,1457602911,0,0.586353719,0.306897312,
8254,YCE2271_6.syp,IGDB v15.4,1,0,6,0.256833017,0.113786377,0.424241483,0.586421788,0.153063953,0.139112949,0,0.839999974,0.050000001,1,,"SHANGHAI YAOHUA PILKINGTON GLASS CO.,LTD",Solar Control LowE on 22(F) Green #2 Side,12177084, ,256,1457602911,0,0.586421788,0.256833017,
3338,CG5323C2.3.grd,IGDB v35.0,1,0,2.286000013,0.228175566,0.42058304,0.539451838,0.586589813,0.104076095,0.048759304,0,0.839999974,0.024234461,1.000344634,,Guardian,ClimaGuard 53/23 LE on 2.3mm Clear,12700866,#,256,1457602912,0,0.586589813,0.228175566,
9044,MakWG_A00 Clear_34.BMS,IGDB v30.0,1,0,34.06499863,0.612278879,0.067611672,0.067381524,0.586652935,0.066472761,0.066552952,0,0.899999976,0.899999976,0.200000003,,Bayer MaterialScience,Makrolon WG,13421510, ,256,1457602912,0,0.586652935,0.612278879,
2052,86SGP-G.CIG,IGDB v20.0,1,0,8.369999886,0.507766783,0.054228049,0.054493092,0.586833477,0.058049504,0.058396537,0,0.839999974,0.839999974,0.545000017,,Cardinal Glass Industries,Gray-3 / .090 SGP / Clear-3,13159113,#,256,1457602913,0,0.586833477,0.507766783,
19762,Hopsech.EMN,IGDB v44.0,1,0,3.058399916,0.383475125,0.203951716,0.181866542,0.586939156,0.092528611,0.079283446,0,0.839999974,0.796000004,0.846000016,,Eastman Chemical Company,Huper Optik® Sech,12962759,#,256,1457602913,0,0.586939156,0.383475125,
1577,Hopsech.swt,IGDB v13.8,1,0,3.058399916,0.383475125,0.203951716,0.181866542,0.586939156,0.092528611,0.079283446,0,0.839999974,0.796000004,0.846000016,,"Southwall Technologies, Inc.",Huper Optik® Sech,12962759,#,256,1457602914,0,0.586939156,0.383475125,
3161,SGSN54C10.grd,IGDB v20.0,1,0,9.067799568,0.257648647,0.265890449,0.486343473,0.586941242,0.098492898,0.1209113,0,0.839999974,0.033701327,1.000344634,,Guardian,SunGuard® SuperNeutral 54 on 10mm Clear,12504260,#,256,1457602914,0,0.586941242,0.257648647,
5402,Solarban z75_3.PPG,IGDB v35.0,1,0,3.276599884,0.232925966,0.367004424,0.559089065,0.587435365,0.065592758,0.050650246,0,0.841000021,0.017999999,1.000344992,,PPG Industries,Solarban® z75,13094082,#,256,1457602915,0,0.587435365,0.232925966,
16875,Silver 50-33_CL6.LGH,IGDB v40.0,1,0,6,0.351546019,0.328379184,0.394226521,0.587557316,0.233693391,0.130817488,0,0.845347166,0.037488393,1,,LG Hausys,Silver 50/33 on Clear 6mm,13159618, ,256,1457602915,0,0.587557316,0.351546019,
17005,BLUE_6.AIS,IGDB v32.0,1,0,5.815000057,0.430702597,0.048535861,0.047050375,0.587619424,0.056814432,0.05547604,0,0.839999974,0.839999974,1,,Asahi India Glass Limited,AIS Blue,14733487, ,256,1457602916,0,0.587619424,0.430702597,
19514,SJ52s-1_6.CSG,IGDB v42.0,1,0,5.934999943,0.243264213,0.349365294,0.515811503,0.587814331,0.106602974,0.069250397,0,0.839999974,0.026680898,1,,China Southern Glass (CSG),Triple LowE on Clear,12831686,#,256,1457602916,0,0.587814331,0.243264213,
18112,CG59_042309-4.CIG,IGDB v38.0,1,0,3.900000095,0.269785494,0.329967827,0.455502987,0.587872803,0.133809164,0.081983969,0,0.839999974,0.028496202,1,,Cardinal Glass Industries,CG59 042309,13093831,#,256,1457602917,0,0.587872803,0.269785494,
1582,XIRR7241 Sierra Green 12mm.SWT,IGDB v17.5,1,0,12.10000038,0.232190311,0.293721169,0.08708483,0.587923408,0.077775829,0.077608533,0,0.839999974,0.839999974,0.736000001,,"Southwall Technologies, Inc.",XIR®7241 Sierra Green 12mm,12701626,#,256,1457602917,0,0.587923408,0.232190311,
9727,6CPlsNrl.VRD,IGDB v17.1,1,0,6.420000076,0.419933766,0.065171912,0.115745857,0.588013768,0.071333721,0.092511602,0,0.839999974,0.165999994,0.782999992,,Viridian,6.38mm ComfortPlus™ Neutral 59,13618369, ,256,1457602918,0,0.588013768,0.419933766,
5478,SB67 Clear_10.PPG,IGDB v27.0,1,0,9.397999763,0.267470717,0.254893869,0.491526723,0.58812201,0.154344752,0.094191909,0,0.839999974,0.034983844,0.999979734,,PPG Industries,Solarban® 67 on Clear  10mm,13094589,#,256,1457602918,0,0.58812201,0.267470717,
4872,PD60.jwf,IGDB v42.0,1,0,3.273000002,0.475783378,0.13361536,0.122954719,0.588416457,0.107784621,0.088087231,0,0.839999974,0.930999994,0.968999982,,"Johnson Laminating & Coating, Inc.",Palisade 60% on 3mm Clear,12897223,#,256,1457602919,0,0.588416457,0.475783378,
3853,ZNS11-60T.ZNG,IGDB v43.0,1,0,5.880000114,0.394585192,0.179644153,0.22047019,0.588420093,0.12450549,0.026932217,0,0.838405252,0.111671314,1,,"ZNG Glass Co., Ltd.",ZNS11-60T,13422016, ,256,1457602919,0,0.588420093,0.394585192,
6173,VRE159.VIR,IGDB v13.2,1,0,5.659999847,0.336810768,0.368495613,0.439961076,0.589501441,0.275141925,0.142779693,0,0.839999974,0.0538649,1,,Viracon,Reflective LowE on Clear,12438471,#,256,1457602920,0,0.589501441,0.336810768,
18020,E366-6_090SGP_i89-6.CIG,IGDB v37.0,1,0,13.69999981,0.228116632,0.376587063,0.319795996,0.589960754,0.126326054,0.114740781,0,0.844601095,0.148901686,0.69599998,,Cardinal Glass Industries,E366-6 (2) / 0.090 SGP / i89-6 (4),12766406,#,256,1457602920,0,0.589960754,0.228116632,
18111,CG59_042309-3.CIG,IGDB v38.0,1,0,3,0.272974551,0.355634958,0.455603629,0.590205014,0.134415865,0.082093492,0,0.839999974,0.028496202,1,,Cardinal Glass Industries,CG59 042309,13093831,#,256,1457602921,0,0.590205014,0.272974551,
8234,YAC0160_6.syp,IGDB v15.4,1,0,6,0.522465169,0.15771316,0.120819665,0.590333223,0.244702667,0.109817229,0,0.839999974,0.779999971,1,,"SHANGHAI YAOHUA PILKINGTON GLASS CO.,LTD",Solar Reflective on Clear,12962760, ,256,1457602921,0,0.590333223,0.522465169,
1626,SJ60-1_6.CSG,IGDB v29.0,1,0,5.960000038,0.293079227,0.309051603,0.425044566,0.590644777,0.120745793,0.041210636,0,0.839999974,0.028043583,1,,China Southern Glass (CSG),Double LowE on Clear,13093578,#,256,1457602922,0,0.590644777,0.293079227,
18014,E366-6_090PVB_i89-6.CIG,IGDB v37.0,1,0,13.69999981,0.228213236,0.378422976,0.319422156,0.590758145,0.124935471,0.111742839,0,0.844601095,0.148901686,0.616999984,,Cardinal Glass Industries,E366-6 (2) / 0.090 PVB / i89-6 (4),12897478,#,256,1457602922,0,0.590758145,0.228213236,
1234,GNFL10.amg,IGDB v17.1,1,0,10.03999996,0.254015774,0.045861561,0.045861561,0.591048777,0.057275612,0.057275612,0,0.839999974,0.839999974,1,,Asahimas,Panasap Green 10.0,12702638, ,256,1457602923,0,0.591048777,0.254015774,
11328,PLT T-SAPPHIRE BLUE 5mm.SGG,IGDB v16.4,1,0,5,0.358728528,0.219058707,0.0806996,0.591049075,0.022194298,0.050751284,0,0.103,0.837000012,1,,Saint-Gobain Glass,SGG PLANITHERM T-SB 5mm,14274739, ,256,1457602923,0,0.591049075,0.358728528,
3160,SGSN54C8.grd,IGDB v20.0,1,0,7.467599869,0.261863589,0.290247053,0.48649323,0.591293871,0.099267781,0.121165901,0,0.839999974,0.033701327,1.000344634,,Guardian,SunGuard® SuperNeutral 54 on 8mm Clear,12569797,#,256,1457602924,0,0.591293871,0.261863589,
5670,le60i1.gja,IGDB v13.6,1,0,5.972000122,0.387718976,0.184560135,0.28269881,0.591412067,0.073219426,0.086885601,0,0.839999974,0.104000002,1,,G.James Australia,Solarplus LE60i on Clear,13618625, ,256,1457602924,0,0.591412067,0.387718976,
11283,COOL-LITE ST 467-H 4mm.SGG,IGDB v16.4,1,0,4,0.453252435,0.146110848,0.099828035,0.591596365,0.182952628,0.157598272,0,0.82099998,0.837000012,1,,Saint-Gobain Glass,SGG COOL-LITE ST 467-H 4mm,12897476, ,256,1457602925,0,0.591596365,0.453252435,
25226,SB70XLCLR_060SGP_CLRLAM_5.PPG,IGDB v25.0,1,0,10.72134018,0.223468572,0.372176826,0.353960156,0.591855586,0.139619157,0.162790835,0,0.839999974,0.839999974,0.67151159,,PPG Industries,5mmSB70XLClear_060DuPontSGP_5mmClear,12963267,#,256,1457602925,0,0.591855586,0.223468572,
3381,CG5527Emb31L9.grd,IGDB v45.0,1,0,8.432799339,0.234665334,0.443582952,0.385331035,0.591894448,0.141794384,0.134802103,0,0.839999974,0.839999974,0.498441577,,Guardian,ClimaGuard 55/27 embedded clr Lam 3.1mm+.090+3.1mm,11455688,#,256,1457602926,0,0.591894448,0.234665334,
8345,YBE0160_6.syp,IGDB v18.2,1,0,6,0.409396201,0.186744556,0.20615758,0.591984868,0.121377923,0.028671751,0,0.839999974,0.129999995,1,,"SHANGHAI YAOHUA PILKINGTON GLASS CO.,LTD",Curved Tempered LowE on Clear 2#,13618625,#,256,1457602926,0,0.591984868,0.409396201,
8346,YRE0159_6.syp,IGDB v18.2,1,0,6,0.356554747,0.363137156,0.416043729,0.592029691,0.275286466,0.155401722,0,0.839999974,0.048999999,1,,"SHANGHAI YAOHUA PILKINGTON GLASS CO.,LTD",Solar Control LowE on Clear 2# side,12635081,#,256,1457602927,0,0.592029691,0.356554747,
1756,Ivory Gold 60.ABF,IGDB v17.2,1,0,5.949999809,0.403837115,0.266819149,0.376823992,0.59236151,0.200937629,0.234831437,0,0.839999974,0.74000001,0.72299999,,A & B Films Pte Ltd,Ivory Gold 60,13225662, ,256,1457602927,0,0.59236151,0.403837115,
9312,IDS 50.CLC,IGDB v43.0,1,0,2.98300004,0.582244515,0.100613318,0.085971437,0.592374444,0.115234122,0.092399679,0,0.839999974,0.953000009,0.970000029,,"Commonwealth Laminating and Coating, Inc.",IDS 50,13028043, ,256,1457602928,0,0.592374444,0.582244515,
17610,Optisolar D60_6.JJG,IGDB v36.0,1,0,5.900000095,0.278283358,0.287404329,0.427418739,0.592879117,0.089617066,0.036772944,0,0.839999974,0.065276422,1,,Jinjing Group Co.Ltd,Optisolar D60_6,13291197, ,256,1457602929,0,0.592879117,0.278283358,
5862,1sl5011.gja,IGDB v14.6,1,0,10.44799995,0.437252998,0.081287801,0.092168659,0.592947185,0.088072643,0.101281889,0,0.839999974,0.839999974,0.791999996,,G.James Australia,Solarplus SL50 Clear Laminate,13225412, ,256,1457602929,0,0.592947185,0.437252998,
18018,E366-5_090SGP_i89-5.CIG,IGDB v37.0,1,0,11.69999981,0.225956172,0.415639997,0.323987067,0.592947662,0.125986114,0.115511253,0,0.844601095,0.148901686,0.658999979,,Cardinal Glass Industries,E366-5 (2) / 0.090 SGP / i89-5 (4),12963268,#,256,1457602930,0,0.592947662,0.225956172,
3380,CG5527Emb31L6.grd,IGDB v45.0,1,0,7.670799732,0.235984474,0.443620265,0.400898099,0.592992365,0.141853109,0.135204926,0,0.839999974,0.839999974,0.574592352,,Guardian,ClimaGuard 55/27 embedded clr Lam 3.1mm+.060+3.1mm,11521224,#,256,1457602930,0,0.592992365,0.235984474,
25227,SB70XLCLR_035SGP_CLRLAM_5.PPG,IGDB v25.0,1,0,10.23620033,0.224556983,0.372232854,0.365262032,0.593034863,0.139690459,0.163208276,0,0.839999974,0.839999974,0.751123786,,PPG Industries,5mmSB70XLClear_035DuPontSGP_5mmClear,13094339,#,256,1457602931,0,0.593034863,0.224556983,
9936,SolarE8.LOF,IGDB v17.4,1,0,7.900000095,0.419125676,0.116314501,0.069406673,0.593071461,0.092270151,0.075913541,0,0.165615693,0.839999974,1,,Pilkington North America,Solar E™,13684161,#,256,1457602931,0,0.593071461,0.419125676,
18013,E366-6_060PVB_i89-6.CIG,IGDB v37.0,1,0,12.89999962,0.229003578,0.378455818,0.325264603,0.593144119,0.125750348,0.113154486,0,0.844601095,0.148901686,0.69599998,,Cardinal Glass Industries,E366-6 (2) / 0.060 PVB / i89-6 (4),12766406,#,256,1457602932,0,0.593144119,0.229003578,
5477,SB67 Clear_8.PPG,IGDB v27.0,1,0,7.924800396,0.272914797,0.281244546,0.491699457,0.593369663,0.156246901,0.094469905,0,0.839999974,0.034983844,0.999979734,,PPG Industries,Solarban® 67 on Clear  8mm,13094591,#,256,1457602932,0,0.593369663,0.272914797,
18110,CG59_042309-2.CIG,IGDB v38.0,1,0,2.200000048,0.275731891,0.372240484,0.455674767,0.593410492,0.13527891,0.08223217,0,0.839999974,0.028496202,1,,Cardinal Glass Industries,CG59 042309,13159368,#,256,1457602933,0,0.593410492,0.275731891,
25228,SB70XLCLR_090PVB_CLRLAM_5.PPG,IGDB v25.0,1,0,11.62812042,0.221980035,0.372154772,0.333630711,0.593490243,0.139724448,0.163377658,0,0.839999974,0.839999974,0.572861671,,PPG Industries,5mmSB70XLClear_090PVB_5mmClear,12897732,#,256,1457602933,0,0.593490243,0.221980035,
18016,E366-3_090SGP_i89-3.CIG,IGDB v37.0,1,0,8.5,0.231096327,0.445859015,0.351202279,0.593627095,0.129991427,0.12124344,0,0.844601095,0.148901686,0.577000022,,Cardinal Glass Industries,E366-3 (2) / 0.090 SGP / i89-3 (4),12831943,#,256,1457602934,0,0.593627095,0.231096327,
3375,CG5527Emb27L9.grd,IGDB v45.0,1,0,7.569200039,0.236456633,0.453840911,0.394242555,0.593991458,0.142159358,0.135161847,0,0.839999974,0.839999974,0.470750421,,Guardian,ClimaGuard 55/27 embedded clr Lam 2.7mm+.090+2.7mm,11521225,#,256,1457602934,0,0.593991458,0.236456633,
25200,SB70XLSTR_090SGP_CLRLAM_6.PPG,IGDB v27.0,1,0,13.61948013,0.226082951,0.498451889,0.311596423,0.594034672,0.139774472,0.158848494,0,0.839999974,0.839999974,0.609206378,,PPG Industries,6mmSB70XLStarphire_090DuPontSGP_6mmClear,12963269,#,256,1457602934,0,0.594034672,0.226082951,
9853,BRONZ5.LOF,IGDB v11.4,1,0,4.698999882,0.552547574,0.056130096,0.056130096,0.594042778,0.058271721,0.058271721,0,0.839999974,0.839999974,1,,Pilkington North America,Optifloat™ Bronze,12634323,#,256,1457602935,0,0.594042778,0.552547574,
3379,CG5527Emb31L3.grd,IGDB v45.0,1,0,6.908800602,0.237721145,0.443665385,0.422393769,0.594093621,0.141912237,0.135610819,0,0.839999974,0.839999974,0.709586978,,Guardian,ClimaGuard 55/27 embedded clr Lam 3.1mm+.030+3.1mm,11586760,#,256,1457602935,0,0.594093621,0.237721145,
8302,YSE0160_6.syp,IGDB v15.4,1,0,6,0.378261298,0.254314244,0.272924513,0.59421289,0.173469782,0.029861376,0,0.839999974,0.092,1,,"SHANGHAI YAOHUA PILKINGTON GLASS CO.,LTD",Solar Control LowE on Clear 2# side,13159875, ,256,1457602936,0,0.59421289,0.378261298,
19712,V58 SR CDF.EMN,IGDB v44.0,1,0,3.049999952,0.541452348,0.118991926,0.089042269,0.594308376,0.127354205,0.093742408,0,0.839999974,0.949000001,0.93599999,,Eastman Chemical Company,V58,13159369,#,256,1457602937,0,0.594308376,0.541452348,
2526,V58 SR CDF.CPF,IGDB v18.2,1,0,3.049999952,0.541452348,0.118991926,0.089042269,0.594308376,0.127354205,0.093742408,0,0.839999974,0.949000001,0.93599999,,Solutia Performance Films,V58,13159369,#,256,1457602937,0,0.594308376,0.541452348,
5916,solect_60e.gja,IGDB v25.0,1,0,6.480999947,0.344052196,0.071735479,0.109318003,0.594421446,0.092360809,0.111161582,0,0.839999974,0.159999996,0.704999983,,G.James Australia,Solect 60e Laminate,12832197, ,256,1457602938,0,0.594421446,0.344052196,
8353,YNE0159_6.syp,IGDB v18.2,1,0,6,0.299483627,0.295352906,0.461712331,0.594490767,0.107609265,0.108618319,0,0.839999974,0.039000001,1,,"SHANGHAI YAOHUA PILKINGTON GLASS CO.,LTD",Double Silver LowE on Clear #2 side,13618879,#,256,1457602938,0,0.594490767,0.299483627,
1650,BJ57-1_6.CSG,IGDB v29.0,1,0,5.96999979,0.281142324,0.312323987,0.539228261,0.594653606,0.154625013,0.16143696,0,0.839999974,0.02378683,1,,China Southern Glass (CSG),Double LowE on Clear,13619385,#,256,1457602939,0,0.594653606,0.281142324,
18019,E366-6_060SGP_i89-6.CIG,IGDB v37.0,1,0,12.89999962,0.229955077,0.37716195,0.325502455,0.594696105,0.124814473,0.112483673,0,0.844601095,0.148901686,0.748000026,,Cardinal Glass Industries,E366-6 (2) / 0.060 SGP / i89-6 (4),12831943,#,256,1457602940,0,0.594696105,0.229955077,
3374,CG5527Emb27L6.grd,IGDB v45.0,1,0,6.807199955,0.23778528,0.453878462,0.410206825,0.595093071,0.142218575,0.135565996,0,0.839999974,0.839999974,0.545170486,,Guardian,ClimaGuard 55/27 embedded clr Lam 2.7mm+.060+2.7mm,11586761,#,256,1457602940,0,0.595093071,0.23778528,
18017,E366-5_060SGP_i89-5.CIG,IGDB v37.0,1,0,10.89999962,0.228511751,0.413894057,0.32709384,0.595500529,0.126950294,0.115674727,0,0.844601095,0.148901686,0.714999974,,Cardinal Glass Industries,E366-5 (2) / 0.060 SGP / i89-5 (4),13028804,#,256,1457602941,0,0.595500529,0.228511751,
5029,SLGRN_8.PPG,IGDB v14.1,1,0,7.924799919,0.260489196,0.048207872,0.049930081,0.595679402,0.063902214,0.065026566,0,0.839999974,0.839999974,1,,PPG Industries,Atlantica®,12506034,#,256,1457602941,0,0.595679402,0.260489196,
25258,SB70XLCLR_090SGP_CLRLAM_3.PPG,IGDB v28.0,1,0,8.844280243,0.226652443,0.414790452,0.372775257,0.595679581,0.140917927,0.162556544,0,0.839999974,0.839999974,0.503633738,,PPG Industries,3mmSB70XLClear_090DuPontSGP_3mmClear,13028806,#,256,1457602942,0,0.595679581,0.226652443,
3372,CG5527Emb23L9.grd,IGDB v45.0,1,0,6.858000278,0.237953737,0.462529927,0.401792109,0.595725119,0.142461628,0.135459617,0,0.839999974,0.839999974,0.446520567,,Guardian,ClimaGuard 55/27 embedded clr Lam 2.3mm+.090+2.3mm,11521225,#,256,1457602942,0,0.595725119,0.237953737,
25229,SB70XLCLR_060PVB_CLRLAM_5.PPG,IGDB v25.0,1,0,10.86612034,0.223909229,0.372250795,0.351993263,0.595869124,0.13987717,0.164388746,0,0.839999974,0.839999974,0.652473927,,PPG Industries,5mmSB70XLClear_060PVB_5mmClear,13028804,#,256,1457602943,0,0.595869124,0.223909229,
1568,XIRR7241 Moss Green 6mm.SWT,IGDB v17.5,1,0,7.300000191,0.237809598,0.319637805,0.090442464,0.596010983,0.078245007,0.073793873,0,0.839999974,0.839999974,0.65200001,,"Southwall Technologies, Inc.",XIR®7241 Moss Green 6mm,12505023,#,256,1457602943,0,0.596010983,0.237809598,
3373,CG5527Emb27L3.grd,IGDB v45.0,1,0,6.045200348,0.239534572,0.45392403,0.432230264,0.596198082,0.142278016,0.135973394,0,0.839999974,0.839999974,0.680165112,,Guardian,ClimaGuard 55/27 embedded clr Lam 2.7mm+.030+2.7mm,11586761,#,256,1457602944,0,0.596198082,0.239534572,
3101,SGSN54W10.grd,IGDB v20.0,1,0,9.753600121,0.270183414,0.357610762,0.486364424,0.596247613,0.097695887,0.120415486,0,0.839999974,0.033701327,1.000344634,,Guardian,SunGuard® SuperNeutral 54 on 10mm UltraWhite,12635336,#,256,1457602944,0,0.596247613,0.270183414,
9016,MakUV_K09 Bronze_9.BMS,IGDB v30.0,1,0,9.230999947,0.595892906,0.078846551,0.079497546,0.596291304,0.079194322,0.079512775,0,0.899999976,0.899999976,0.200000003,,Bayer MaterialScience,Makrolon UV K09,12700367, ,256,1457602945,0,0.596291304,0.595892906,
1916,015_876100_VCV000H_3_0CLR.EMN,IGDB v33.0,1,0,6.380000114,0.595462978,0.069544338,0.069875315,0.596327722,0.072145343,0.072516553,0,0.839999974,0.839999974,0.750999987,,Eastman Chemical Company,"Vanceva® Ocean Grey ""H""",13421765,#,256,1457602945,0,0.596327722,0.595462978,
3114,SGSN54C6.grd,IGDB v15.4,1,0,5.613399982,0.266957313,0.322456509,0.486672163,0.596387625,0.100159928,0.121477172,0,0.839999974,0.033701327,0.996883154,,Guardian,SunGuard® SuperNeutral 54 on Clear,12635591,#,256,1457602946,0,0.596387625,0.266957313,
2170,E366-SGP-CLEAR - 11.7.CIG,IGDB v20.0,1,0,11.69999981,0.23176828,0.392137766,0.329764456,0.596639812,0.113310985,0.114911117,0,0.839999974,0.839999974,0.643000007,,Cardinal Glass Industries,E366-5 / 0.090 SGP / Clear-5 (Embedded),12832453,#,256,1457602946,0,0.596639812,0.23176828,
9934,SolarE5.LOF,IGDB v17.4,1,0,4.699999809,0.442248702,0.116323486,0.074876554,0.596812665,0.091653608,0.07485994,0,0.165615693,0.839999974,1,,Pilkington North America,Solar E™,13749699,#,256,1457602947,0,0.596812665,0.442248702,
3371,CG5527Emb23L6.grd,IGDB v45.0,1,0,6.095999718,0.239290506,0.462567776,0.41809237,0.596829772,0.142521098,0.135865062,0,0.839999974,0.839999974,0.519210041,,Guardian,ClimaGuard 55/27 embedded clr Lam 2.3mm+.060+2.3mm,11587017,#,256,1457602947,0,0.596829772,0.239290506,
9766,5_EVGrn.VRD,IGDB v18.0,1,0,4.869999886,0.378899992,0.118053392,0.208362535,0.596872807,0.201344639,0.266492724,0,0.839999974,0.204923704,1,,Viridian,5mm EVantage™ Green,12701126, ,256,1457602948,0,0.596872807,0.378899992,
3393,CG5527Exp31L9.grd,IGDB v45.0,1,0,7.315199852,0.257681012,0.292038172,0.518043876,0.597011387,0.139215261,0.132322729,0,0.837078631,0.031298287,0.789199173,,Guardian,ClimaGuard 55/27 exposed clr Lam 3.1mm+.090+3.1mm,12635592,#,256,1457602948,0,0.597011387,0.257681012,
1743,SL60.ABF,IGDB v17.0,1,0,4.881999969,0.449017346,0.181259975,0.155259818,0.597150147,0.159514785,0.165749162,0,0.860000014,0.839999974,0.977999985,,A & B Films Pte Ltd,SL 60,13684417, ,256,1457602949,0,0.597150147,0.449017346,
6283,VRE1559.VIR,IGDB v16.0,1,0,5.659999847,0.361809313,0.454983115,0.442221642,0.597788513,0.287792444,0.151390597,0,0.839999974,0.048632566,1,,Viracon,Reflective LowE on UltraWhite,12438731,#,256,1457602949,0,0.597788513,0.361809313,
1540,SLCLEG03.SWT,IGDB v11.4,1,0,3.251200199,0.251097471,0.087526768,0.341489404,0.597896874,0.07154952,0.07389798,0,0.839999974,0.570698261,0.91254586,,"Southwall Technologies, Inc.",Solis® Clear on Evergreen™,13029818, ,256,1457602950,0,0.597896874,0.251097471,
18002,E366-6_035SGP_Clear-6.CIG,IGDB v37.0,1,0,12.30000019,0.230556935,0.380036354,0.318869978,0.597928345,0.1310938,0.123596296,0,0.844601095,0.844601095,0.828999996,,Cardinal Glass Industries,E366-6 (2) / 0.035 SGP / Clear-6,13094596,#,256,1457602950,0,0.597928345,0.230556935,
3370,CG5527Emb23L3.grd,IGDB v45.0,1,0,5.333999634,0.241050243,0.462613642,0.440561771,0.597937763,0.142580897,0.136273637,0,0.839999974,0.839999974,0.652473927,,Guardian,ClimaGuard 55/27 embedded clr Lam 2.3mm+.030+2.3mm,11652554,#,256,1457602951,0,0.597937763,0.241050243,
9207,Optitune-55-SR-WA.hct,IGDB v17.2,1,0,3,0.505154908,0.121364318,0.118388578,0.597991943,0.120266244,0.106430866,0,0.839999974,0.870000005,1,,Hanita Coatings,Optitune 55-SR-WA on Clear,13290697,#,256,1457602951,0,0.597991943,0.505154908,
3392,CG5527Exp31L6.grd,IGDB v45.0,1,0,7.670799732,0.259150326,0.304309338,0.518098593,0.598133028,0.139565215,0.132391661,0,0.837078631,0.031298287,0.574592352,,Guardian,ClimaGuard 55/27 exposed clr Lam 3.1mm+.060+3.1mm,12701128,#,256,1457602952,0,0.598133028,0.259150326,
12332,Neutral55c6.grl,IGDB v18.0,1,0,5.842000008,0.393695861,0.29713729,0.313425034,0.598437071,0.217906818,0.08820077,0,0.839999974,0.070857376,1.000344634,,Guardian Latin America,SunGuard® Neutral 55 on Clear,12897481,#,256,1457602952,0,0.598437071,0.393695861,
3141,SGSN54C5.grd,IGDB v27.0,1,0,4.851399899,0.269078135,0.33673954,0.486712784,0.598493755,0.100532144,0.121597543,0,0.839999974,0.033701327,1.000344634,,Guardian,SunGuard® SuperNeutral 54 on 5mm Clear,12635591,#,256,1457602953,0,0.598493755,0.269078135,
9935,SolarE6.LOF,IGDB v17.4,1,0,5.918000221,0.437881351,0.117021248,0.071641415,0.598665118,0.09261892,0.076472312,0,0.165615693,0.839999974,1,,Pilkington North America,Solar E™,13749954,#,256,1457602953,0,0.598665118,0.437881351,
9933,SolarE4.LOF,IGDB v17.4,1,0,3.911999941,0.449837923,0.116648205,0.075805083,0.598777652,0.091767937,0.075057432,0,0.165615693,0.839999974,1,,Pilkington North America,Solar E™,13749700,#,256,1457602954,0,0.598777652,0.449837923,
1586,XIRR7241 Tahoe Blue 6mm.SWT,IGDB v17.5,1,0,7.300000191,0.231142312,0.317811042,0.071264558,0.598836303,0.077705719,0.078148559,0,0.839999974,0.839999974,0.65200001,,"Southwall Technologies, Inc.",XIR®7241 Tahoe Blue 6mm,13423285,#,256,1457602954,0,0.598836303,0.231142312,
12294,Bronze4mm.grl,IGDB v27.0,1,0,3.835399866,0.569774568,0.056660611,0.061633844,0.598945856,0.059328754,0.064849347,0,0.839999974,0.839999974,1.000344634,,Guardian Latin America,Bronze Float Glass,12700116,#,256,1457602955,0,0.598945856,0.569774568,
3387,CG5527Exp27L9.grd,IGDB v45.0,1,0,7.569200039,0.259682626,0.30500856,0.518118203,0.599138558,0.13985157,0.132452518,0,0.837078631,0.031298287,0.470750421,,Guardian,ClimaGuard 55/27 exposed clr Lam 2.7mm+.090+2.7mm,12635593,#,256,1457602955,0,0.599138558,0.259682626,
3391,CG5527Exp31L3.grd,IGDB v45.0,1,0,6.908800602,0.26107803,0.321467072,0.518164814,0.599258184,0.139917389,0.13246116,0,0.837078631,0.031298287,0.709586978,,Guardian,ClimaGuard 55/27 exposed clr Lam 3.1mm+.030+3.1mm,12766664,#,256,1457602956,0,0.599258184,0.26107803,
19509,LB52s_6.CSG,IGDB v42.0,1,0,5.96600008,0.236562937,0.476735264,0.549535751,0.599262178,0.111278303,0.072961584,0,0.839999974,0.021879304,1,,China Southern Glass (CSG),Triple LowE on LowIron,12635593,#,256,1457602956,0,0.599262178,0.236562937,
8606,DG55.mwf,IGDB v27.0,1,0,3.177540064,0.54844451,0.082278557,0.079775378,0.599690974,0.082361273,0.079892792,0,0.839999974,0.876184344,1.000344634,,Madico Inc.,DG 55,13159625,#,256,1457602957,0,0.599690974,0.54844451,
25201,SB70XLSTR_060SGP_CLRLAM_6.PPG,IGDB v27.0,1,0,12.7025404,0.228893936,0.498594195,0.328931063,0.599755883,0.140126377,0.161053956,0,0.839999974,0.839999974,0.707856297,,PPG Industries,6mmSB70XLStarphire_060DuPontSGP_6mmClear,13094342,#,256,1457602957,0,0.599755883,0.228893936,
3100,SGSN54W8.grd,IGDB v20.0,1,0,7.747000217,0.272975206,0.374998987,0.486464769,0.599761784,0.098307498,0.12061543,0,0.839999974,0.033701327,1.000344634,,Guardian,SunGuard® SuperNeutral 54 on 8mm UltraWhite,12635593,#,256,1457602958,0,0.599761784,0.272975206,
18012,E366-5_090PVB_i89-5.CIG,IGDB v37.0,1,0,11.69999981,0.229555279,0.414450049,0.327170074,0.600173235,0.125038743,0.114463598,0,0.844601095,0.148901686,0.579999983,,Cardinal Glass Industries,E366-5 (2) / 0.090 PVB / i89-5 (4),13029061,#,256,1457602958,0,0.600173235,0.229555279,
3386,CG5527Exp27L6.grd,IGDB v45.0,1,0,6.807199955,0.261162102,0.317904979,0.518173337,0.600264072,0.140203729,0.132522076,0,0.837078631,0.031298287,0.545170486,,Guardian,ClimaGuard 55/27 exposed clr Lam 2.7mm+.060+2.7mm,12701129,#,256,1457602959,0,0.600264072,0.261162102,
5587,hl719.gja,IGDB v13.3,1,0,10.68000031,0.247160107,0.060760796,0.105361193,0.600455523,0.087033831,0.11169292,0,0.839999974,0.159999996,0.791999996,,G.James Australia,HL719,13948075, ,256,1457602959,0,0.600455523,0.247160107,
8352,YBE0163_6.syp,IGDB v18.2,1,0,6,0.388143271,0.290927857,0.303234518,0.600717008,0.234653294,0.077259511,0,0.839999974,0.07,1,,"SHANGHAI YAOHUA PILKINGTON GLASS CO.,LTD",Curved Tempered LowE on Clear 2#,13094344,#,256,1457602960,0,0.600717008,0.388143271,
6271,VNE663.VIR,IGDB v16.0,1,0,5.659999847,0.226983607,0.120925099,0.511043906,0.600852847,0.070470855,0.037750594,0,0.839999974,0.0319359,1,,Viracon,LowE on Blue-Green,12964283,#,256,1457602960,0,0.600852847,0.226983607,
3384,CG5527Exp23L9.grd,IGDB v45.0,1,0,6.858000278,0.26135546,0.316308945,0.51818043,0.600897431,0.140379667,0.132560372,0,0.837078631,0.031298287,0.446520567,,Guardian,ClimaGuard 55/27 exposed clr Lam 2.3mm+.090+2.3mm,12701129,#,256,1457602961,0,0.600897431,0.26135546,
25202,SB70XLSTR_035SGP_CLRLAM_6.PPG,IGDB v27.0,1,0,12.21740055,0.229985416,0.498643577,0.339404702,0.600937903,0.140203834,0.161482409,0,0.839999974,0.839999974,0.782276392,,PPG Industries,6mmSB70XLStarphire_035DuPontSGP_6mmClear,13160134,#,256,1457602961,0,0.600937903,0.229985416,
18011,E366-5_060PVB_i89-5.CIG,IGDB v37.0,1,0,10.89999962,0.229269445,0.415081412,0.329896331,0.601046205,0.122777969,0.111721285,0,0.844601095,0.148901686,0.658999979,,Cardinal Glass Industries,E366-5 (2) / 0.060 PVB / i89-5 (4),13029061,#,256,1457602962,0,0.601046205,0.229269445,
