Repository: katsuya0719/visEPlus

File: static/csv/glass.csv (part 18 of 30)
ID,Name,Source,SpectralData,AngularFunction,Thickness,Tsol,Rsol1,Rsol2,Tvis,Rvis1,Rvis2,Tir,emis1,emis2,Conductivity,Comment,Manufacturer,ProductName,Color,Certification,Status,Timestamp,Specularity,Tvis2,Tsol2,MaterialID
8260,YRE0659_10.syp,IGDB v25.0,1,0,10,0.391501993,0.46296367,0.441870093,0.601063192,0.32860297,0.198524833,0,0.839999974,0.048999999,1,,"SYP GLASS GROUP CO.,LTD",Solar Control LowE on Low Iron 2# side,12569550,#,256,1457602962,0,0.601063192,0.391501993,
9932,SolarE3.LOF,IGDB v17.4,1,0,3.200000048,0.458903849,0.117039964,0.07691893,0.601077795,0.091890752,0.07521084,0,0.165615693,0.839999974,1,,Pilkington North America,Solar E™,13815492,#,256,1457602963,0,0.601077795,0.458903849,
5259,SB60 Atlantica_6.PPG,IGDB v29.0,1,0,5.664200306,0.234062538,0.05997283,0.42881006,0.60116303,0.050313018,0.032831635,0,0.839999974,0.034606066,0.999979734,,PPG Industries,Solarban® 60 on Atlantica®  6mm,12440250,#,256,1457602963,0,0.60116303,0.234062538,
8311,YRE0160_8.syp,IGDB v17.3,1,0,8,0.347333431,0.301684439,0.390028924,0.601269782,0.23783493,0.120068721,0,0.839999974,0.052999999,1,,"SHANGHAI YAOHUA PILKINGTON GLASS CO.,LTD",Solar Control LowE on Clear 2# side,12570312,#,256,1457602964,0,0.601269782,0.347333431,
3385,CG5527Exp27L3.grd,IGDB v45.0,1,0,6.045200348,0.263102919,0.335903734,0.518240094,0.601393163,0.140558392,0.132592052,0,0.837078631,0.031298287,0.680165112,,Guardian,ClimaGuard 55/27 exposed clr Lam 2.7mm+.030+2.7mm,12766665,#,256,1457602964,0,0.601393163,0.263102919,
25203,SB70XLSTR_090PVB_CLRLAM_6.PPG,IGDB v27.0,1,0,13.60931969,0.227354169,0.498556614,0.310198665,0.601400673,0.140206382,0.161650583,0,0.839999974,0.839999974,0.610937059,,PPG Industries,6mmSB70XLStarphire_090PVB_6mmClear,12963526,#,256,1457602965,0,0.601400673,0.227354169,
5476,SB67 Clear_6.PPG,IGDB v27.0,1,0,5.664200306,0.281726658,0.330190033,0.492001414,0.601561248,0.159235522,0.094915926,0,0.839999974,0.034983844,0.999979734,,PPG Industries,Solarban® 67 on Clear  6mm,13225921,#,256,1457602965,0,0.601561248,0.281726658,
3286,CG5527C6.grd,IGDB v45.0,1,0,5.613399982,0.27037856,0.37004897,0.518460333,0.601708293,0.140462026,0.132539719,0,0.839999974,0.031298287,1.000344634,,Guardian,ClimaGuard 55/27 LE on 6mm Clear,12832201,#,256,1457602966,0,0.601708293,0.27037856,
5897,1sl6019.gja,IGDB v14.6,1,0,10.58699989,0.417441487,0.071009956,0.110157028,0.601719975,0.084251784,0.108503014,0,0.839999974,0.159999996,0.791999996,,G.James Australia,Solarplus SL60 Clear Low-E Laminate,12963272, ,256,1457602966,0,0.601719975,0.417441487,
18001,E366-5_035SGP_Clear-5.CIG,IGDB v37.0,1,0,10.30000019,0.232327193,0.415352941,0.374877661,0.601738751,0.134029374,0.134615481,0,0.844601095,0.844601095,0.801999986,,Cardinal Glass Industries,E366-5 (2) / 0.035 SGP / Clear-5,13160388,#,256,1457602967,0,0.601738751,0.232327193,
3383,CG5527Exp23L6.grd,IGDB v45.0,1,0,6.095999718,0.2628434,0.329748034,0.518235922,0.602026165,0.140733808,0.132630244,0,0.837078631,0.031298287,0.519210041,,Guardian,ClimaGuard 55/27 exposed clr Lam 2.3mm+.060+2.3mm,12701129,#,256,1457602967,0,0.602026165,0.2628434,
8220,22_F_Green_12.syp,IGDB v15.4,1,0,12,0.260151178,0.050164543,0.050164543,0.60210371,0.062556848,0.062556848,0,0.839999974,0.839999974,1,,"SHANGHAI YAOHUA PILKINGTON GLASS CO.,LTD",22(F)-Green Float Glass,12899503, ,256,1457602968,0,0.60210371,0.260151178,
18015,E366-3_060SGP_i89-3.CIG,IGDB v37.0,1,0,7.699999809,0.234044671,0.446627706,0.359963417,0.602274477,0.127565265,0.12179672,0,0.844601095,0.148901686,0.639999986,,Cardinal Glass Industries,E366-3 (2) / 0.060 SGP / i89-3 (4),12963527,#,256,1457602969,0,0.602274477,0.234044671,
5049,SGRAY_3.PPG,IGDB v11.4,1,0,3.276599884,0.579566479,0.059231412,0.06364803,0.602486134,0.063722812,0.068096511,0,0.839999974,0.839999974,1,,PPG Industries,Solargray®,13487307,#,256,1457602969,0,0.602486134,0.579566479,
6263,VNE263.VIR,IGDB v16.0,1,0,5.659999847,0.226308718,0.111760765,0.506853223,0.602549851,0.072997473,0.040396638,0,0.839999974,0.0319359,1,,Viracon,LowE on Green,12767677,#,256,1457602969,0,0.602549851,0.226308718,
2774,FXPM_55.mmm,IGDB v31.0,1,0,3.299999952,0.689672887,0.074504942,0.075698107,0.602679968,0.071259335,0.071229547,0,0.839999974,0.896345735,0.959999979,,3M Corporation,FX Premium 55,13028811, ,256,1457602970,0,0.602679968,0.689672887,
8624,Purelite 60.mwf,IGDB v27.0,1,0,3.177540064,0.425333887,0.091416284,0.092096128,0.60281837,0.099843711,0.111293428,0,0.839999974,0.846585214,1.000344634,,Madico Inc.,Purelite 60,13487814,#,256,1457602971,0,0.60281837,0.425333887,
8615,MAC6000.mwf,IGDB v27.0,1,0,3.177540064,0.512238145,0.107752815,0.097568601,0.602859318,0.110765822,0.094378144,0,0.839999974,0.900117218,1.000344634,,Madico Inc.,MAC 6000,12635596,#,256,1457602971,0,0.602859318,0.512238145,
3113,SGSN54W6.grd,IGDB v15.4,1,0,5.842000008,0.275696456,0.392517626,0.486567348,0.603123367,0.09891475,0.120814033,0,0.839999974,0.033701327,0.996883154,,Guardian,SunGuard® SuperNeutral 54 on UltraWhite,12701129,#,256,1457602972,0,0.603123367,0.275696456,
3382,CG5527Exp23L3.grd,IGDB v45.0,1,0,5.333999634,0.264795244,0.348475099,0.518303156,0.603158593,0.141090423,0.132700533,0,0.837078631,0.031298287,0.652473927,,Guardian,ClimaGuard 55/27 exposed clr Lam 2.3mm+.030+2.3mm,12766665,#,256,1457602972,0,0.603158593,0.264795244,
2215,gycl516.pgt,IGDB v13.1,1,0,8.449999809,0.496461868,0.061532285,0.063069768,0.603307903,0.065045439,0.066292211,0,0.839999974,0.839999974,0.49000001,,PGT Industries,PGT gray clear,13159882,#,256,1457602973,0,0.603307903,0.496461868,
5657,le80i8.gja,IGDB v13.6,1,0,5.842000008,0.263148814,0.070120245,0.273896962,0.603448808,0.068549104,0.073252149,0,0.839999974,0.104999997,1,,G.James Australia,Solarplus LE80i on Evergreen,12046783, ,256,1457602973,0,0.603448808,0.263148814,
2749,PR60.mmm,IGDB v16.0,1,0,5.71420002,0.321071059,0.153085396,0.10621471,0.603461146,0.079376265,0.078110337,0,0.839999974,0.779999971,0.982922792,,3M Corporation,Prestige,13094599,#,256,1457602974,0,0.603461146,0.321071059,
25204,SB70XLSTR_060PVB_CLRLAM_6.PPG,IGDB v27.0,1,0,12.84732056,0.229328588,0.498650193,0.326947957,0.603796303,0.140354916,0.162637383,0,0.839999974,0.839999974,0.688818574,,PPG Industries,6mmSB70XLStarphire_060PVB_6mmClear,13094598,#,256,1457602974,0,0.603796303,0.229328588,
18008,E366-6_090PVB_Clear-6.CIG,IGDB v37.0,1,0,13.69999981,0.233032063,0.375092357,0.294612765,0.604037821,0.127031371,0.119442701,0,0.844601095,0.844601095,0.616999984,,Cardinal Glass Industries,E366-6 (2) / 0.090 PVB / Clear-6,13094853,#,256,1457602975,0,0.604037821,0.233032063,
8278,YRE0160_6.syp,IGDB v17.3,1,0,6,0.362275809,0.335983098,0.365715235,0.604077578,0.234190568,0.085268624,0,0.839999974,0.052999999,1,,"SHANGHAI YAOHUA PILKINGTON GLASS CO.,LTD",Solar Control LowE on Clear 2# side,12897991,#,256,1457602975,0,0.604077578,0.362275809,
6751,IGBHTE59-17G.INX,IGDB v43.0,1,0,3.059999943,0.424267173,0.246026665,0.237862304,0.604121387,0.169430748,0.032460131,0,0.83836472,0.093519263,1,,"Intex Glass ( Xiamen ) Co., Ltd",IGBHTE59-17G,13356743, ,256,1457602976,0,0.604121387,0.424267173,
3285,CG5527C5.grd,IGDB v45.0,1,0,4.622799873,0.27290222,0.38951081,0.518545926,0.60416919,0.14122951,0.132699966,0,0.839999974,0.031298287,1.000344634,,Guardian,ClimaGuard 55/27 LE on 5mm Clear,12832202,#,256,1457602976,0,0.60416919,0.27290222,
25259,SB70XLCLR_090PVB_CLRLAM_3.PPG,IGDB v28.0,1,0,8.803640366,0.228842676,0.414948136,0.373401582,0.604350865,0.141427308,0.166010275,0,0.839999974,0.839999974,0.507095098,,PPG Industries,3mmSB70XLClear_090PVB_3mmClear,13094598,#,256,1457602977,0,0.604350865,0.228842676,
11074,PARSOL BRONZE 4mm.SGG,IGDB v16.4,1,0,4,0.614156544,0.059930701,0.059930701,0.604399502,0.0605314,0.0605314,0,0.837000012,0.837000012,1,,Saint-Gobain Glass,SGG PARSOL BRONZE 4mm,12831189, ,256,1457602977,0,0.604399502,0.614156544,
18010,E366-3_090PVB_i89-3.CIG,IGDB v37.0,1,0,8.5,0.235992581,0.445252329,0.354429394,0.604419768,0.123537682,0.115888223,0,0.844601095,0.148901686,0.5,,Cardinal Glass Industries,E366-3 (2) / 0.090 PVB / i89-3 (4),12963528,#,256,1457602978,0,0.604419768,0.235992581,
6081,VE82M.VIR,IGDB v11.4,1,0,5.659999847,0.230644837,0.063660882,0.438324481,0.604740322,0.054096602,0.032051228,0,0.839999974,0.039682429,1,,Viracon,LowE on Evergreen™,12374714,#,256,1457602978,0,0.604740322,0.230644837,
9937,SolarE10.LOF,IGDB v30.0,1,0,9.93999958,0.403084069,0.118962146,0.073163159,0.604895294,0.094556317,0.08081983,0,0.165615737,0.839999974,1,,Pilkington North America,Solar E™,13750210,#,256,1457602979,0,0.604895294,0.403084069,
18094,E366-3_030PVB_i89-3.CIG,IGDB v44.0,1,0,6.760000229,0.233518526,0.439497799,0.338311881,0.604933918,0.114694774,0.096296176,0,0.844601095,0.148901686,0.704999983,,Cardinal Glass Industries,E366-3 (2) / 0.030 PVB / i89-3 (4),12832711,#,256,1457602979,0,0.604933918,0.233518526,
18009,E366-3_060PVB_i89-3.CIG,IGDB v37.0,1,0,7.699999809,0.235405669,0.444839388,0.357462764,0.605149269,0.124559805,0.117325589,0,0.844601095,0.148901686,0.577000022,,Cardinal Glass Industries,E366-3 (2) / 0.060 PVB / i89-3 (4),12897992,#,256,1457602980,0,0.605149269,0.235405669,
5475,SB67 Clear_5.PPG,IGDB v27.0,1,0,4.673600197,0.285775721,0.355514258,0.492149204,0.605186164,0.160571873,0.095116295,0,0.839999974,0.034983844,0.999979734,,PPG Industries,Solarban® 67 on Clear  5mm,13226178,#,256,1457602980,0,0.605186164,0.285775721,
26103,SGSN54W5.grd,IGDB v32.0,1,0,4.622799873,0.277479202,0.404293448,0.486631304,0.60529536,0.09931536,0.120939925,0,0.839999974,0.033701327,1.000344634,,Guardian,SunGuard® SuperNeutral 54 on UltraWhite 5 mm,12701386,#,256,1457602981,0,0.60529536,0.277479202,
18007,E366-6_060PVB_Clear-6.CIG,IGDB v37.0,1,0,12.89999962,0.234161049,0.379607111,0.307285219,0.605480433,0.127976671,0.118408903,0,0.844601095,0.844601095,0.69599998,,Cardinal Glass Industries,E366-6 (2) / 0.060 PVB / Clear-6,13029317,#,256,1457602981,0,0.605480433,0.234161049,
6285,VRE2459.vir,IGDB v37.0,1,0,5.900000095,0.375798255,0.484375209,0.438631803,0.605958521,0.293464333,0.148936585,0,0.839999974,0.0401024,1,,Viracon,VRE-59 on OptiWhite,12635596,#,256,1457602982,0,0.605958521,0.375798255,
3284,CG5527C4.grd,IGDB v45.0,1,0,3.835399866,0.274953008,0.405890793,0.51869607,0.606134057,0.141537845,0.132721856,0,0.839999974,0.031298287,1.000344634,,Guardian,ClimaGuard 55/27 LE on 4mm Clear,12832458,#,256,1457602982,0,0.606134057,0.274953008,
18000,E366-3_035SGP_Clear-3.CIG,IGDB v37.0,1,0,7.090000153,0.238451585,0.443286926,0.400702149,0.606264353,0.133026168,0.134596065,0,0.844601095,0.844601095,0.736000001,,Cardinal Glass Industries,E366-3 (2) / 0.035 SGP / Clear-3,13029318,#,256,1457602983,0,0.606264353,0.238451585,
8208,02_H_Green_12.syp,IGDB v15.4,1,0,12,0.290913612,0.049041033,0.049041033,0.606553435,0.061961453,0.061961453,0,0.839999974,0.839999974,1,,"SHANGHAI YAOHUA PILKINGTON GLASS CO.,LTD",02(H)-Green Float Glass,13424048, ,256,1457602983,0,0.606553435,0.290913612,
1672,CED22-78_6.CSG,IGDB v39.0,1,0,5.96999979,0.247622609,0.081624947,0.4238244,0.606599152,0.056969687,0.03132784,0,0.839999974,0.042173397,1,,China Southern Glass (CSG),Double LowE on Green,13030329,#,256,1457602984,0,0.606599152,0.247622609,
17166,PARSOL BRONZE_4.SGI,IGDB v33.0,1,0,3.894999981,0.602139473,0.056098256,0.058114771,0.606901705,0.056701731,0.058460347,0,0.839999974,0.839999974,1,,Saint Gobain Glass India,Parsol Bronze,12831445, ,256,1457602984,0,0.606901705,0.602139473,
9750,6_EnTechSGrn.VRD,IGDB v18.0,1,0,5.869999886,0.280699193,0.061149899,0.095584452,0.606978357,0.083002001,0.099721432,0,0.839999974,0.156910896,1,,Viridian,6mm EnergyTech™ SuperGreen,12833721, ,256,1457602985,0,0.606978357,0.280699193,
12053,Neutral60c8.grm,IGDB v17.3,1,0,7.696199894,0.378802508,0.266805142,0.327735156,0.607000589,0.200331479,0.077401735,0,0.839999974,0.067535289,1.000344634,,Guardian Middle East,SunGuard® HP Neutral 60,13094600,#,256,1457602985,0,0.607000589,0.378802508,
5661,le70i2.gja,IGDB v13.6,1,0,5.802999973,0.298287868,0.086792856,0.288286686,0.607115686,0.066658974,0.084014066,0,0.839999974,0.104000002,1,,G.James Australia,Solarplus LE70i on Green,12570818, ,256,1457602986,0,0.607115686,0.298287868,
8366,SC60_8.syp,IGDB v36.0,1,0,8,0.539250791,0.090528265,0.119399294,0.607283056,0.08210206,0.126836255,0,0.839999974,0.213833645,1,,"SYP GLASS GROUP CO.,LTD",Solar Control LowE on Clear 2# side,13487562,#,256,1457602986,0,0.607283056,0.539250791,
17607,Optisolar UD60_6.JJG,IGDB v36.0,1,0,5.880000114,0.293906838,0.373450786,0.424857736,0.607373893,0.089560039,0.038800012,0,0.842267871,0.061795399,1,,Jinjing Group Co.Ltd,Optisolar UD60_6,13422785, ,256,1457602987,0,0.607373893,0.293906838,
3034,TwilightG8.grd,IGDB v20.0,1,0,7.467599869,0.270563573,0.050919559,0.047769997,0.607816875,0.063998275,0.061384987,0,0.839999974,0.839999974,1.000344634,,Guardian,8mm TwilightGreen Float Glass,12965299,#,256,1457602987,0,0.607816875,0.270563573,
16347,SOLARSTOP Smart Green 75.SAM,IGDB v31.0,1,0,5.934999943,0.267596692,0.187038884,0.068037704,0.607854068,0.044860333,0.06331449,0,0.134481952,0.839999974,1,,Sanam Glass,SOLARSTOP Smart Green 75,12571578, ,256,1457602988,0,0.607854068,0.267596692,
1127,PAP_YL6.DUP,IGDB v16.2,1,0,6.699999809,0.59551686,0.087285399,0.087081134,0.607892454,0.118748866,0.118309937,0,0.839999974,0.839999974,0.825999975,,DuPont,Butacite® 5216500,4769006,#,256,1457602989,0,0.607892454,0.59551686,
5474,SB67 Clear_4.PPG,IGDB v27.0,1,0,3.911599874,0.288975447,0.376884073,0.49225536,0.607979953,0.161628142,0.095262386,0,0.839999974,0.034983844,0.999979734,,PPG Industries,Solarban® 67 on Clear  4mm,13291715,#,256,1457602989,0,0.607979953,0.288975447,
8308,YRE0659_6.syp,IGDB v30.0,1,0,6,0.397069395,0.454390854,0.405728251,0.607980072,0.30101338,0.147518143,0,0.839999974,0.038025729,1,,"SYP GLASS GROUP CO.,LTD",Solar Control LowE on Low Iron #2 side,12766669,#,256,1457602990,0,0.607980072,0.397069395,
9831,GREY3.LOF,IGDB v11.4,1,0,3.200400114,0.5853163,0.058510296,0.058510296,0.607996941,0.060761396,0.060761396,0,0.839999974,0.839999974,1,,Pilkington North America,Optifloat™ Grey,13553100,#,256,1457602990,0,0.607996941,0.5853163,
5594,hl819.gja,IGDB v13.1,1,0,10.5,0.271943361,0.062059626,0.109604038,0.608012438,0.087792166,0.111647204,0,0.839999974,0.159999996,0.791999996,,G.James Australia,HL819,12571578, ,256,1457602991,0,0.608012438,0.271943361,
18006,E366-5_090PVB_Clear-5.CIG,IGDB v37.0,1,0,11.69999981,0.234977633,0.412046969,0.346330494,0.608098626,0.125358582,0.122519225,0,0.844601095,0.844601095,0.579999983,,Cardinal Glass Industries,E366-5 (2) / 0.090 PVB / Clear-5,13095109,#,256,1457602991,0,0.608098626,0.234977633,
3283,CG5527C3.grd,IGDB v45.0,1,0,2.97179985,0.277252465,0.425002396,0.518816471,0.608298242,0.142057166,0.132808149,0,0.839999974,0.031298287,1.000344634,,Guardian,ClimaGuard 55/27 LE on 3mm Clear,12897995,#,256,1457602992,0,0.608298242,0.277252465,
1214,DHFL5.amg,IGDB v17.1,1,0,4.920000076,0.478060097,0.051336333,0.051336333,0.608532667,0.058050908,0.058050908,0,0.839999974,0.839999974,1,,Asahimas,Panasap Dark Blue 5.0,14668470, ,256,1457602992,0,0.608532667,0.478060097,
5423,Solarban z50_5.PPG,IGDB v29.0,1,0,4.673600197,0.329276532,0.237235665,0.43139115,0.608951032,0.050413921,0.033165686,0,0.842999995,0.034606066,0.999979734,,PPG Industries,Solarban® z50  5mm,13750214,#,256,1457602993,0,0.608951032,0.329276532,
5269,SB60 Azuria_6.PPG,IGDB v29.0,1,0,5.664200306,0.238001153,0.053264949,0.429488957,0.60943681,0.050735217,0.033529717,0,0.839999974,0.034606066,0.999979734,,PPG Industries,Solarban® 60 on Azuria®  6mm,13948333,#,256,1457602993,0,0.60943681,0.238001153,
5037,AZURL_8.PPG,IGDB v14.1,1,0,7.924799919,0.258400857,0.049046524,0.049357191,0.609451652,0.061528794,0.062218919,0,0.839999974,0.839999974,1,,PPG Industries,Azuria®,14604448,#,256,1457602994,0,0.609451652,0.258400857,
6284,VRE1354-8.vir,IGDB v37.0,1,0,7.670000076,0.366010904,0.469835788,0.455721468,0.609722257,0.288478583,0.157373697,0,0.839999974,0.041738424,1,,Viracon,VRE-54 on Starphire,12635851,#,256,1457602994,0,0.609722257,0.366010904,
3282,CG5527C2.3.grd,IGDB v45.0,1,0,2.286000013,0.279120356,0.441090465,0.518877983,0.610023737,0.142609239,0.13292411,0,0.839999974,0.031298287,1.000344634,,Guardian,ClimaGuard 55/27 LE on 2.3mm Clear,12897995,#,256,1457602995,0,0.610023737,0.279120356,
12777,LtGreen_12.grs,IGDB v34.0,1,0,11.39999962,0.281490773,0.052681383,0.049312547,0.610067606,0.065226302,0.06271556,0,0.839999974,0.839999974,1.000344634,,Guardian Asia,Light Green Glass 12 mm,13227953,#,256,1457602995,0,0.610067606,0.281490773,
2169,E366-SGP-CLEAR - 10.1.CIG,IGDB v20.0,1,0,10.10000038,0.235693634,0.422587305,0.358053565,0.610165477,0.119375192,0.120213561,0,0.839999974,0.839999974,0.606999993,,Cardinal Glass Industries,E366-4 / 0.090 SGP / Clear-4 (Embedded),13094855,#,256,1457602996,0,0.610165477,0.235693634,
5473,SB67 Clear_3.PPG,IGDB v27.0,1,0,3.276599884,0.29170233,0.396053374,0.492351204,0.610343218,0.162498742,0.095405467,0,0.839999974,0.034983844,0.999979734,,PPG Industries,Solarban® 67 on Clear  3mm,13291716,#,256,1457602996,0,0.610343218,0.29170233,
1719,LitePearl60.ABF,IGDB v17.0,1,0,4.929999828,0.491198778,0.14534159,0.144712195,0.610389352,0.132357582,0.140123561,0,0.879999995,0.839999974,0.959999979,,A & B Films Pte Ltd,Lite Pearl 60,13094857, ,256,1457602997,0,0.610389352,0.491198778,
18004,E366-3_090PVB_Clear-3.CIG,IGDB v37.0,1,0,8.5,0.238854378,0.446403861,0.3817375,0.610479295,0.1332331,0.13387619,0,0.844601095,0.844601095,0.5,,Cardinal Glass Industries,E366-3 (2) / 0.090 PVB / Clear-3,13094855,#,256,1457602997,0,0.610479295,0.238854378,
9847,GraphiteBlue6.lof,IGDB v30.0,1,0,5.920000076,0.544854581,0.056905501,0.0587858,0.610490143,0.061980404,0.063707061,0,0.839999974,0.839999974,1,,Pilkington North America,Graphite Blue,14143683,#,256,1457602998,0,0.610490143,0.544854581,
2069,101SGP-B.CIG,IGDB v20.0,1,0,10.14000034,0.47652176,0.055189658,0.055644199,0.610721409,0.062731914,0.063675158,0,0.839999974,0.839999974,0.592000008,,Cardinal Glass Industries,Bronze-4 / .090 SGP / Clear-4,12635347,#,256,1457602998,0,0.610721409,0.47652176,
18005,E366-5_060PVB_Clear-5.CIG,IGDB v37.0,1,0,10.89999962,0.235943198,0.412773013,0.364319712,0.610836744,0.126643136,0.124345466,0,0.844601095,0.844601095,0.658999979,,Cardinal Glass Industries,E366-5 (2) / 0.060 PVB / Clear-5,13160645,#,256,1457602999,0,0.610836744,0.235943198,
6804,6mmSDT1-60.SGT,IGDB v24.0,1,0,5.840000153,0.26105091,0.360842258,0.48593384,0.611113131,0.119866937,0.067169316,0,0.841786265,0.051834006,1,,"Guangdong Avic Special Glass Technology Co., Ltd",SDT1-60(T),12570821, ,256,1457602999,0,0.611113131,0.26105091,
8262,YLE0159_6.syp,IGDB v15.4,1,0,6,0.526388228,0.224638566,0.242194921,0.611383915,0.25430119,0.271918297,0,0.839999974,0.119999997,1,,"SHANGHAI YAOHUA PILKINGTON GLASS CO.,LTD",Solar Control LowE on Clear #3 Side,12897996, ,256,1457603000,0,0.611383915,0.526388228,
5394,SB70XL Solexia_8.PPG,IGDB v29.0,1,0,7.924800396,0.21518746,0.08141169,0.565853417,0.611791313,0.064710118,0.050840698,0,0.839999974,0.018268796,0.999979734,,PPG Industries,Solarban® 70XL Solexia®  8mm,12833977,#,256,1457603000,0,0.611791313,0.21518746,
9719,4_Bronze.VRD,IGDB v18.0,1,0,3.960000038,0.600798607,0.06455002,0.061745543,0.612140894,0.065983169,0.063179582,0,0.839999974,0.839999974,1,,Viridian,4mm VFloat™ Bronze,12831446, ,256,1457603001,0,0.612140894,0.600798607,
6076,VE72M.VIR,IGDB v14.0,1,0,5.659999847,0.23485516,0.05382444,0.444424599,0.612224102,0.052726783,0.03651103,0,0.839999974,0.039682429,1,,Viracon,LowE on Azuria®,13948588,#,256,1457603001,0,0.612224102,0.23485516,
12052,Neutral60c6.grm,IGDB v17.3,1,0,5.740399837,0.390756249,0.2888349,0.328164577,0.612266958,0.2028988,0.077714637,0,0.839999974,0.067535289,1.000344634,,Guardian Middle East,SunGuard® HP Neutral 60,13160394,#,256,1457603002,0,0.612266958,0.390756249,
21050,PARSOL SAPPHIRE BLUE 5mm.SGG,IGDB v45.0,1,0,5,0.455893815,0.053523771,0.05328685,0.612273216,0.061137162,0.060989242,0,0.839999974,0.839999974,1,,Saint-Gobain Glass,SGG PARSOL SAPPHIRE BLUE 5mm,14537655, ,256,1457603002,0,0.612273216,0.455893815,
1544,SLCLGN06.SWT,IGDB v11.4,1,0,5.714999676,0.253775686,0.084585287,0.348196954,0.612327039,0.073715486,0.075127974,0,0.839999974,0.570698261,0.948298991,,"Southwall Technologies, Inc.",Solis® Clear on Green,13423545, ,256,1457603003,0,0.612327039,0.253775686,
1523,XIRR7247 Moss Green 6mm.SWT,IGDB v17.5,1,0,7.300000191,0.263792187,0.22685644,0.079786435,0.612338305,0.072425485,0.070334479,0,0.839999974,0.839999974,0.65200001,,"Southwall Technologies, Inc.",XIR®7247 Moss Green 6mm,13095613,#,256,1457603003,0,0.612338305,0.263792187,
6328,VE1985.VIR,IGDB v18.1,1,0,5.659999847,0.404713511,0.094671883,0.225264445,0.612584651,0.053966694,0.040321451,0,0.839999974,0.087508306,1,,Viracon,LowE on CrystalGray,13422537,#,256,1457603004,0,0.612584651,0.404713511,
1529,XIRR7247 Sierra Green 12mm.SWT,IGDB v17.5,1,0,12.10000038,0.260015368,0.21016483,0.075049944,0.612614036,0.073324881,0.070900396,0,0.839999974,0.839999974,0.736000001,,"Southwall Technologies, Inc.",XIR®7247 Sierra Green 12mm,13358010,#,256,1457603004,0,0.612614036,0.260015368,
8365,SC60_6.syp,IGDB v36.0,1,0,6,0.565089345,0.101345517,0.127973035,0.612807691,0.079104103,0.127613604,0,0.839999974,0.189760059,1,,"SYP GLASS GROUP CO.,LTD",Solar Control LowE on Clear 2# side,13684427,#,256,1457603005,0,0.612807691,0.565089345,
9752,4_SlTech.VRD,IGDB v18.0,1,0,3.859999895,0.455534309,0.084060259,0.121369056,0.61302501,0.084747665,0.099383339,0,0.839999974,0.165914506,1,,Viridian,4mm SolTech™,13750215, ,256,1457603005,0,0.61302501,0.455534309,
6902,GEAB165.GRA,IGDB v18.0,1,0,6,0.385158926,0.351160854,0.380358517,0.613669455,0.256616116,0.121464051,0,0.833999991,0.041000001,1,,Grand Engineering Glass,6.0Low-e glass,12570318, ,256,1457603006,0,0.613669455,0.385158926,
18003,E366-3_060PVB_Clear-3.CIG,IGDB v37.0,1,0,7.699999809,0.240223989,0.445866793,0.39210698,0.613690257,0.128603399,0.130504698,0,0.844601095,0.844601095,0.577000022,,Cardinal Glass Industries,E366-3 (2) / 0.060 PVB / Clear-3,13095111,#,256,1457603006,0,0.613690257,0.240223989,
4110,OptifloatBronze4mm.NSG,IGDB v35.0,1,0,3.849999905,0.60338676,0.059417903,0.059417903,0.613740385,0.061060693,0.061060693,0,0.839999974,0.839999974,1,,Pilkington,4mm Optifloat Bronze,12831702, ,256,1457603007,0,0.613740385,0.60338676,
14065,SELEKT_Irish8.GTS,IGDB v43.0,1,0,7.800000191,0.239355624,0.436367601,0.062368739,0.614116192,0.043694243,0.059159312,0,0.034488689,0.846483171,1,,Glas Trösch AG,SELEKT on Irish 8 mm,13030585, ,256,1457603007,0,0.614116192,0.239355624,
5472,SB67 Clear_2H.PPG,IGDB v28.0,1,0,2.26060009,0.296181351,0.429597646,0.492510319,0.614120007,0.16392298,0.095618986,0,0.839999974,0.034983844,0.999979734,,PPG Industries,Solarban® 67 on Clear  2.5mm,13357509,#,256,1457603008,0,0.614120007,0.296181351,
18127,E366-4_090SGP_Clear-6.CIG,IGDB v39.0,1,0,11.89999962,0.232380569,0.413749069,0.315791368,0.614380896,0.124059469,0.121449724,0,0.844601095,0.844601095,0.646000028,,Cardinal Glass Industries,E366-4 (2) / 0.090 SGP / Clear-6,12964293,#,256,1457603008,0,0.614380896,0.232380569,
1534,SLCLAZ03.SWT,IGDB v11.4,1,0,3.327399969,0.253351688,0.074020959,0.348499954,0.614764869,0.072987437,0.073829591,0,0.839999974,0.570698261,0.914377093,,"Southwall Technologies, Inc.",Solis® Clear on Azurlite®,14144948, ,256,1457603009,0,0.614764869,0.253351688,
12051,Neutral60c5.grm,IGDB v17.3,1,0,4.749800205,0.397099227,0.301113456,0.328406632,0.614956498,0.204202354,0.077886999,0,0.839999974,0.067535289,1.000344634,,Guardian Middle East,SunGuard® HP Neutral 60,13160395,#,256,1457603010,0,0.614956498,0.397099227,
9751,3_SlTech.VRD,IGDB v18.0,1,0,2.910000086,0.47446388,0.082134478,0.118108287,0.615238905,0.079912901,0.098056711,0,0.839999974,0.161490098,1,,Viridian,3mm SolTech™,13881543, ,256,1457603010,0,0.615238905,0.47446388,
1624,SJ60_6.CSG,IGDB v29.0,1,0,5.960000038,0.311546624,0.400332093,0.434378564,0.615252256,0.117502689,0.039359067,0,0.839999974,0.028043583,1,,China Southern Glass (CSG),Double LowE on LowIron,13290959,#,256,1457603010,0,0.615252256,0.311546624,
1204,BRFL4.amg,IGDB v17.1,1,0,3.859999895,0.644360185,0.058128867,0.058128867,0.615341425,0.057859976,0.057859976,0,0.839999974,0.839999974,1,,Asahimas,Panasap Bronze 4.0,12896985, ,256,1457603011,0,0.615341425,0.644360185,
5489,SB67 Starphire_10.PPG,IGDB v31.0,1,0,9.397999763,0.299369156,0.449532956,0.492608458,0.615419865,0.164387256,0.09567906,0,0.839999974,0.034983844,0.999979734,,PPG Industries,Solarban® 67 on Starphire®  10mm,13357510,#,256,1457603011,0,0.615419865,0.299369156,
2247,Bz90sg10.PGT,IGDB v13.5,1,0,10.24100018,0.444117635,0.065782353,0.083638541,0.616080403,0.068041563,0.071225941,0,0.839999974,0.839999974,0.546000004,,PGT Industries,PGT Bronze low e.215 Lami10,12570067,#,256,1457603012,0,0.616080403,0.444117635,
915,GREEN_12.AFG,IGDB v11.4,1,0,12.69999981,0.270422846,0.047293119,0.047293119,0.616466641,0.056665484,0.056665484,0,0.839999974,0.839999974,1,,AGC Glass Co. N.A.,Float Glass,13293233,#,256,1457603012,0,0.616466641,0.270422846,
5488,SB67 Starphire_8.PPG,IGDB v31.0,1,0,7.924800396,0.300510257,0.45958367,0.492652088,0.616565108,0.164819241,0.095757984,0,0.839999974,0.034983844,0.999979734,,PPG Industries,Solarban® 67 on Starphire®  8mm,13357510,#,256,1457603013,0,0.616565108,0.300510257,
104,GRAY_3.DAT,IGDB v11.4,1,0,3.124200106,0.608955562,0.059576947,0.060991395,0.616936922,0.061604682,0.062911764,0,0.839999974,0.839999974,1,,Generic,Generic Grey Glass,13618894,#,256,1457603013,0,0.616936922,0.608955562,
2902,6dn160.XYG,IGDB v23.0,1,0,5.926000118,0.299443692,0.31275925,0.405790448,0.617092073,0.091237724,0.089154787,0,0.839999974,0.046,1,,XYG Glass,_XYG Low-E DN160 on Clear,13422791, ,256,1457603014,0,0.617092073,0.299443692,
2578,VS60 SR CDF.CPF,IGDB v18.2,1,0,3.029999971,0.334482729,0.249118671,0.276456356,0.617158473,0.086669534,0.091028832,0,0.839999974,0.683000028,0.949000001,,Solutia Performance Films,Vista Spectrally Selective,13423045,#,256,1457603014,0,0.617158473,0.334482729,
19742,VS60 SR CDF.EMN,IGDB v44.0,1,0,3.029999971,0.334482729,0.249118671,0.276456356,0.617158473,0.086669534,0.091028832,0,0.839999974,0.683000028,0.949000001,,Eastman Chemical Company,Vista Spectrally Selective,13423045,#,256,1457603015,0,0.617158473,0.334482729,
2168,E366-SGP-CLEAR - 8.6.CIG,IGDB v20.0,1,0,8.600000381,0.242272571,0.438735604,0.37235558,0.617364585,0.125680283,0.125043437,0,0.839999974,0.839999974,0.573000014,,Cardinal Glass Industries,E366-3 / 0.090 SGP / Clear-3 (Embedded),13160649,#,256,1457603015,0,0.617364585,0.242272571,
1645,LB60-1_6.CSG,IGDB v29.0,1,0,5.960000038,0.290010899,0.349237204,0.441609591,0.617497027,0.145285234,0.085327253,0,0.839999974,0.035551615,1,,China Southern Glass (CSG),Double LowE on clear,13291973,#,256,1457603016,0,0.617497027,0.290010899,
1649,BJ57_6.CSG,IGDB v29.0,1,0,5.980000019,0.303141028,0.410282642,0.530458808,0.618142366,0.170438483,0.157860085,0,0.839999974,0.02378683,1,,China Southern Glass (CSG),Double LowE on LowIron,13882048,#,256,1457603017,0,0.618142366,0.303141028,
5487,SB67 Starphire_6.PPG,IGDB v31.0,1,0,5.664200306,0.302259266,0.475599766,0.492714733,0.61829716,0.165483952,0.095859393,0,0.839999974,0.034983844,0.999979734,,PPG Industries,Solarban® 67 on Starphire®  6mm,13357510,#,256,1457603017,0,0.61829716,0.302259266,
1623,CED12-58_6.CSG,IGDB v17.3,1,0,5.873000145,0.306150794,0.259184808,0.419327974,0.61842829,0.07637427,0.032584652,0,0.839999974,0.049326908,1,,China Southern Glass (CSG),Double Silver LowE on Clear,13685188,#,256,1457603018,0,0.61842829,0.306150794,
4274,Planibel bronze 4.gvb,IGDB v43.0,1,0,3.849999905,0.629365921,0.060053445,0.060053445,0.618948579,0.060690649,0.060690649,0,0.839999974,0.839999974,1,,AGC Glass Europe,Planibel Bronze 4 mm,12962776, ,256,1457603018,0,0.618948579,0.629365921,
25046,SB60CLR_090SGP_SLXLAM_6.PPG,IGDB v27.0,1,0,13.61948013,0.24576734,0.276523948,0.085216582,0.619093955,0.08631061,0.082981728,0,0.839999974,0.839999974,0.609206378,,PPG Industries,6mmSB60Clear_090DuPontSGP_6mmSolexia,12965053,#,256,1457603019,0,0.619093955,0.24576734,
8364,SC60_5.syp,IGDB v36.0,1,0,5,0.567180812,0.110226355,0.133134872,0.619740069,0.083345234,0.132782251,0,0.839999974,0.178353414,1,,"SYP GLASS GROUP CO.,LTD",Solar Control LowE on Clear 2# side,13684685,#,256,1457603019,0,0.619740069,0.567180812,
16329,SOLARSTOP Silver 55.SAM,IGDB v31.0,1,0,5.756999969,0.396743894,0.341210932,0.307078928,0.619777858,0.091842182,0.212610796,0,0.095434949,0.839999974,1,,Sanam Glass,SOLARSTOP Silver 55,13095116, ,256,1457603020,0,0.619777858,0.396743894,
17045,BLUE_5.AIS,IGDB v33.0,1,0,4.929999828,0.445226282,0.050197098,0.052031223,0.619906664,0.058280785,0.059700415,0,0.839999974,0.839999974,1,,Asahi India Glass Limited,AIS Blue,14668983, ,256,1457603020,0,0.619906664,0.445226282,
899,GRAY_3.AFG,IGDB v11.4,1,0,3.124200106,0.610089183,0.061163332,0.06008143,0.619944096,0.059058465,0.057584155,0,0.839999974,0.839999974,1,,AGC Glass Co. N.A.,Float Glass,13618895,#,256,1457603021,0,0.619944096,0.610089183,
11032,COOL-LITE SKN 474 II 6mm.SGG,IGDB v25.0,1,0,6,0.253355384,0.416126817,0.072327629,0.620282888,0.040219512,0.056774937,0,0.037,0.837000012,1,,Saint-Gobain Glass,SGG COOL-LITE SKN 474 II 6mm,13424056, ,256,1457603021,0,0.620282888,0.253355384,
4105,EmeraldGreen4mm.NSG,IGDB v35.0,1,0,4,0.359532058,0.050621305,0.050621305,0.621152282,0.061705176,0.061705176,0,0.839999974,0.839999974,1,,Pilkington,4mm Emerald Green,14145205, ,256,1457603022,0,0.621152282,0.359532058,
1722,Sapphire 60.ABF,IGDB v17.0,1,0,4.913000107,0.436933428,0.33501187,0.236037686,0.621467829,0.199767083,0.172128558,0,0.74000001,0.839999974,0.966000021,,A & B Films Pte Ltd,Sapphire 60,13882557, ,256,1457603022,0,0.621467829,0.436933428,
1530,XIRR7247 Tahoe Blue 6mm.SWT,IGDB v17.5,1,0,7.300000191,0.263842851,0.226576626,0.068722107,0.622276127,0.071638934,0.067858443,0,0.839999974,0.839999974,0.65200001,,"Southwall Technologies, Inc.",XIR®7247 Tahoe Blue 6mm,14013880,#,256,1457603023,0,0.622276127,0.263842851,
17184,PARSOL SAPPHIRE BLUE_5.SGI,IGDB v33.0,1,0,4.877999783,0.480989367,0.049669556,0.05128175,0.622608304,0.058237381,0.059528492,0,0.839999974,0.839999974,1,,Saint Gobain Glass India,Parsol Sapphire blue,14603449, ,256,1457603023,0,0.622608304,0.480989367,
19760,Hopcer60.EMN,IGDB v44.0,1,0,3.046999931,0.498691678,0.107252531,0.101149969,0.622887194,0.106044844,0.085995227,0,0.839999974,0.899999976,0.846000016,,Eastman Chemical Company,Huper Optik® Ceramic 60,13095117,#,256,1457603024,0,0.622887194,0.498691678,
1575,Hopcer60.SWT,IGDB v14.0,1,0,3.046999931,0.498691678,0.107252531,0.101149969,0.622887194,0.106044844,0.085995227,0,0.839999974,0.899999976,0.846000016,,"Southwall Technologies, Inc.",Huper Optik® Ceramic 60,13095117,#,256,1457603024,0,0.622887194,0.498691678,
2243,Gr90sb10.PGT,IGDB v13.5,1,0,10.24100018,0.251366347,0.091380537,0.298029959,0.623241603,0.082848772,0.086590797,0,0.839999974,0.839999974,0.546000004,,PGT Industries,PGT Green low e.043 Lami10,12702913,#,256,1457603025,0,0.623241603,0.251366347,
5656,le80i7.gja,IGDB v13.6,1,0,6.002999783,0.258650899,0.065949619,0.280145317,0.623305917,0.067478783,0.0673071,0,0.839999974,0.104999997,1,,G.James Australia,Solarplus LE80i on Azurlite,13817777, ,256,1457603025,0,0.623305917,0.258650899,
5601,dle702.gja,IGDB v14.3,1,0,5.850999832,0.260008156,0.102677532,0.461211354,0.623339951,0.064238824,0.051479448,0,0.839999974,0.048,1,,G.James Australia,Solarplus DLE70 on Green,12768449, ,256,1457603026,0,0.623339951,0.260008156,
2911,6ce159.XYG,IGDB v23.0,1,0,5.926000118,0.37692374,0.393328071,0.450459063,0.623399079,0.285873592,0.204291224,0,0.839999974,0.039999999,1,,XYG Glass,_XYG Low-E CE159 on Clear,12505040, ,256,1457603026,0,0.623399079,0.37692374,
2118,LoE180-3_090SGP_Bronze-3.CIG,IGDB v19.0,1,0,8.600000381,0.438117385,0.108672053,0.191680446,0.623437226,0.07195355,0.078509063,0,0.839999974,0.839999974,0.670000017,,Cardinal Glass Industries,E180-3 / 0.090 SGP / Bronze-3,12898004,#,256,1457603027,0,0.623437226,0.438117385,
25089,AZR_090SGP_SB60CLRLAM_3.PPG,IGDB v32.0,1,0,8.844280243,0.249177203,0.074745804,0.332368344,0.623988807,0.079502545,0.083327472,0,0.839999974,0.839999974,0.503633738,,PPG Industries,3mmAzuria_090DuPontSGP_3mmSB60Clear,13686202,#,256,1457603027,0,0.623988807,0.249177203,
1246,2009 DHFL5.amg,IGDB v17.0,1,0,4.849999905,0.448192835,0.052263897,0.052263897,0.624169171,0.062409878,0.062409878,0,0.839999974,0.839999974,1,,Asahimas,Panasap Dark Blue 5.0,14734775, ,256,1457603028,0,0.624169171,0.448192835,
8272,YME0585_6.syp,IGDB v15.4,1,0,6,0.376606405,0.095958993,0.267114967,0.624265969,0.053211931,0.025486011,0,0.839999974,0.059999999,1,,"SHANGHAI YAOHUA PILKINGTON GLASS CO.,LTD",High Transmittance LowE on 05 Blue #2 Side,14734778, ,256,1457603028,0,0.624265969,0.376606405,
1618,CEB14-60_6.CSG,IGDB v17.3,1,0,5.953999996,0.434123576,0.178509727,0.223044053,0.624363124,0.103327185,0.031814206,0,0.839999974,0.141460285,1,,China Southern Glass (CSG),LowE on Clear,13881799,#,256,1457603029,0,0.624363124,0.434123576,
25048,SB60CLR_060SGP_SLXLAM_6.PPG,IGDB v27.0,1,0,12.7025404,0.248823002,0.276672572,0.089217998,0.625051677,0.086678788,0.083713934,0,0.839999974,0.839999974,0.707856297,,PPG Industries,6mmSB60Clear_060DuPontSGP_6mmSolexia,13030846,#,256,1457603029,0,0.625051677,0.248823002,
11069,HANLITE SKY BLUE 5mm.SGG,IGDB v16.4,1,0,5,0.495952725,0.054908298,0.054908298,0.625705481,0.061874688,0.061874688,0,0.837000012,0.837000012,1,,Saint-Gobain Glass,SGG HANLITE SKY BLUE 5mm,14865849, ,256,1457603030,0,0.625705481,0.495952725,
2205,bzle2516.pgt,IGDB v13.1,1,0,8.68999958,0.468530416,0.095263988,0.072352365,0.625920594,0.073880084,0.069311626,0,0.839999974,0.839999974,0.47299999,,PGT Industries,PGT bronze low e.2,12570326,#,256,1457603030,0,0.625920594,0.468530416,
12047,Neutral70gn6.grm,IGDB v17.3,1,0,5.740399837,0.321258456,0.065354757,0.171566963,0.626002729,0.063468702,0.041725859,0,0.839999974,0.171025634,1.000344634,,Guardian Middle East,ClimaGuard® Green 70,13554879,#,256,1457603031,0,0.626002729,0.321258456,
25050,SB60CLR_035SGP_SLXLAM_6.PPG,IGDB v27.0,1,0,12.21740055,0.249813274,0.276732415,0.092156731,0.626262665,0.086767137,0.083888687,0,0.839999974,0.839999974,0.782276392,,PPG Industries,6mmSB60Clear_035DuPontSGP_6mmSolexia,13096382,#,256,1457603031,0,0.626262665,0.249813274,
2241,Az90sb10.PGT,IGDB v13.5,1,0,10.24100018,0.247865409,0.076443657,0.297963023,0.626387477,0.081651293,0.085944667,0,0.839999974,0.839999974,0.546000004,,PGT Industries,PGT Azure low e.043 Lami10,13555386,#,256,1457603032,0,0.626387477,0.247865409,
11081,PARSOL GREEN 10mm.SGG,IGDB v16.4,1,0,10,0.280625343,0.048886526,0.048886526,0.626596272,0.06198331,0.06198331,0,0.837000012,0.837000012,1,,Saint-Gobain Glass,SGG PARSOL GREEN 10mm,13359283, ,256,1457603032,0,0.626596272,0.280625343,
4800,DN60.jwf,IGDB v16.4,1,0,3.273000002,0.612344444,0.100266233,0.081308171,0.626605034,0.10555274,0.085034862,0,0.839999974,0.95599997,0.968999982,,"Johnson Laminating & Coating, Inc.",Daylight Natural 60% on 3mm Clear,13291728,#,256,1457603033,0,0.626605034,0.612344444,
25052,SB60CLR_090PVB_SLXLAM_6.PPG,IGDB v27.0,1,0,13.60931969,0.246881679,0.276609868,0.085033529,0.626724064,0.08678513,0.083903551,0,0.839999974,0.839999974,0.610937059,,PPG Industries,6mmSB60Clear_090PVB_6mmSolexia,12965310,#,256,1457603033,0,0.626724064,0.246881679,
1736,Emerald60.ABF,IGDB v17.0,1,0,5.058000088,0.417816341,0.380188823,0.283064425,0.627071917,0.236001179,0.215097249,0,0.730000019,0.839999974,0.916000009,,A & B Films Pte Ltd,Emerald 60,13161920, ,256,1457603034,0,0.627071917,0.417816341,
1644,LB63-1_6.CSG,IGDB v29.0,1,0,5.96999979,0.284590274,0.395434052,0.488163799,0.627301276,0.174352303,0.09760081,0,0.839999974,0.030465983,1,,China Southern Glass (CSG),Double LowE on clear,12898511,#,256,1457603034,0,0.627301276,0.284590274,
4271,Planibel green 10.gvb,IGDB v43.0,1,0,9.850000381,0.287311226,0.048244782,0.048244782,0.62741071,0.061169248,0.061169248,0,0.839999974,0.839999974,1,,AGC Glass Europe,Planibel Green 10 mm,13031350, ,256,1457603035,0,0.62741071,0.287311226,
8343,YNE2275_6.syp,IGDB v17.4,1,0,6,0.271065295,0.080551133,0.399223238,0.627833784,0.056380443,0.040284548,0,0.839999974,0.050000001,1,,"SHANGHAI YAOHUA PILKINGTON GLASS CO.,LTD",Double Silver LowE on 22(F) Green #2 side,13227456,#,256,1457603035,0,0.627833784,0.271065295,
2245,Gr90sb8.PGT,IGDB v13.5,1,0,8.843999863,0.255611718,0.091518447,0.332628101,0.628147304,0.083134465,0.087176993,0,0.839999974,0.839999974,0.509000003,,PGT Industries,PGT Green low e.043 Lami8,12768450,#,256,1457603036,0,0.628147304,0.255611718,
797,ES73_090PVB_LightBlue_14.afg,IGDB v45.0,1,0,13.48999977,0.258588046,0.082665369,0.057492137,0.628416836,0.079752535,0.077092841,0,0.844895601,0.844895601,0.606999993,,AGC Glass Co. N.A.,ES73_6mm_090PVB_6mmLightBlue,13949105,#,256,1457603036,0,0.628416836,0.258588046,
11088,PARSOL GREY 3mm.SGG,IGDB v16.4,1,0,3,0.650639355,0.062115934,0.062115934,0.62877655,0.061879441,0.061879441,0,0.837000012,0.837000012,1,,Saint-Gobain Glass,SGG PARSOL GREY 3mm,13684688, ,256,1457603037,0,0.62877655,0.650639355,
26132,SGIS20CY6.grd,IGDB v33.0,1,0,5.613399982,0.489301026,0.067990378,0.077773824,0.628879666,0.068964832,0.073129728,0,0.839999974,0.198165312,1.000344634,,Guardian,SunGuard® IS 20 Interior Surface on CrystalGray6mm,13750730,#,256,1457603037,0,0.628879666,0.489301026,
5067,Optigray_6.PPG,IGDB v37.0,1,0,5.664200306,0.511960328,0.054720674,0.054720674,0.628902674,0.06164562,0.06164562,0,0.839999974,0.839999974,1.000344634,,PPG Industries,Optigray®  6mm,13554124,#,256,1457603038,0,0.628902674,0.511960328,
5042,SBRNZ_4.PPG,IGDB v11.4,1,0,3.911600113,0.597995877,0.06070536,0.06289769,0.628923595,0.065535799,0.067476198,0,0.839999974,0.839999974,1,,PPG Industries,Solarbronze®,13094615,#,256,1457603038,0,0.628923595,0.597995877,
4262,Planibel Azur 10.gvb,IGDB v43.0,1,0,9.850000381,0.330077887,0.049554929,0.049554929,0.62910217,0.061545059,0.061545059,0,0.839999974,0.839999974,1,,AGC Glass Europe,Planibel Azur 10 mm,14342322, ,256,1457603039,0,0.62910217,0.330077887,
17010,SS CLEAR_6.AIS,IGDB v33.0,1,0,5.800000191,0.605084777,0.200596139,0.243804365,0.629112303,0.312821388,0.335913479,0,0.83435446,0.839999974,1,,Asahi India Glass Limited,AIS Super Silver - Clear,12701651, ,256,1457603039,0,0.629112303,0.605084777,
25054,SB60CLR_060PVB_SLXLAM_6.PPG,IGDB v27.0,1,0,12.84732056,0.249228328,0.276722401,0.088395908,0.629260361,0.086949736,0.084260523,0,0.839999974,0.839999974,0.688818574,,PPG Industries,6mmSB60Clear_060PVB_6mmSolexia,13096638,#,256,1457603040,0,0.629260361,0.249228328,
2920,Crystal Grey_6.XYG,IGDB v34.0,1,0,6.010000229,0.55466342,0.059262209,0.057984423,0.629267931,0.063534528,0.062435716,0,0.839999974,0.839999974,1,,XYG Glass,Crystal Grey_6,13882058, ,256,1457603040,0,0.629267931,0.55466342,
896,BRONZE_4.AFG,IGDB v11.4,1,0,3.96239996,0.579595268,0.05656746,0.05656746,0.629706085,0.060224961,0.060224961,0,0.839999974,0.839999974,1,,AGC Glass Co. N.A.,Float Glass,13029079,#,256,1457603041,0,0.629706085,0.579595268,
245,St60-4_3ww.bsf,IGDB v16.3,1,0,3.073400021,0.497112364,0.316491365,0.309527606,0.629789054,0.20528616,0.18666622,0,0.839999974,0.720000029,0.891310513,,Saint-Gobain Solar Gard LLC,4 Mil Sterling 60,13881803,#,256,1457603041,0,0.629789054,0.497112364,
3516, LXSCGN9A_3.GEC,IGDB v17.2,1,0,2.839999914,0.358256578,0.071951084,0.071951084,0.630182028,0.08124467,0.08124467,0,0.926999986,0.926999986,0.200000003,,General Electric Company,Lexan® XLDSC-IR,11915981, ,256,1457603042,0,0.630182028,0.358256578,
2235,Az90sb8.PGT,IGDB v13.5,1,0,8.843999863,0.251618326,0.076574028,0.332543373,0.631252289,0.081923984,0.086492807,0,0.839999974,0.839999974,0.509000003,,PGT Industries,PGT Azure low e.043 Lami8,13620923,#,256,1457603042,0,0.631252289,0.251618326,
