Repository: katsuya0719/visEPlus

File: static/csv/glass.csv (part 19 of 30)
ID,Name,Source,SpectralData,AngularFunction,Thickness,Tsol,Rsol1,Rsol2,Tvis,Rvis1,Rvis2,Tir,emis1,emis2,Conductivity,Comment,Manufacturer,ProductName,Color,Certification,Status,Timestamp,Specularity,Tvis2,Tsol2,MaterialID
5023,SOLEXIA_12.PPG,IGDB v41.0,1,0,12.69999981,0.27562806,0.048937924,0.049135491,0.632042527,0.063422978,0.065090612,0,0.839999974,0.839999974,1.000344992,,PPG Industries,Solexia®  12mm,13294003,#,256,1457603043,0,0.632042527,0.27562806,
25090,AZR_090PVB_SB60CLRLAM_3.PPG,IGDB v32.0,1,0,8.834119797,0.250111908,0.074969418,0.332442552,0.632110596,0.080447443,0.083818644,0,0.839999974,0.839999974,0.503633738,,PPG Industries,3mmAzuria_090PVB_3mmSB60Clear,13686714,#,256,1457603043,0,0.632110596,0.250111908,
27016,Green12mm.grm,IGDB v34.0,1,0,12.10055923,0.301698208,0.057115734,0.051120672,0.6322155,0.070744477,0.066606961,0,0.839999974,0.839999974,1.000344634,,Guardian Middle East,Green Float Glass 12 mm,13294006,#,256,1457603044,0,0.6322155,0.301698208,
6806,SDT2-74(T).SGT,IGDB v29.0,1,0,5.860000134,0.260062605,0.084766522,0.407417506,0.632551849,0.060073547,0.042413816,0,0.842703938,0.071295567,1,,"Guangdong Avic Special Glass Technology Co., Ltd",SDT2-74(T) on Green,13227710, ,256,1457603044,0,0.632551849,0.260062605,
5514,40_63_blue.gja,IGDB v35.0,1,0,10.5880003,0.403117687,0.182077318,0.186723262,0.632590652,0.097165965,0.116170228,0,0.841169,0.162110597,0.704999983,,G.James Australia,Optilight Plus 40/63 Blue,13883320, ,256,1457603045,0,0.632590652,0.403117687,
9754,6_SlTech.VRD,IGDB v18.0,1,0,5.929999828,0.45105961,0.084537469,0.120407447,0.632701397,0.085128672,0.096653387,0,0.839999974,0.158371598,1,,Viridian,6mm SolTech™,13816777, ,256,1457603045,0,0.632701397,0.45105961,
6822,SDF163.WHG,IGDB v43.0,1,0,5.920000076,0.321210146,0.209266499,0.405492663,0.63312608,0.079631984,0.08519613,0,0.839999974,0.032955531,1,,"BEIJING WUHUATIANBAO GLASS CO.,LTD",SDF163,13751492, ,256,1457603046,0,0.63312608,0.321210146,
1229,GEFL3.amg,IGDB v17.1,1,0,2.930000067,0.638402879,0.061797071,0.061797071,0.633427799,0.064033709,0.064033709,0,0.839999974,0.839999974,1,,Asahimas,Panasap Euro Gray 3.0,13816016, ,256,1457603046,0,0.633427799,0.638402879,
1579,XIRR7241 Pyrolytic LowE 12mm.SWT,IGDB v17.5,1,0,12.10000038,0.280611038,0.30458805,0.246288687,0.634188771,0.096806668,0.114830106,0,0.839999974,0.156000003,0.736000001,,"Southwall Technologies, Inc.",XIR®7241 Pyrolytic LowE 12mm,12964557,#,256,1457603047,0,0.634188771,0.280611038,
1583,XIRR7241 Sierra Green 6mm.SWT,IGDB v18.0,1,0,7.300000191,0.274373591,0.320693344,0.156308517,0.634403408,0.079437047,0.077675462,0,0.839999974,0.839999974,0.65200001,,"Southwall Technologies, Inc.",XIR®7241 Sierra Green 6mm,13292743,#,256,1457603047,0,0.634403408,0.274373591,
2213,gnle2516.pgt,IGDB v13.1,1,0,8.600000381,0.369230926,0.099789858,0.075754441,0.63441807,0.088396907,0.086358294,0,0.839999974,0.839999974,0.479000002,,PGT Industries,PGT green low e.2,13030345,#,256,1457603048,0,0.63441807,0.369230926,
1119,TRNSWHT6.DUP,IGDB v11.4,1,0,5.130000114,0.571850359,0.09855397,0.098177485,0.634443045,0.124237642,0.123525523,0,0.839999974,0.839999974,0.645001233,,DuPont,Butacite® 0216500,13160913,#,256,1457603048,0,0.634443045,0.571850359,
1239,GNFL8.amg,IGDB v17.1,1,0,7.869999886,0.29939431,0.047545522,0.047545522,0.634464443,0.058986329,0.058986329,0,0.839999974,0.839999974,1,,Asahimas,Panasap Green 8.0,13228217, ,256,1457603049,0,0.634464443,0.29939431,
3056,CrystalGray6.grd,IGDB v43.0,1,0,5.613399982,0.545033157,0.058806229,0.05712061,0.635513127,0.064703025,0.063150339,0,0.839999974,0.839999974,1.000344634,,Guardian,6 mm CrystalGray® Float Glass,13882059,#,256,1457603049,0,0.635513127,0.545033157,
9010,Hygard-BL80_Clear_47.BMS,IGDB v22.0,1,0,45.97000122,0.630583525,0.046469722,0.04848621,0.635651767,0.04893418,0.050714549,0,0.899999976,0.899999976,0.201000005,,Sheffield Plastics,Hygard BL80,13882315, ,256,1457603050,0,0.635651767,0.630583525,
244,St60_3.bsf,IGDB v16.3,1,0,3.251199961,0.494433224,0.236972108,0.254728377,0.636598706,0.176516622,0.162396848,0,0.839999974,0.762000024,0.964999974,,Saint-Gobain Solar Gard LLC,Sterling 60,13750988,#,256,1457603051,0,0.636598706,0.494433224,
19727,VS61SRCDF.EMN,IGDB v44.0,1,0,3.040999889,0.465171427,0.247889251,0.288147926,0.63702023,0.180293486,0.176651865,0,0.839999974,0.757000029,0.943000019,,Eastman Chemical Company,VS61SRCDF,13882313,#,256,1457603051,0,0.63702023,0.465171427,
2542,VS61SRCDF.CPF,IGDB v18.2,1,0,3.040999889,0.465171427,0.247889251,0.288147926,0.63702023,0.180293486,0.176651865,0,0.839999974,0.757000029,0.943000019,,Solutia Performance Films,VS61SRCDF,13882313,#,256,1457603052,0,0.63702023,0.465171427,
9043,MakWG_A00 Clear_26.BMS,IGDB v30.0,1,0,26.47500038,0.640057504,0.07474535,0.074474663,0.637276888,0.075327665,0.075101353,0,0.899999976,0.899999976,0.200000003,,Bayer MaterialScience,Makrolon WG,13685455, ,256,1457603052,0,0.637276888,0.640057504,
4276,Planibel grey 3.gvb,IGDB v43.0,1,0,2.900000095,0.659175396,0.061792701,0.061792701,0.638007045,0.061652586,0.061652586,0,0.839999974,0.839999974,1,,AGC Glass Europe,Planibel Grey 3 mm,13816273, ,256,1457603053,0,0.638007045,0.659175396,
1400,REZIK_6.FET,IGDB v19.0,1,0,5.900000095,0.459358722,0.10363026,0.093785599,0.638017535,0.084842928,0.080135919,0,0.839999974,0.317999989,1,,George Fether and Co,Rezikool,13947850, ,256,1457603053,0,0.638017535,0.459358722,
2051,86SGP-B.CIG,IGDB v20.0,1,0,8.369999886,0.531274736,0.057953488,0.056931697,0.638136566,0.063234866,0.062919237,0,0.839999974,0.839999974,0.545000017,,Cardinal Glass Industries,Bronze-3 / .090 SGP / Clear-3,13029590,#,256,1457603054,0,0.638136566,0.531274736,
11327,PLT T-SAPPHIRE BLUE 4mm.SGG,IGDB v16.4,1,0,4,0.40105176,0.220752344,0.09276893,0.638629735,0.025076948,0.051712062,0,0.103,0.837000012,1,,Saint-Gobain Glass,SGG PLANITHERM T-SB 4mm,14538430, ,256,1457603054,0,0.638629735,0.40105176,
11121,BIO COOL-LITE SKN 165 8mm.SGG,IGDB v16.4,1,0,8,0.293786287,0.317398012,0.497299522,0.638842702,0.143798411,0.125902623,0,0.837000012,0.037,1,,Saint-Gobain Glass,SGG BIOCLEAN COOL-LITE SKN 165 8mm,12965321, ,256,1457603055,0,0.638842702,0.293786287,
1637,LB63_6.CSG,IGDB v29.0,1,0,5.980000019,0.29028818,0.502563953,0.505244493,0.639217973,0.17472817,0.08492431,0,0.839999974,0.030465983,1,,China Southern Glass (CSG),Double LowE on LowIron,13030097,#,256,1457603055,0,0.639217973,0.29028818,
11433,COOL-LITE KNT 164 8mm.SGG,IGDB v17.2,1,0,8,0.428983301,0.183337942,0.138557628,0.639296234,0.025451906,0.10112711,0,0.152999997,0.837000012,1,,Saint-Gobain Glass,SGG COOL-LITE KNT 164 8mm,13948104, ,256,1457603056,0,0.639296234,0.428983301,
11026,COOL-LITE KNT164 8mm.SGG,IGDB v15.4,1,0,8,0.428983301,0.183337942,0.138557628,0.639296234,0.025451906,0.10112711,0,0.152999997,0.837000012,1,,Saint-Gobain Glass,SGG COOL-LITE KNT 164 8mm,13948104, ,256,1457603056,0,0.639296234,0.428983301,
5414,OptiBlue_6.PPG,IGDB v42.0,1,0,5.664199829,0.63578254,0.060957588,0.061931606,0.640261114,0.062532894,0.063073583,0,0.839999974,0.839999974,1.000344992,,PPG Industries,Optiblue®  6mm,14472137,#,256,1457603057,0,0.640261114,0.63578254,
11408,COOL-LITE KNT 164 10mm.SGG,IGDB v17.2,1,0,10,0.430428416,0.183437437,0.139288068,0.640396237,0.025453962,0.101352394,0,0.152999997,0.837000012,1,,Saint-Gobain Glass,SGG COOL-LITE KNT 164 10mm,13948104, ,256,1457603057,0,0.640396237,0.430428416,
11023,COOL-LITE KNT164 10mm.SGG,IGDB v15.4,1,0,10,0.430428416,0.183437437,0.139288068,0.640396237,0.025453962,0.101352394,0,0.152999997,0.837000012,1,,Saint-Gobain Glass,SGG COOL-LITE KNT 164 10mm,13948104, ,256,1457603057,0,0.640396237,0.430428416,
9152,6_KBBG90CLEAR.KRI,IGDB v24.0,1,0,5.880000114,0.297238052,0.060726043,0.057826124,0.640764534,0.07144963,0.067089483,0,0.838531494,0.840828776,1,,kristalbond Manufacturing,6mm KBBG90 Clear,12244934, ,256,1457603058,0,0.640764534,0.297238052,
14902,SSTNeutral70T_EF12.GTS,IGDB v43.0,1,0,11.80000019,0.547889531,0.127862066,0.083649583,0.640999675,0.142999962,0.117023624,0,0.842120767,0.839999974,1,,Glas Trösch AG,SUNSTOP Neutral 70 T on Clear EUROFLOAT 12 mm,13620174, ,256,1457603059,0,0.640999675,0.547889531,
25045,SB60CLR_090SGP_SLXLAM_5.PPG,IGDB v25.0,1,0,11.63827991,0.262848049,0.298700362,0.099423245,0.641098857,0.087848626,0.085364006,0,0.839999974,0.839999974,0.571131051,,PPG Industries,5mmSB60Clear_090DuPontSGP_5mmSolexia,13227715,#,256,1457603059,0,0.641098857,0.262848049,
6951,HanGlas Green 10mm.HGI,IGDB v29.0,1,0,10,0.296473056,0.048193675,0.048193675,0.641146362,0.062139966,0.062139966,0,0.837000012,0.837000012,1,,Hankuk Glass Industries Inc.,HanGlas Hanlite Green 10mm,13294009, ,256,1457603060,0,0.641146362,0.296473056,
4603,Tint 1_6.vdg,IGDB v36.0,1,0,5.75,0.462683916,0.162685797,0.199271545,0.642529011,0.14275907,0.151468009,0,0.839999974,0.159315228,1,,View,Tint 1_6,11260376,#,256,1457603060,0,0.642529011,0.462683916,
4602,Tint 2_6.vdg,IGDB v36.0,1,0,5.75,0.25,0.11,0.19,0.45,0.10,0.13,0.00,0.84,0.16,1.00,,View,Tint 2_6,9679799,#,256,1457603060,0,0.450744182,0.253624499,
4600,Tint 3_6.vdg,IGDB v36.0,1,0,5.75,0.099001132,0.104513593,0.181707934,0.22471945,0.080013342,0.118487269,0,0.839999974,0.156063303,1,,View,Tint 3_6,7373951,#,256,1457603060,0,0.22471945,0.099001132,
4601,Tint 4_ 6.vdg,IGDB v36.0,1,0,5.75,0.013644509,0.110421866,0.185715348,0.033571534,0.072752915,0.114043705,0,0.839999974,0.155116633,1,,View,Tint 4_6,3815457,#,256,1457603060,0,0.033571534,0.013644509,
14240,EN2plus_Irish10.GTS,IGDB v43.0,1,0,9.800000191,0.262659878,0.274636537,0.049870577,0.642570853,0.025505057,0.046139374,0,0.041200358,0.846483171,1,,Glas Trösch AG,EN2plus on Irish 10 mm,13425336, ,256,1457603061,0,0.642570853,0.262659878,
11430,COOL-LITE SKN 163 II 8mm.SGG,IGDB v17.2,1,0,8,0.299747825,0.483148336,0.25603205,0.642835021,0.106344834,0.11401093,0,0.025,0.837000012,1,,Saint-Gobain Glass,SGG COOL-LITE SKN 163 II 8mm,14014401, ,256,1457603061,0,0.642835021,0.299747825,
16342,SOLARSTOP Smart Azuria 75.SAM,IGDB v31.0,1,0,5.605000019,0.282546937,0.177418411,0.065912902,0.64312011,0.04829653,0.063817948,0,0.134681299,0.839999974,1,,Sanam Glass,SOLARSTOP Smart Azuria 75,14408371, ,256,1457603062,0,0.64312011,0.282546937,
3111,SGSN68G6.grd,IGDB v15.4,1,0,5.613399982,0.268492341,0.082146011,0.440868139,0.643292308,0.054604229,0.040614448,0,0.839999974,0.038798545,0.996883154,,Guardian,SunGuard® SuperNeutral 68 on Green,13359042,#,256,1457603063,0,0.643292308,0.268492341,
9600,Solarglaze 70 DS.MEU,IGDB v44.0,1,0,5.665999889,0.509761751,0.0950673,0.096902363,0.64329499,0.094952472,0.104793943,0,0.839999974,0.920000017,0.984000027,,Midas Export USA Corp.,Solarglaze 70 DS,13620173, ,256,1457603063,0,0.64329499,0.509761751,
9314,ULVDS 70.CLC,IGDB v43.0,1,0,5.665999889,0.509761751,0.0950673,0.096902363,0.64329499,0.094952472,0.104793943,0,0.839999974,0.920000017,0.984000027,,"Commonwealth Laminating and Coating, Inc.",ULVDS 70,13620173, ,256,1457603064,0,0.64329499,0.509761751,
17104,ST 167_12.SGI,IGDB v33.0,1,0,11.90400028,0.555824876,0.146850884,0.112208121,0.643347263,0.186982185,0.173404709,0,0.838323236,0.839999974,1,,Saint Gobain Glass India,Sparkling Ice,13226960, ,256,1457603064,0,0.643347263,0.555824876,
4100,ArcticBlue4mm.NSG,IGDB v35.0,1,0,3.950000048,0.46339047,0.053828899,0.053828899,0.64365381,0.063005067,0.063005067,0,0.839999974,0.839999974,1,,Pilkington,4mm Arctic Blue,14669757, ,256,1457603065,0,0.64365381,0.46339047,
9219,Argent 65 PS.hct,IGDB v17.2,1,0,2.98300004,0.437540323,0.35168612,0.42314297,0.643973231,0.263511986,0.26690948,0,0.839999974,0.660000026,1,,Hanita Coatings,Argent 65 PS,13948361,#,256,1457603065,0,0.643973231,0.437540323,
1547,SLCLLE06.SWT,IGDB v11.4,1,0,5.689599991,0.312445223,0.197358161,0.346002609,0.644009411,0.108902901,0.091813385,0,0.206909344,0.570698261,0.948080182,,"Southwall Technologies, Inc.",Solis® Clear on Low-e,13555145, ,256,1457603066,0,0.644009411,0.312445223,
11436,COOL-LITE SKN 163 II 10mm.SGG,IGDB v17.2,1,0,10,0.300596327,0.483227432,0.258275986,0.644135296,0.106562622,0.114210241,0,0.025,0.837000012,1,,Saint-Gobain Glass,SGG COOL-LITE SKN 163 II 10mm,14079937, ,256,1457603066,0,0.644135296,0.300596327,
5255,SB60 Solexia_8.PPG,IGDB v29.0,1,0,7.924800396,0.258381754,0.066371247,0.429870456,0.64423424,0.051376071,0.035364788,0,0.839999974,0.034606066,0.999979734,,PPG Industries,Solarban® 60 on Solexia  8mm,13228223,#,256,1457603067,0,0.64423424,0.258381754,
8219,22_F_Green_10.syp,IGDB v15.4,1,0,10,0.299604475,0.049684562,0.049684562,0.644583762,0.064420097,0.064420097,0,0.839999974,0.839999974,1,,"SHANGHAI YAOHUA PILKINGTON GLASS CO.,LTD",22(F)-Green Float Glass,13425337, ,256,1457603067,0,0.644583762,0.299604475,
14900,SSTNeutral70T_EF10.GTS,IGDB v43.0,1,0,9.800000191,0.567129135,0.12878029,0.085321225,0.645351887,0.143267468,0.1179621,0,0.842120767,0.839999974,1,,Glas Trösch AG,SUNSTOP Neutral 70 T on Clear EUROFLOAT 10 mm,13685711, ,256,1457603068,0,0.645351887,0.567129135,
4124,OptifloatGrey3mm.NSG,IGDB v35.0,1,0,2.849999905,0.654950798,0.062364761,0.062364761,0.645416439,0.062904716,0.062904716,0,0.839999974,0.839999974,1,,Pilkington,3mm Optifloat Grey,13882066, ,256,1457603068,0,0.645416439,0.654950798,
1726,OrnyxSteel60.ABF,IGDB v17.0,1,0,5.06799984,0.571242392,0.078455359,0.085477859,0.645475328,0.08186768,0.09762945,0,0.949999988,0.839999974,0.912999988,,A & B Films Pte Ltd,Ornyx Steel 60,13423568, ,256,1457603069,0,0.645475328,0.571242392,
9733,12XIRETc.VRD,IGDB v17.1,1,0,12.31000042,0.32213527,0.20714283,0.173739418,0.646044075,0.088631831,0.100599349,0,0.839999974,0.158000007,0.813000023,,Viridian,12.76mm Enviroshld Performnce™ XIR® EnergyTech™ 62,13555146, ,256,1457603069,0,0.646044075,0.32213527,
6085,VE885.VIR,IGDB v11.4,1,0,5.659999847,0.281934202,0.059385728,0.242882103,0.646141827,0.058012355,0.043148953,0,0.839999974,0.088229105,1,,Viracon,LowE on Evergreen™,12835010,#,256,1457603070,0,0.646141827,0.281934202,
1701,IX60G.ABF,IGDB v17.0,1,0,3.187000036,0.341008812,0.257881433,0.124160372,0.646221697,0.121782906,0.100157931,0,0.796000004,0.839999974,0.95599997,,A & B Films Pte Ltd,IX60G,13555399, ,256,1457603070,0,0.646221697,0.341008812,
5552,hl139.gja,IGDB v14.0,1,0,10.51000023,0.489595801,0.084098905,0.116469868,0.646316826,0.094342567,0.111285888,0,0.839999974,0.159999996,0.791999996,,G.James Australia,HL139,13621438, ,256,1457603071,0,0.646316826,0.489595801,
11053,BIO COOL-LITE SKN 165 6mm.SGG,IGDB v16.1,1,0,6,0.301778734,0.356962472,0.497816652,0.646472633,0.145296693,0.126687542,0,0.837000012,0.037,1,,Saint-Gobain Glass,SGG BIOCLEAN COOL-LITE SKN 165 6mm,13030859, ,256,1457603071,0,0.646472633,0.301778734,
11409,COOL-LITE KNT 164 6mm.SGG,IGDB v17.2,1,0,6,0.447481096,0.183987051,0.150618076,0.64675498,0.025691204,0.102520689,0,0.152999997,0.837000012,1,,Saint-Gobain Glass,SGG COOL-LITE KNT 164 6mm,14013898, ,256,1457603072,0,0.64675498,0.447481096,
11025,COOL-LITE KNT164 6mm.SGG,IGDB v17.3,1,0,6,0.447481096,0.183987051,0.150618076,0.64675498,0.025691204,0.102520689,0,0.152999997,0.837000012,1,,Saint-Gobain Glass,SGG COOL-LITE KNT 164 6mm,14013898,#,256,1457603072,0,0.64675498,0.447481096,
25047,SB60CLR_060SGP_SLXLAM_5.PPG,IGDB v25.0,1,0,10.72134018,0.266115338,0.298867941,0.104705811,0.647269309,0.088256821,0.086132623,0,0.839999974,0.839999974,0.67151159,,PPG Industries,5mmSB60Clear_060DuPontSGP_5mmSolexia,13293507,#,256,1457603073,0,0.647269309,0.266115338,
27030,Bronze3mm.grm,IGDB v34.0,1,0,2.844799995,0.649734616,0.067646205,0.064810775,0.647592783,0.068647124,0.065681905,0,0.839999974,0.839999974,1.000344634,,Guardian Middle East,Bronze Float Glass 3 mm,13160667,#,256,1457603073,0,0.647592783,0.649734616,
5562,hl2x9.gja,IGDB v15.5,1,0,10.50800037,0.296717674,0.062115163,0.103631213,0.64760685,0.090023331,0.107424684,0,0.839999974,0.159999996,0.791999996,,G.James Australia,HL2X9,12965828, ,256,1457603074,0,0.64760685,0.296717674,
21062,COOL-LITE XTREME 60-28 10mm.SGG,IGDB v44.0,1,0,10,0.243866965,0.590578377,0.398755819,0.647630811,0.105033904,0.102693483,0,0.021425543,0.839999974,1,,Saint-Gobain Glass,SGG COOL-LITE XTREME 60-28 10mm,13096397, ,256,1457603074,0,0.647630811,0.243866965,
27020,Grey3mm.grm,IGDB v34.0,1,0,2.844799995,0.650254905,0.06769567,0.06486278,0.647788584,0.06847351,0.065625392,0,0.839999974,0.839999974,1.000344634,,Guardian Middle East,Grey Float Glass 3 mm,14013393,#,256,1457603075,0,0.647788584,0.650254905,
2237,Bz90cl10.PGT,IGDB v13.5,1,0,10.24100018,0.50986433,0.056967195,0.056858636,0.648274601,0.066626512,0.066627257,0,0.839999974,0.839999974,0.546000004,,PGT Industries,PGT Bronze clear Lami10,13095639,#,256,1457603075,0,0.648274601,0.50986433,
25049,SB60CLR_035SGP_SLXLAM_5.PPG,IGDB v25.0,1,0,10.23620033,0.267152965,0.298928112,0.108521231,0.648515344,0.088335074,0.086290397,0,0.839999974,0.839999974,0.751123786,,PPG Industries,5mmSB60Clear_035DuPontSGP_5mmSolexia,13359300,#,256,1457603076,0,0.648515344,0.267152965,
1580,XIRR7241 Pyrolytic LowE 6mm.SWT,IGDB v17.5,1,0,7.300000191,0.29688257,0.328963071,0.270573407,0.64855051,0.100926094,0.117503703,0,0.839999974,0.156000003,0.65200001,,"Southwall Technologies, Inc.",XIR®7241 Pyrolytic LowE 6mm,13227215,#,256,1457603076,0,0.64855051,0.29688257,
8217,05_Blue_6.syp,IGDB v15.4,1,0,6,0.508157372,0.056694578,0.056694578,0.648624241,0.06383194,0.06383194,0,0.839999974,0.839999974,1,,"SHANGHAI YAOHUA PILKINGTON GLASS CO.,LTD",05-Blue Float Glass,14997693, ,256,1457603077,0,0.648624241,0.508157372,
12046,Neutral70gn5.grm,IGDB v17.3,1,0,4.749800205,0.352683008,0.070948288,0.172643676,0.64874506,0.064533748,0.043224372,0,0.839999974,0.171025634,1.000344634,,Guardian Middle East,ClimaGuard® Green 70,13817796,#,256,1457603078,0,0.64874506,0.352683008,
25051,SB60CLR_090PVB_SLXLAM_5.PPG,IGDB v25.0,1,0,11.62812042,0.264035046,0.298791349,0.099096879,0.649006963,0.088351801,0.086335145,0,0.839999974,0.839999974,0.572861671,,PPG Industries,5mmSB60Clear_090PVB_5mmSolexia,13162692,#,256,1457603078,0,0.649006963,0.264035046,
12776,LtGreen_10.grs,IGDB v34.0,1,0,9.600000381,0.319844782,0.053862937,0.05063346,0.649293423,0.067467548,0.065224022,0,0.839999974,0.839999974,1.000344634,,Guardian Asia,Light Green Glass 10 mm,13622203,#,256,1457603079,0,0.649293423,0.319844782,
1520,XIRR7247 Pyrolytic LowE 12mm.SWT,IGDB v17.5,1,0,12.10000038,0.327713549,0.224587023,0.190550804,0.649401546,0.093412988,0.108127385,0,0.839999974,0.156000003,0.736000001,,"Southwall Technologies, Inc.",XIR®7247 Pyrolytic LowE 12mm,13489612,#,256,1457603079,0,0.649401546,0.327713549,
14908,SSTNeutral70T_EF8.GTS,IGDB v43.0,1,0,7.800000191,0.587462425,0.129803911,0.087146357,0.64974761,0.143531054,0.118920393,0,0.842120767,0.839999974,1,,Glas Trösch AG,SUNSTOP Neutral 70 T on Clear EUROFLOAT 8 mm,13685968, ,256,1457603080,0,0.64974761,0.587462425,
6968,HanGlas KN 165-2 6mm.HGI,IGDB v29.0,1,0,6,0.39755252,0.256141216,0.313248277,0.649987757,0.158040047,0.052024651,0,0.837000012,0.082000002,1,,Hankuk Glass Industries Inc.,HanGlas KN 165 ¥±  6mm,13948617, ,256,1457603080,0,0.649987757,0.39755252,
11111,ANTELIO SILVER 8mm.SGG,IGDB v16.4,1,0,8,0.606372178,0.222644418,0.181607097,0.650066257,0.309400499,0.286155611,0,0.837000012,0.837000012,1,,Saint-Gobain Glass,SGG ANTELIO SILVER 8mm,13030357, ,256,1457603081,0,0.650066257,0.606372178,
1892,030_216500_3_0Clr.EMN,IGDB v31.0,1,0,6.760000229,0.57118839,0.065598764,0.065598764,0.650283813,0.070120819,0.070120819,0,0.839999974,0.839999974,0.654999971,,Eastman Chemical Company,Saflex® #216500 Arctic Snow,13423571,#,256,1457603081,0,0.650283813,0.57118839,
9862,ARCBL4.LOF,IGDB v14.6,1,0,3.937000036,0.453281879,0.053565789,0.053565789,0.65033257,0.063389406,0.063389406,0,0.839999974,0.839999974,1,,Pilkington North America,Arctic Blue™,14670270,#,256,1457603082,0,0.65033257,0.453281879,
11437,COOL-LITE SKN 163 II 6mm.SGG,IGDB v17.3,1,0,6,0.307597548,0.483327866,0.288247019,0.650435746,0.106768593,0.115722798,0,0.025,0.837000012,1,,Saint-Gobain Glass,SGG COOL-LITE SKN 163 II 6mm,14080195,#,256,1457603082,0,0.650435746,0.307597548,
1528,XIRR7247 Sierra Green 6mm.SWT,IGDB v17.5,1,0,7.300000191,0.313028038,0.229944125,0.124784507,0.650636315,0.076868862,0.073809557,0,0.839999974,0.839999974,0.65200001,,"Southwall Technologies, Inc.",XIR®7247 Sierra Green 6mm,13883334,#,256,1457603083,0,0.650636315,0.313028038,
8207,02_H_Green_10.syp,IGDB v15.4,1,0,10,0.336028159,0.0507668,0.0507668,0.65081954,0.065065727,0.065065727,0,0.839999974,0.839999974,1,,"SHANGHAI YAOHUA PILKINGTON GLASS CO.,LTD",02(H)-Green Float Glass,13753019, ,256,1457603083,0,0.65081954,0.336028159,
1000,FORRESTGREEN_6.AFG,IGDB v14.6,1,0,5.699999809,0.325869828,0.045814041,0.045808498,0.650910914,0.062707052,0.062707052,0,0.839999974,0.839999974,1,,AGC Glass Co. N.A.,FORRESTGREEN,13490623,#,256,1457603084,0,0.650910914,0.325869828,
11110,ANTELIO SILVER 10mm.SGG,IGDB v16.4,1,0,10,0.608736813,0.222751483,0.182604253,0.651042044,0.309400558,0.28711161,0,0.837000012,0.837000012,1,,Saint-Gobain Glass,SGG ANTELIO SILVER 10mm,13030357, ,256,1457603084,0,0.651042044,0.608736813,
25053,SB60CLR_060PVB_SLXLAM_5.PPG,IGDB v25.0,1,0,10.86612034,0.266550064,0.298913658,0.103670835,0.651636362,0.088535599,0.086709954,0,0.839999974,0.839999974,0.652473927,,PPG Industries,5mmSB60Clear_060PVB_5mmSolexia,13293764,#,256,1457603085,0,0.651636362,0.266550064,
21061,COOL-LITE XTREME 60-28 8mm.SGG,IGDB v44.0,1,0,8,0.246470347,0.590748549,0.424359024,0.651805401,0.105313078,0.102977045,0,0.021237684,0.839999974,1,,Saint-Gobain Glass,SGG COOL-LITE XTREME 60-28 8mm,13161934, ,256,1457603085,0,0.651805401,0.246470347,
1504,HM66.SWT,IGDB v17.5,1,0,0.076200001,0.361752599,0.553242147,0.542769849,0.652184129,0.2604554,0.287705332,0,0.037999999,0.75999999,0.140186697,,"Southwall Technologies, Inc.",Heat Mirror® 66 Suspended Film,13358795,#,256,1457603086,0,0.652184129,0.361752599,
1516,HM66-S.SWT,IGDB v17.5,1,0,0.076200001,0.361752599,0.553242147,0.542769849,0.652184129,0.2604554,0.287705332,0,0.037999999,0.75999999,0.140186697,,"Southwall Technologies, Inc.",Heat Mirror® 66-S Suspended Film,13358795,#,256,1457603086,0,0.652184129,0.361752599,
1634,CNY164_6.CSG,IGDB v17.3,1,0,5.868000031,0.613718152,0.168470934,0.146228507,0.653364718,0.24805747,0.16335474,0,0.839999974,0.822613835,1,,China Southern Glass (CSG),Solar on Clear,13685970,#,256,1457603087,0,0.653364718,0.613718152,
14906,SSTNeutral70T_EF6.GTS,IGDB v43.0,1,0,5.800000191,0.608957827,0.130943418,0.089152046,0.654191256,0.143807471,0.119885132,0,0.842120767,0.839999974,1,,Glas Trösch AG,SUNSTOP Neutral 70 T on Clear EUROFLOAT 6 mm,13751506, ,256,1457603087,0,0.654191256,0.608957827,
1543,SLCLGN03.SWT,IGDB v11.4,1,0,3.327399969,0.292005271,0.130344495,0.345073223,0.654309332,0.07697276,0.077447757,0,0.839999974,0.570698261,0.914377093,,"Southwall Technologies, Inc.",Solis® Clear on Green,13686981, ,256,1457603088,0,0.654309332,0.292005271,
12794,DkGrnSMGIII_6.grs,IGDB v34.0,1,0,5.75,0.329287797,0.052670658,0.050287198,0.654356003,0.065988652,0.064321861,0,0.839999974,0.839999974,1.000344634,,Guardian Asia,Dark Green SMGIII Glass 6 mm,13687741,#,256,1457603089,0,0.654356003,0.329287797,
11024,COOL-LITE KNT164 4mm.SGG,IGDB v15.4,1,0,4,0.467589229,0.184788153,0.164707124,0.654413819,0.026206797,0.103735454,0,0.152999997,0.837000012,1,,Saint-Gobain Glass,SGG COOL-LITE KNT 164 4mm,14079692, ,256,1457603089,0,0.654413819,0.467589229,
11152,COOL-LITE KNT 164 4mm.SGG,IGDB v16.4,1,0,4,0.467589229,0.184788153,0.164707124,0.654413819,0.026206797,0.103735454,0,0.152999997,0.837000012,1,,Saint-Gobain Glass,SGG COOL-LITE KNT 164 4mm,14079692, ,256,1457603090,0,0.654413819,0.467589229,
5393,SB70XL Solexia_6.PPG,IGDB v29.0,1,0,5.664200306,0.236760437,0.113606319,0.566799819,0.654495835,0.067585453,0.05333491,0,0.839999974,0.018268796,0.999979734,,PPG Industries,Solarban® 70XL Solexia®  6mm,13294020,#,256,1457603090,0,0.654495835,0.236760437,
2202,azle2716.pgt,IGDB v13.1,1,0,11.69999981,0.27792424,0.090830676,0.062139705,0.654948115,0.075522974,0.0717296,0,0.839999974,0.839999974,0.578000009,,PGT Industries,PGT azure low e.2,13949882,#,256,1457603091,0,0.654948115,0.27792424,
6970,HanGlas 6SKN163II.HGI,IGDB v24.0,1,0,6,0.311530858,0.304097205,0.483550668,0.655232191,0.116731621,0.106937341,0,0.837000012,0.025,1,,Hankuk Glass Industries Inc.,HanGlas SKN163¥± 6mm,14145732, ,256,1457603091,0,0.655232191,0.311530858,
8239,YBD0164_6.syp,IGDB v15.4,1,0,6,0.665811062,0.196163759,0.215408862,0.655265391,0.292133093,0.299748838,0,0.839999974,0.819999993,1,,"SHANGHAI YAOHUA PILKINGTON GLASS CO.,LTD",Solar Reflective on Clear,12767962, ,256,1457603092,0,0.655265391,0.665811062,
5922,hl139_638.gja,IGDB v14.1,1,0,6.375999928,0.537622273,0.087375373,0.114670232,0.65569675,0.092215247,0.107748583,0,0.839999974,0.159999996,0.819000006,,G.James Australia,6.38mm Optilight HL139 Laminate,13621699, ,256,1457603092,0,0.65569675,0.537622273,
2910,63e169.XYG,IGDB v23.0,1,0,5.907999992,0.280982763,0.346599966,0.475649327,0.655802667,0.086355008,0.05626161,0,0.839999974,0.035999998,1,,XYG Glass,_XYG Low-E 3E169 on Clear,13162442, ,256,1457603093,0,0.655802667,0.280982763,
9884,EVGRN6.LOF,IGDB v14.6,1,0,5.918000221,0.332861364,0.050012294,0.050012294,0.655960381,0.06368731,0.06368731,0,0.839999974,0.839999974,1,,Pilkington North America,EverGreen™,13163201,#,256,1457603093,0,0.655960381,0.332861364,
1240,HFL10.amg,IGDB v17.1,1,0,10.18000031,0.410590798,0.050154224,0.050154224,0.656066,0.060036659,0.060036659,0,0.839999974,0.839999974,1,,Asahimas,Panasap Blue 10.0,14277310, ,256,1457603094,0,0.656066,0.410590798,
5554,hl169.gja,IGDB v13.2,1,0,10.56000042,0.484070599,0.083109304,0.115919024,0.656067193,0.093759403,0.112804525,0,0.839999974,0.159999996,0.791999996,,G.James Australia,HL169,14408632, ,256,1457603094,0,0.656067193,0.484070599,
21060,COOL-LITE XTREME 60-28 6mm.SGG,IGDB v44.0,1,0,6,0.249887943,0.591584206,0.453692615,0.656403184,0.106052279,0.10426794,0,0.021384442,0.839999974,1,,Saint-Gobain Glass,SGG COOL-LITE XTREME 60-28 6mm,13162191, ,256,1457603095,0,0.656403184,0.249887943,
6202,VRE165.VIR,IGDB v39.0,1,0,5.659999847,0.376856655,0.328404397,0.430796176,0.656928301,0.232772157,0.145813018,0,0.839999974,0.044429876,1,,Viracon,Reflective LowE on Clear,13030866,#,256,1457603095,0,0.656928301,0.376856655,
17042,COOL GREEN_5.AIS,IGDB v33.0,1,0,4.775000095,0.473366022,0.048385829,0.050320484,0.65716356,0.060124703,0.061456382,0,0.839999974,0.839999974,1,,Asahi India Glass Limited,AIS Cool Green,11721409, ,256,1457603096,0,0.65716356,0.473366022,
6080,VE785.VIR,IGDB v14.0,1,0,5.659999847,0.277864724,0.05313823,0.248821542,0.657175839,0.05713274,0.049225111,0,0.839999974,0.088229097,1,,Viracon,LowE on Azuria®,14474421,#,256,1457603096,0,0.657175839,0.277864724,
2019,LoE262-6.CIG,IGDB v20.0,1,0,5.659999847,0.337640673,0.277008802,0.364732027,0.657235324,0.06373167,0.089270212,0,0.839999974,0.035,1,,Cardinal Glass Industries,LoE² 262 on 6mm Clear,13161939,#,256,1457603097,0,0.657235324,0.337640673,
11149,COOL-LITE KN 170 II 10mm.SGG,IGDB v33.0,1,0,10,0.378881544,0.260957778,0.157928973,0.657803357,0.036001366,0.096569136,0,0.094697334,0.837000012,1,,Saint-Gobain Glass,SGG COOL-LITE KN 170 II 10mm,13752266, ,256,1457603097,0,0.657803357,0.378881544,
11047,ANTELIO SILVER 6mm.SGG,IGDB v16.1,1,0,6,0.639152169,0.224402249,0.191324487,0.657939434,0.309681177,0.291728973,0,0.837000012,0.837000012,1,,Saint-Gobain Glass,SGG ANTELIO SILVER 6mm,13096151, ,256,1457603098,0,0.657939434,0.639152169,
2203,bzcl516.pgt,IGDB v13.1,1,0,8.56000042,0.530969918,0.062719107,0.063178882,0.657995701,0.067283988,0.067307845,0,0.839999974,0.839999974,0.481000006,,PGT Industries,PGT bronze clear,13095897,#,256,1457603099,0,0.657995701,0.530969918,
14060,SELEKT_Irish6.GTS,IGDB v43.0,1,0,5.800000191,0.269420087,0.437526345,0.078088224,0.658093035,0.046318896,0.061195213,0,0.034488689,0.846483171,1,,Glas Trösch AG,SELEKT on Irish 6 mm,13490627, ,256,1457603099,0,0.658093035,0.269420087,
27133,Neutral67c6.grm,IGDB v43.0,1,0,5.740399837,0.619243443,0.113283858,0.149700925,0.658153057,0.157520473,0.178531364,0,0.839999974,0.823475182,1.000344634,,Guardian Middle East,SunGuard® S Neutral 67 on 6 mm Clear,13685971,#,256,1457603100,0,0.658153057,0.619243443,
21114,COOL-LITE SKN 165 II 10mm.SGG,IGDB v44.0,1,0,10,0.300551713,0.475779057,0.313827366,0.658165932,0.124021865,0.125783607,0,0.027010133,0.839999974,1,,Saint-Gobain Glass,SGG COOL-LITE SKN 165 II 10mm,13621448, ,256,1457603100,0,0.658165932,0.300551713,
9231,e-Lite 70.hct,IGDB v27.0,1,0,2.967999935,0.358803689,0.231226906,0.129646599,0.658261836,0.156888202,0.152988851,0,0.839999974,0.732612252,1,,Hanita Coatings,e-Lite 70 on 3mm Clear,13883338,#,256,1457603101,0,0.658261836,0.358803689,
21110,COOL-LITE SKN 165 10mm.SGG,IGDB v45.0,1,0,10,0.304412007,0.519418657,0.343158931,0.65836972,0.118005656,0.125892863,0,0.019888422,0.839999974,1,,Saint-Gobain Glass,SGG COOL-LITE SKN 165 10mm,13621195, ,256,1457603102,0,0.65836972,0.304412007,
8243,YBD2278_6.syp,IGDB v15.4,1,0,6,0.39025268,0.078141652,0.117403284,0.658422351,0.126852587,0.160521388,0,0.839999974,0.819999993,1,,"SHANGHAI YAOHUA PILKINGTON GLASS CO.,LTD",Solar Reflective on 22(F) Green,13162696, ,256,1457603102,0,0.658422351,0.39025268,
6976,HanGlas 6KN165II.HGI,IGDB v24.0,1,0,6,0.398011595,0.271474302,0.326203912,0.658477485,0.156286761,0.066020146,0,0.837000012,0.082000002,1,,Hankuk Glass Industries Inc.,HanGlas KN165¥± 6mm,14145480, ,256,1457603103,0,0.658477485,0.398011595,
21070,CL XTREME 60-28 II 10mm.SGG,IGDB v44.0,1,0,10,0.245695427,0.594777703,0.410944313,0.658490479,0.104966708,0.105727017,0,0.026061356,0.839999974,1,,Saint-Gobain Glass,COOL-LITE XTREME 60-28 II 10mm,13293516, ,256,1457603103,0,0.658490479,0.245695427,
11404,C-L XTREME 60-28 II 8mm.SGG,IGDB v17.2,1,0,8,0.236852601,0.618798137,0.357927859,0.658843935,0.123403527,0.101826042,0,0.013,0.837000012,1,,Saint-Gobain Glass,SGG COOL-LITE XTREME 60-28 II 8mm,13686986, ,256,1457603104,0,0.658843935,0.236852601,
21066,CL XTREME 60-28 DIAM 10mm.SGG,IGDB v45.0,1,0,10,0.252254188,0.592081904,0.480181962,0.659404993,0.106434919,0.104609139,0,0.021425543,0.839999974,1,,Saint-Gobain Glass,SGG COOL-LITE XTREME 60-28 DIAMANT 10mm,13293264, ,256,1457603104,0,0.659404993,0.252254188,
14912,SSTNeutral70T_EWNG12.GTS,IGDB v43.0,1,0,11.80000019,0.657669723,0.132479295,0.093283504,0.659630656,0.143819973,0.120988533,0,0.842120767,0.839999974,1,,Glas Trösch AG,SUNSTOP Neutral 70 T on Low-Iron EW NG 12 mm,13882835, ,256,1457603105,0,0.659630656,0.657669723,
1612,LightGrey_6.CSG,IGDB v17.3,1,0,5.882999897,0.576862812,0.060176328,0.058167774,0.659815729,0.065548256,0.063703604,0,0.839999974,0.839999974,1,,China Southern Glass (CSG),LightGrey Float Glass,14145230,#,256,1457603106,0,0.659815729,0.576862812,
11406,C-L XTREME 60-28 II 10mm.SGG,IGDB v17.2,1,0,10,0.237455279,0.6188609,0.360832423,0.660148144,0.123500094,0.102058142,0,0.013,0.837000012,1,,Saint-Gobain Glass,SGG COOL-LITE XTREME 60-28 II 10mm,13686986, ,256,1457603106,0,0.660148144,0.237455279,
11405,C-L XTREME 60-28 8mm.SGG,IGDB v17.2,1,0,8,0.241473973,0.592912912,0.365419775,0.660242677,0.098381959,0.101798594,0,0.013,0.837000012,1,,Saint-Gobain Glass,SGG COOL-LITE XTREME 60-28 8mm,13424844, ,256,1457603106,0,0.660242677,0.241473973,
14910,SSTNeutral70T_EWNG10.GTS,IGDB v43.0,1,0,9.800000191,0.661664903,0.13271369,0.093690217,0.66098851,0.143895969,0.121279284,0,0.842120767,0.839999974,1,,Glas Trösch AG,SUNSTOP Neutral 70 T on Low-Iron EW NG 10 mm,13882836, ,256,1457603107,0,0.66098851,0.661664903,
21234,COOL-LITE ST 167 10mm.SGG,IGDB v45.0,1,0,10,0.616646707,0.151802003,0.133612394,0.661101341,0.1892398,0.18630375,0,0.845631003,0.839999974,1,,Saint-Gobain Glass,SGG COOL-LITE ST 167 10mm,13489620, ,256,1457603108,0,0.661101341,0.616646707,
9239,e-Lite 70 Xtra.hct,IGDB v45.0,1,0,3.105000019,0.374483615,0.258260876,0.109610453,0.661212564,0.146089628,0.132979408,0,0.800968528,0.839999974,1,,Hanita Coatings,e-Lite 70 Xtra on 3mm Clear,13883340,#,256,1457603108,0,0.661212564,0.374483615,
11418,C-L XTREME 60-28 10mm.SGG,IGDB v17.2,1,0,10,0.24198547,0.59287405,0.368367821,0.661362231,0.09830299,0.10206268,0,0.013,0.837000012,1,,Saint-Gobain Glass,SGG COOL-LITE XTREME 60-28 10mm,13424844, ,256,1457603109,0,0.661362231,0.24198547,
21065,CL XTREME 60-28 DIAM 8mm.SGG,IGDB v45.0,1,0,8,0.253320128,0.592056572,0.494340777,0.661440134,0.106504939,0.104908653,0,0.021237684,0.839999974,1,,Saint-Gobain Glass,SGG COOL-LITE XTREME 60-28 DIAMANT 8mm,13293264, ,256,1457603109,0,0.661440134,0.253320128,
2018,LoE262-5.CIG,IGDB v20.0,1,0,4.75,0.344044328,0.300994873,0.36483705,0.661537647,0.063440546,0.089264937,0,0.839999974,0.035,1,,Cardinal Glass Industries,LoE² 262 on 5mm Clear,13161940,#,256,1457603110,0,0.661537647,0.344044328,
21113,COOL-LITE SKN 165 II 8mm.SGG,IGDB v44.0,1,0,8,0.30369103,0.475008279,0.332329631,0.661769569,0.123665772,0.126401573,0,0.026824424,0.839999974,1,,Saint-Gobain Glass,SGG COOL-LITE SKN 165 II 8mm,13621705, ,256,1457603110,0,0.661769569,0.30369103,
8241,YBD0278_6.syp,IGDB v15.4,1,0,6,0.423079789,0.086288475,0.129120216,0.661780775,0.140257478,0.17681621,0,0.839999974,0.819999993,1,,"SHANGHAI YAOHUA PILKINGTON GLASS CO.,LTD",Solar Reflective on 02(H) Green,13293770, ,256,1457603111,0,0.661780775,0.423079789,
4315,Sunergy Clear 10.gvb,IGDB v43.0,1,0,9.850000381,0.482252836,0.086195745,0.103426903,0.662120759,0.084287405,0.100472607,0,0.839999974,0.295710415,1,,AGC Glass Europe,Sunergy Clear 10 mm,13883343, ,256,1457603111,0,0.662120759,0.482252836,
9040,Hygard-BR_1000 Clear_26.BMS,IGDB v30.0,1,0,26.47500038,0.647706866,0.05436125,0.05391407,0.662206531,0.055127226,0.055068586,0,0.899999976,0.899999976,0.200000003,,Bayer MaterialScience,Hygard BR 1000,13555157, ,256,1457603112,0,0.662206531,0.647706866,
14918,SSTNeutral70T_EWNG8.GTS,IGDB v43.0,1,0,7.800000191,0.665698946,0.132948115,0.094120897,0.662335813,0.143979743,0.121570937,0,0.842120767,0.839999974,1,,Glas Trösch AG,SUNSTOP Neutral 70 T on Low-Iron EUROWHITE NG 8 mm,13882836, ,256,1457603113,0,0.662335813,0.665698946,
21109,COOL-LITE SKN 165 8mm.SGG,IGDB v45.0,1,0,8,0.308339745,0.519600928,0.365260899,0.662478745,0.118225202,0.126916826,0,0.019699963,0.839999974,1,,Saint-Gobain Glass,SGG COOL-LITE SKN 165 8mm,13686988,#,256,1457603113,0,0.662478745,0.308339745,
4473,vision61_10.gvb,IGDB v45.0,1,0,9.850000381,0.297151834,0.474643737,0.328068644,0.662714601,0.063356727,0.092162609,0,0.025443884,0.840919971,1,,AGC Glass Europe,Stopray Vision-61 10 mm,13424845,#,256,1457603114,0,0.662714601,0.297151834,
4476,vision61t_10.gvb,IGDB v45.0,1,0,9.850000381,0.297151804,0.474643737,0.328068644,0.662714601,0.063356727,0.092162609,0,0.013903821,0.840919971,1,,AGC Glass Europe,Stopray Vision-61T 10 mm,13424845,#,256,1457603114,0,0.662714601,0.297151804,
8381,YNE0168_5.syp,IGDB v43.0,1,0,5,0.322170079,0.334908068,0.485123008,0.662743509,0.096914381,0.09573137,0,0.839999974,0.03061313,1,,"SYP GLASS GROUP CO.,LTD",Double Silver LowE on Clear #2 side,13883341,#,256,1457603115,0,0.662743509,0.322170079,
3395,SN68in10c+8UW.grd,IGDB v39.0,1,0,18.33880043,0.291439563,0.269662797,0.264618427,0.663034618,0.103906915,0.10680858,0,0.839999974,0.839999974,0.780545712,,Guardian,SunGuard® SN68 inside (10mmC_+.060SGP+8mmUW) Lam,13490127,#,256,1457603116,0,0.663034618,0.291439563,
3099,SN68C#2L66HP.grd,IGDB v15.4,1,0,13.76679993,0.289185822,0.326127648,0.215908512,0.663151443,0.104922362,0.105478294,0,0.839999974,0.839999974,0.591899395,,Guardian,"SunGuard® SuperNeutral 68 inside (6+.100""+6) clear",13293519,#,256,1457603116,0,0.663151443,0.289185822,
21064,CL XTREME 60-28 DIAM 6mm.SGG,IGDB v45.0,1,0,6,0.254487813,0.591862261,0.508845806,0.663249314,0.106554396,0.10544908,0,0.021384442,0.839999974,1,,Saint-Gobain Glass,SGG COOL-LITE XTREME 60-28 DIAMANT 6mm,13293521, ,256,1457603117,0,0.663249314,0.254487813,
21069,CL XTREME 60-28 II 8mm.SGG,IGDB v44.0,1,0,8,0.248793647,0.595116615,0.438320041,0.663261712,0.105408102,0.106631495,0,0.025875283,0.839999974,1,,Saint-Gobain Glass,COOL-LITE XTREME 60-28 II 8mm,13359309, ,256,1457603117,0,0.663261712,0.248793647,
7126,ip6033ne.ipe,IGDB v17.0,1,0,6,0.307882756,0.311767071,0.446979553,0.663509309,0.073571153,0.055735063,0,0.839999974,0.025,1,,INTERPANE GLAS INDUSTRIE AG,ipasol neutral 60/33,13227982,#,256,1457603118,0,0.663509309,0.307882756,
14916,SSTNeutral70T_EWNG6.GTS,IGDB v43.0,1,0,5.800000191,0.669802785,0.13319093,0.094566286,0.663710713,0.144065633,0.121886268,0,0.842120767,0.839999974,1,,Glas Trösch AG,SUNSTOP Neutral 70 T on Low-Iron EUROWHITE NG 6 mm,13882837, ,256,1457603118,0,0.663710713,0.669802785,
3200,SGNU61C10.grd,IGDB v30.0,1,0,9.067799568,0.380593389,0.247541249,0.370133311,0.663734019,0.157533824,0.08299616,0,0.839999974,0.065905556,1.000344634,,Guardian,SunGuard® Neutral 61 on 10mm Clear,13752269,#,256,1457603119,0,0.663734019,0.380593389,
8249,YBE2280_6.syp,IGDB v15.4,1,0,6,0.333005607,0.063702323,0.197733209,0.663974106,0.050302695,0.04227351,0,0.839999974,0.119999997,1,,"SHANGHAI YAOHUA PILKINGTON GLASS CO.,LTD",Curved Tempered LowE on 22(F) Green #2 side,13687493, ,256,1457603120,0,0.663974106,0.333005607,
2017,LoE262-4.CIG,IGDB v20.0,1,0,4.059999943,0.347851545,0.313490719,0.365130097,0.664993227,0.064380258,0.089858755,0,0.839999974,0.035,1,,Cardinal Glass Industries,LoE² 262 on 4mm Clear,13227733,#,256,1457603120,0,0.664993227,0.347851545,
3098,SN68C#2L663.grd,IGDB v15.4,1,0,13.51280022,0.290126741,0.326185733,0.219313353,0.665266633,0.105045766,0.105921417,0,0.839999974,0.839999974,0.612667799,,Guardian,"SunGuard® SuperNeutral 68 inside (6+.090""+6) clear",13359055,#,256,1457603121,0,0.665266633,0.290126741,
9909,EclAdvClr6.LOF,IGDB v40.0,1,0,5.918000221,0.580297053,0.227268666,0.186076343,0.66532737,0.284586698,0.254471332,0,0.208932444,0.839999974,1,,Pilkington North America,Eclipse Advantage™ Clear,13424088,#,256,1457603121,0,0.66532737,0.580297053,
21233,COOL-LITE ST 167 8mm.SGG,IGDB v45.0,1,0,8,0.63249886,0.152777031,0.137089342,0.665574372,0.189699233,0.188107401,0,0.845539868,0.839999974,1,,Saint-Gobain Glass,SGG COOL-LITE ST 167 8mm,13555157,#,256,1457603122,0,0.665574372,0.63249886,
750,DefCS36_5mm_090PVB_5mm_12.afg,IGDB v38.0,1,0,11.65999985,0.32174322,0.355564922,0.29402402,0.665590942,0.165718511,0.170674697,0,0.83863622,0.83863622,0.572000027,,AGC Glass Co. N.A.,Defender Comfort Select36_Embedded,13031378,#,256,1457603122,0,0.665590942,0.32174322,
3396,SN68in10UW+8c.grd,IGDB v39.0,1,0,18.7451992,0.294195801,0.361575603,0.208605871,0.665658236,0.102312565,0.104782455,0,0.839999974,0.839999974,0.784007132,,Guardian,"SunGuard® SN68 inside (10mmUW_+.060""SGP+8mmCL) Lam",13555663,#,256,1457603123,0,0.665658236,0.294195801,
9725,6_SGrn.VRD,IGDB v17.1,1,0,5.840000153,0.337486595,0.04980826,0.04719485,0.665778339,0.064386122,0.062554128,0,0.839999974,0.839999974,1,,Viridian,6mm SuperGreen™,13294531, ,256,1457603123,0,0.665778339,0.337486595,
746,DefCS36_4mm_060PVB_4mm_9.afg,IGDB v38.0,1,0,9.300000191,0.319868714,0.362041414,0.305321932,0.666031599,0.152585045,0.159217149,0,0.83863622,0.83863622,0.597000003,,AGC Glass Co. N.A.,Defender Comfort Select36_Embedded,13096914,#,256,1457603124,0,0.666031599,0.319868714,
9150,8_KBBG90CLEAR.KRI,IGDB v24.0,1,0,8.06499958,0.32477811,0.061357558,0.060231034,0.666109204,0.073120564,0.069889911,0,0.865601242,0.840828776,1,,kristalbond Manufacturing,8mm KBBG90 Clear,12507851, ,256,1457603124,0,0.666109204,0.32477811,
17024,AISC3 CLEAR_6.AIS,IGDB v33.0,1,0,5.960000038,0.596662104,0.170914903,0.129413843,0.666400135,0.218590125,0.18953833,0,0.840809941,0.839999974,1,,Asahi India Glass Limited,AIS Ecosense Enhance Spring,13555412, ,256,1457603125,0,0.666400135,0.596662104,
11403,C-L XTREME 60-28 II 6mm.SGG,IGDB v17.2,1,0,6,0.240578741,0.618984282,0.406945705,0.666418076,0.123901658,0.10309881,0,0.013,0.837000012,1,,Saint-Gobain Glass,SGG COOL-LITE XTREME 60-28 II 6mm,13752524, ,256,1457603126,0,0.666418076,0.240578741,
