Repository: katsuya0719/visEPlus

File: static/csv/glass.csv (part 20 of 30)
ID,Name,Source,SpectralData,AngularFunction,Thickness,Tsol,Rsol1,Rsol2,Tvis,Rvis1,Rvis2,Tir,emis1,emis2,Conductivity,Comment,Manufacturer,ProductName,Color,Certification,Status,Timestamp,Specularity,Tvis2,Tsol2,MaterialID
21112,COOL-LITE SKN 165 II 6mm.SGG,IGDB v44.0,1,0,6,0.308568269,0.475410879,0.353653103,0.666711688,0.123891339,0.127439648,0,0.026969502,0.839999974,1,,Saint-Gobain Glass,SGG COOL-LITE SKN 165 II 6mm,13687242, ,256,1457603126,0,0.666711688,0.308568269,
21108,COOL-LITE SKN 165 6mm.SGG,IGDB v45.0,1,0,6,0.312485367,0.519696355,0.389676243,0.666867316,0.118541189,0.127897665,0,0.019847183,0.839999974,1,,Saint-Gobain Glass,SGG COOL-LITE SKN 165 6mm,13686989, ,256,1457603127,0,0.666867316,0.312485367,
9876,BLGRN10.LOF,IGDB v11.4,1,0,9.397999763,0.358365953,0.050187334,0.050187334,0.666972518,0.064861506,0.064861506,0,0.839999974,0.839999974,1,,Pilkington North America,Optifloat™ Blue-Green,14146750,#,256,1457603127,0,0.666972518,0.358365953,
4226,sunycl44.gvb,IGDB v43.0,1,0,8.079999924,0.483636171,0.103603847,0.082313009,0.666976154,0.100725912,0.084831595,0,0.298000008,0.839999974,0.851000011,,AGC Glass Europe,Stratobel Sunergy Clear 44.1,13883344, ,256,1457603128,0,0.666976154,0.483636171,
1519,XIRR7247 Pyrolytic LowE 6mm.SWT,IGDB v17.5,1,0,7.300000191,0.348939627,0.242472365,0.208720088,0.66708523,0.094591148,0.109470606,0,0.839999974,0.156000003,0.65200001,,"Southwall Technologies, Inc.",XIR®7247 Pyrolytic LowE 6mm,13818063,#,256,1457603128,0,0.66708523,0.348939627,
21068,CL XTREME 60-28 II 6mm.SGG,IGDB v44.0,1,0,6,0.2512573,0.595856071,0.468796819,0.667445004,0.106060311,0.107841708,0,0.026020646,0.839999974,1,,Saint-Gobain Glass,COOL-LITE XTREME 60-28 II 6mm,13359311,#,256,1457603129,0,0.667445004,0.2512573,
751,CS36Lami_6mm_030PVB_6mm_12.afg,IGDB v38.0,1,0,12.09000015,0.320857257,0.344954699,0.294801325,0.667635858,0.136704192,0.147755906,0,0.83863622,0.83863622,0.79400003,,AGC Glass Co. N.A.,Comfort Select36 Laminated_Embedded,13293522,#,256,1457603130,0,0.667635858,0.320857257,
2016,LoE262-3.CIG,IGDB v20.0,1,0,2.970000029,0.353612125,0.340800881,0.365324199,0.667666316,0.064464495,0.089984998,0,0.839999974,0.035,1,,Cardinal Glass Industries,LoE² 262 on 3mm Clear,13227734,#,256,1457603130,0,0.667666316,0.353612125,
4472,vision61_8.gvb,IGDB v45.0,1,0,7.849999905,0.301192641,0.474808753,0.348332107,0.667962015,0.063687317,0.092915744,0,0.025443884,0.840919971,1,,AGC Glass Europe,Stopray Vision-61 8 mm,13490382,#,256,1457603131,0,0.667962015,0.301192641,
4475,vision61t_8.gvb,IGDB v45.0,1,0,7.849999905,0.301193774,0.474808753,0.348332107,0.667962015,0.063687317,0.092915744,0,0.013903821,0.840919971,1,,AGC Glass Europe,Stopray Vision-61T 8 mm,13490382,#,256,1457603131,0,0.667962015,0.301193774,
11412,C-L XTREME 60-28 6mm.SGG,IGDB v17.3,1,0,6,0.24549067,0.593061149,0.415182203,0.667982697,0.098799028,0.103144608,0,0.013,0.837000012,1,,Saint-Gobain Glass,SGG COOL-LITE XTREME 60-28 6mm,13490382,#,256,1457603132,0,0.667982697,0.24549067,
1659,CET03-65_6.CSG,IGDB v19.0,1,0,5.980000019,0.261292547,0.457039058,0.535395861,0.668000996,0.079474047,0.041904841,0,0.839999974,0.019507073,1,,China Southern Glass (CSG),Triple Silver LowE on Low Iron,13621454,#,256,1457603132,0,0.668000996,0.261292547,
1213,DHFL4.amg,IGDB v17.1,1,0,3.869999886,0.542385399,0.055165619,0.055165619,0.668036282,0.062407769,0.062407769,0,0.839999974,0.839999974,1,,Asahimas,Panasap Dark Blue 4.0,14998211, ,256,1457603133,0,0.668036282,0.542385399,
8329,YNE0168_6.syp,IGDB v17.4,1,0,6,0.325686097,0.312389016,0.464422435,0.668189228,0.086421706,0.086673506,0,0.839999974,0.035,1,,"SHANGHAI YAOHUA PILKINGTON GLASS CO.,LTD",Double Silver LowE on Clear #2 side,13818062,#,256,1457603133,0,0.668189228,0.325686097,
5041,SBRNZ_3.PPG,IGDB v11.4,1,0,3.276599884,0.640136361,0.063058667,0.065254629,0.668373823,0.067946509,0.069848552,0,0.839999974,0.839999974,1,,PPG Industries,Solarbronze®,13489371,#,256,1457603134,0,0.668373823,0.640136361,
11248,COOL-LITE ST 167 4mm.SGG,IGDB v16.4,1,0,4,0.655275106,0.155753478,0.139550254,0.668629527,0.187683567,0.188091621,0,0.82099998,0.837000012,1,,Saint-Gobain Glass,SGG COOL-LITE ST 167 4mm,13620950, ,256,1457603134,0,0.668629527,0.655275106,
1636,LB69-1_6.CSG,IGDB v29.0,1,0,5.960000038,0.325423181,0.301091969,0.418797761,0.668647468,0.090572879,0.052843548,0,0.839999974,0.033053301,1,,China Southern Glass (CSG),Double LowE on clear,13949388,#,256,1457603135,0,0.668647468,0.325423181,
3199,SGNU61C8.grd,IGDB v30.0,1,0,7.467599869,0.390342116,0.266900241,0.370482087,0.668681085,0.159176126,0.083317764,0,0.839999974,0.065905556,1.000344634,,Guardian,SunGuard® Neutral 61 on 8mm Clear,13818062,#,256,1457603136,0,0.668681085,0.390342116,
17545,IRA2J700.dex,IGDB v43.0,1,0,2.882999897,0.391358435,0.267737418,0.181740314,0.668700814,0.074885294,0.074917316,0,0.865825415,0.839999974,1,,Dexerials Corporation,ALBEEDO IRA2J700 on 3mm Clear,13883344,#,256,1457603136,0,0.668700814,0.391358435,
3097,SN68C#2L662.grd,IGDB v15.4,1,0,12.75079918,0.292878866,0.326298475,0.229131266,0.668743014,0.105255529,0.106617399,0,0.839999974,0.839999974,0.692279994,,Guardian,"SunGuard® SuperNeutral 68 inside (6+.060""+6) clear",13424847,#,256,1457603137,0,0.668743014,0.292878866,
11094,PARSOL SAPPHIRE BLUE 4mm.SGG,IGDB v16.4,1,0,4,0.538402498,0.056832429,0.056832429,0.669120371,0.064428531,0.064428531,0,0.837000012,0.837000012,1,,Saint-Gobain Glass,SGG PARSOL SAPPHIRE BLUE 4mm,14867140, ,256,1457603137,0,0.669120371,0.538402498,
4211,Sunergy clear 8.gvb,IGDB v43.0,1,0,7.900000095,0.498329163,0.104170151,0.089966856,0.669360459,0.100838862,0.085182637,0,0.295710415,0.839999974,1,,AGC Glass Europe,Sunergy Clear 8 mm,13948880, ,256,1457603138,0,0.669360459,0.498329163,
21118,COOL-LITE SKN 065 II 10mm.SGG,IGDB v45.0,1,0,10,0.313139409,0.476007819,0.373995572,0.669561565,0.12448661,0.128901213,0,0.027010133,0.839999974,1,,Saint-Gobain Glass,SGG COOL-LITE SKN 065 II 10mm,13818314, ,256,1457603138,0,0.669561565,0.313139409,
4881,SUN70.jwf,IGDB v43.0,1,0,3.019999981,0.404336661,0.262614727,0.144204021,0.669892371,0.184733018,0.165742457,0,0.839999974,0.77945292,0.95599997,,"Johnson Laminating & Coating, Inc.",Sunlight 70% on 3mm Clear,14211277,#,256,1457603139,0,0.669892371,0.404336661,
4336,clearvision 8.gvb,IGDB v43.0,1,0,7.849999905,0.892344058,0.078056887,0.078056887,0.911123872,0.081190675,0.081190675,0,0.839999974,0.839999974,1,,AGC Glass Europe,Planibel Clearvision 8 mm,15988212, ,256,1457604234,0,0.911123872,0.892344058,
14708,EUROWHITENG6.GTS,IGDB v43.0,1,0,5.800000191,0.902046382,0.0796718,0.0796718,0.911264002,0.082631834,0.082631834,0,0.839999974,0.839999974,1,,Glas Trösch AG,Low-Iron EUROWHITE NG 6 mm,15988212, ,256,1457604235,0,0.911264002,0.902046382,
712,Krystal Klear_3.AFG,IGDB v17.3,1,0,3.150000095,0.907361627,0.08096166,0.08096166,0.911283016,0.08338248,0.08338248,0,0.839999974,0.839999974,1,,AGC Glass Co. N.A.,Krystal Klear,15988213,#,256,1457604236,0,0.911283016,0.907361627,
1639,LowIron_6.CSG,IGDB v17.3,1,0,6.058000088,0.89297694,0.079796202,0.079467945,0.911397576,0.081363119,0.08119867,0,0.839999974,0.839999974,1,,China Southern Glass (CSG),LowIron Float Glass,15988212,#,256,1457604237,0,0.911397576,0.89297694,
9813,Optiwhite5.lof,IGDB v38.0,1,0,4.739999771,0.901149631,0.079879977,0.079879977,0.911619425,0.08241412,0.08241412,0,0.839999974,0.839999974,1,,Pilkington North America,Optiwhite™,15988213,#,256,1457604237,0,0.911619425,0.901149631,
9572,Low Iron_8.CAG,IGDB v30.0,1,0,7.829999924,0.878597796,0.077021763,0.076789632,0.911673605,0.080839455,0.080724917,0,0.839999974,0.839999974,1,,"AVIC (Hainan) Special Glass Materials Co., Ltd",Low Iron_8.CAG,15988212, ,256,1457604238,0,0.911673605,0.878597796,
2783,Safety_S40EXT.mmm,IGDB v39.0,1,0,3.408890009,0.870104074,0.077339105,0.077200592,0.911756039,0.083599448,0.083547592,0,0.899124026,0.839999974,0.930000007,,3M Corporation,S40EXT,15791605,#,256,1457604239,0,0.911756039,0.870104074,
21001,DIAMANT 4mm.SGG,IGDB v44.0,1,0,4,0.898452163,0.079879463,0.079907596,0.911800385,0.082448371,0.082104824,0,0.839999974,0.839999974,1,,Saint-Gobain Glass,SGG DIAMANT 4mm,15988212, ,256,1457604240,0,0.911800385,0.898452163,
3333,CGIS-30c2.7.grd,IGDB v27.0,1,0,2.641600132,0.836076498,0.065940239,0.069436274,0.911879182,0.071587332,0.06980978,0,0.839999974,0.302138984,1.000344634,,Guardian,"ClimaGuard IS-30, Interior Surface LE on 2.7mm Clr",15922677,#,256,1457604240,0,0.911879182,0.836076498,
14182,LUXARF_SS_EF12.GTS,IGDB v43.0,1,0,11.80000019,0.717473865,0.102891326,0.081081018,0.91206336,0.046175774,0.049166676,0,0.827350676,0.839999974,1,,Glas Trösch AG,LUXAR F single-side on Clear EUROFLOAT 12 mm,15857648, ,256,1457604241,0,0.91206336,0.717473865,
5003,STRPH_5.PPG,IGDB v16.0,1,0,4.673600197,0.895089328,0.07879547,0.0804746,0.9121418,0.082028858,0.08285518,0,0.839999974,0.839999974,1.000344634,,PPG Industries,Starphire®,15988213,#,256,1457604242,0,0.9121418,0.895089328,
14706,EUROWHITENG5.GTS,IGDB v43.0,1,0,4.800000191,0.90481025,0.07989119,0.07989119,0.912188292,0.082715139,0.082715139,0,0.839999974,0.839999974,1,,Glas Trösch AG,Low-Iron EUROWHITE NG 5 mm,15988212, ,256,1457604242,0,0.912188292,0.90481025,
8258,Low Iron_6.syp,IGDB v25.0,1,0,6,0.893662572,0.080874719,0.080874719,0.912468433,0.082017429,0.082017429,0,0.839999974,0.839999974,1,,"SYP GLASS GROUP CO.,LTD",Low Iron Float Glass,15988212, ,256,1457604243,0,0.912468433,0.893662572,
8101,RZ030.SEK,IGDB v44.0,1,0,7.223999977,0.821345448,0.073653817,0.073653817,0.912578344,0.08206556,0.08206556,0,0.839999974,0.839999974,0.717999995,,Seikisui S-LEC America,S-Lec RZ 030,15857396, ,256,1457604244,0,0.912578344,0.821345448,
14745,EN2plus_LUXARF_EF5-5-2.GTS,IGDB v43.0,1,0,10.35999966,0.540189207,0.278316349,0.169993475,0.912607074,0.01079437,0.010812391,0,0.041200358,0.827350676,0.786000013,,Glas Trösch AG,EN2plus and LUXAR F on Clear EUROFLOAT 5-5-2 mm,15726576, ,256,1457604245,0,0.912607074,0.540189207,
4340,clearvision 6.gvb,IGDB v43.0,1,0,5.849999905,0.899205863,0.078644171,0.078644171,0.912983119,0.081355117,0.081355117,0,0.839999974,0.839999974,1,,AGC Glass Europe,Planibel Clearvision 6 mm,15988213, ,256,1457604245,0,0.912983119,0.899205863,
21000,DIAMANT 3mm.SGG,IGDB v45.0,1,0,3,0.903426707,0.080250472,0.080256812,0.913007736,0.082467854,0.08225631,0,0.839999974,0.839999974,1,,Saint-Gobain Glass,SGG DIAMANT 3mm,15988213, ,256,1457604246,0,0.913007736,0.903426707,
9812,Optiwhite4.lof,IGDB v38.0,1,0,3.900000095,0.904099584,0.080118634,0.080118634,0.913020313,0.082527168,0.082527168,0,0.839999974,0.839999974,1,,Pilkington North America,Optiwhite™,15988213,#,256,1457604247,0,0.913020313,0.904099584,
5002,STRPH_4.PPG,IGDB v16.0,1,0,3.911599874,0.898971319,0.079106525,0.080794133,0.913032591,0.082120761,0.082923234,0,0.839999974,0.839999974,1.000344634,,PPG Industries,Starphire®,15988213,#,256,1457604247,0,0.913032591,0.898971319,
14704,EUROWHITENG4.GTS,IGDB v43.0,1,0,3.799999952,0.907590151,0.080122881,0.080122881,0.91313374,0.082796238,0.082796238,0,0.839999974,0.839999974,1,,Glas Trösch AG,Low-Iron EUROWHITE NG 4 mm,15988213, ,256,1457604248,0,0.91313374,0.907590151,
3332,CGIS-30c2.3.grd,IGDB v27.0,1,0,2.286000013,0.842997253,0.066319741,0.069931932,0.913380325,0.071678422,0.069940798,0,0.839999974,0.302138984,1.000344634,,Guardian,"ClimaGuard IS-30, Interior Surface LE on 2.3mm Clr",15922678,#,256,1457604249,0,0.913380325,0.842997253,
5001,STRPH_3.PPG,IGDB v16.0,1,0,3.276599884,0.902222574,0.07936503,0.081060775,0.913746834,0.082172222,0.082978211,0,0.839999974,0.839999974,1.000344634,,PPG Industries,Starphire®,15988213,#,256,1457604250,0,0.913746834,0.902222574,
749,DefCS36_5mm_060PVB_5mm_11.afg,IGDB v38.0,1,0,10.81999969,0.32689479,0.358963013,0.312933207,0.670003235,0.165125608,0.169977367,0,0.83863622,0.83863622,0.633000016,,AGC Glass Co. N.A.,Defender Comfort Select36_Embedded,13096915,#,256,1457603139,0,0.670003235,0.32689479,
21232,COOL-LITE ST 167 6mm.SGG,IGDB v45.0,1,0,6,0.648985088,0.154002041,0.140657455,0.670060396,0.189630553,0.189713702,0,0.845601022,0.839999974,1,,Saint-Gobain Glass,SGG COOL-LITE ST 167 6mm,13555415, ,256,1457603140,0,0.670060396,0.648985088,
21074,CL XTREME 60-28II DIAM 10mm.SGG,IGDB v45.0,1,0,10,0.253825366,0.595802903,0.49646005,0.670527816,0.106299393,0.108603321,0,0.026061356,0.839999974,1,,Saint-Gobain Glass,SGG COOL-LITE XTREME 60-28 II DIAMANT 10mm,13490383, ,256,1457603140,0,0.670527816,0.253825366,
11073,PARSOL BRONZE 3mm.SGG,IGDB v16.4,1,0,3,0.678221285,0.063694149,0.063694149,0.670583665,0.064320996,0.064320996,0,0.837000012,0.837000012,1,,Saint-Gobain Glass,SGG PARSOL BRONZE 3mm,13554909, ,256,1457603141,0,0.670583665,0.678221285,
25093,SLX_090SGP_SB60CLRLAM_3.PPG,IGDB v32.0,1,0,8.844280243,0.290267974,0.130309626,0.333595008,0.671230972,0.084768154,0.086064272,0,0.839999974,0.839999974,0.503633738,,PPG Industries,3mmSolexia_090DuPontSGP_3mmSB60Clear,13490891,#,256,1457603141,0,0.671230972,0.290267974,
2015,LoE262-2.CIG,IGDB v20.0,1,0,2.200000048,0.357996255,0.358022571,0.365484744,0.671329796,0.064620666,0.090184748,0,0.839999974,0.035,1,,Cardinal Glass Industries,LoE² 262 on 2.2mm Clear,13293271,#,256,1457603142,0,0.671329796,0.357996255,
3092,SN68#2L553.grd,IGDB v17.0,1,0,11.5316,0.29643324,0.345559269,0.231134191,0.671361566,0.105703898,0.106702805,0,0.839999974,0.839999974,0.575803936,,Guardian,"SunGuard® SuperNeutral 68 inside (5+.090""+5) clear",13359312,#,256,1457603142,0,0.671361566,0.29643324,
747,DefCS36_4mm_090PVB_4mm_10.afg,IGDB v38.0,1,0,10.10999966,0.321992874,0.360104352,0.293767422,0.671442688,0.1510178,0.156162947,0,0.83863622,0.83863622,0.537,,AGC Glass Co. N.A.,Defender Comfort Select36_Embedded,13162705,#,256,1457603143,0,0.671442688,0.321992874,
4232,sycl66p2.gvb,IGDB v43.0,1,0,12.07999992,0.449759036,0.086221337,0.079666704,0.671462297,0.074230149,0.077117205,0,0.839999974,0.839999974,0.88499999,,AGC Glass Europe,Stratobel Sunergy Clear against PVB 66.1,13949390, ,256,1457603143,0,0.671462297,0.449759036,
17183,PARSOL SAPPHIRE BLUE_4.SGI,IGDB v33.0,1,0,3.934000015,0.543865263,0.055251434,0.053549148,0.671611309,0.064077988,0.062335454,0,0.839999974,0.839999974,1,,Saint Gobain Glass India,Parsol Sapphire blue,14867396, ,256,1457603144,0,0.671611309,0.543865263,
21117,COOL-LITE SKN 065 II 8mm.SGG,IGDB v45.0,1,0,8,0.31472224,0.476147473,0.384425223,0.671619296,0.124797195,0.129394129,0,0.026824424,0.839999974,1,,Saint-Gobain Glass,SGG COOL-LITE SKN 065 II 8mm,13818571, ,256,1457603145,0,0.671619296,0.31472224,
3033,TwilightG6.grd,IGDB v18.1,1,0,5.613399982,0.338110298,0.052899297,0.049993575,0.671720564,0.067665845,0.065524772,0,0.839999974,0.839999974,1.000344634,,Guardian,6mm TwilightGreen Float Glass,13622466,#,256,1457603145,0,0.671720564,0.338110298,
11051,COOL-LITE SKN 165 4mm.SGG,IGDB v25.0,1,0,4,0.300744861,0.500352561,0.364290446,0.671762109,0.111514211,0.125234261,0,0.037,0.837000012,1,,Saint-Gobain Glass,SGG COOL-LITE SKN 165 4mm,13687246, ,256,1457603146,0,0.671762109,0.300744861,
11694,SN6234_12.gre,IGDB v33.0,1,0,11.76019955,0.297484219,0.319170445,0.538135767,0.671792567,0.101858355,0.107410587,0,0.839999974,0.025500283,1.000344634,,Guardian Europe,SunGuard SN 62/34 on Float ExtraClear 12mm,13425103,#,256,1457603146,0,0.671792567,0.297484219,
2200,azcl716.pgt,IGDB v13.1,1,0,11.69999981,0.294927478,0.061333038,0.059453737,0.671933949,0.069329567,0.068509988,0,0.839999974,0.839999974,0.578000009,,PGT Industries,PGT azure clear,14343866,#,256,1457603147,0,0.671933949,0.294927478,
11450,C-L XTREME 60-28 5mm.SGG,IGDB v17.5,1,0,5,0.24755837,0.593156219,0.443321764,0.672088742,0.099060751,0.10375645,0,0.013,0.837000012,1,,Saint-Gobain Glass,SGG COOL-LITE XTREME 60-28 5mm,13556175,#,256,1457603147,0,0.672088742,0.24755837,
19726,SD1010.EMN,IGDB v44.0,1,0,3.049999952,0.283622861,0.3920452,0.447103441,0.672217548,0.104136288,0.095304891,0,0.839999974,0.924000025,0.944999993,,Eastman Chemical Company,Signals Defenses Film,13228496,#,256,1457603148,0,0.672217548,0.283622861,
2541,SD1010.CPF,IGDB v18.2,1,0,3.049999952,0.283622861,0.3920452,0.447103441,0.672217548,0.104136288,0.095304891,0,0.839999974,0.924000025,0.944999993,,Solutia Performance Films,Signals Defenses Film,13228496,#,256,1457603148,0,0.672217548,0.283622861,
3096,SN68C#2L661.grd,IGDB v15.4,1,0,11.98880005,0.296036839,0.32643643,0.243339494,0.672245324,0.105478957,0.107311681,0,0.839999974,0.839999974,0.808236897,,Guardian,"SunGuard® SuperNeutral 68 inside (6+.030""+6) clear",13555920,#,256,1457603149,0,0.672245324,0.296036839,
5028,SLGRN_6.PPG,IGDB v14.1,1,0,5.664199829,0.34085694,0.050629981,0.052350964,0.672371507,0.06840492,0.069528446,0,0.839999974,0.839999974,1,,PPG Industries,Atlantica®,13425860,#,256,1457603149,0,0.672371507,0.34085694,
27015,Green10mm.grm,IGDB v34.0,1,0,9.999979973,0.346120685,0.058508046,0.052797899,0.672481656,0.073155858,0.069531225,0,0.839999974,0.839999974,1.000344634,,Guardian Middle East,Green Float Glass 10 mm,13754048,#,256,1457603150,0,0.672481656,0.346120685,
21073,CL XTREME 60-28II DIAM 8mm.SGG,IGDB v45.0,1,0,8,0.254802883,0.595926762,0.510812759,0.672558486,0.106495589,0.10892228,0,0.025875283,0.839999974,1,,Saint-Gobain Glass,SGG COOL-LITE XTREME 60-28 II DIAMANT 8mm,13490640, ,256,1457603150,0,0.672558486,0.254802883,
7136,ip6133ne.ipe,IGDB v17.0,1,0,6,0.304748982,0.341579109,0.475239426,0.67259866,0.089046031,0.062081326,0,0.839999974,0.037,1,,INTERPANE GLAS INDUSTRIE AG,ipasol neutral 61/33,13555921,#,256,1457603151,0,0.67259866,0.304748982,
5855,1sl6011.gja,IGDB v14.6,1,0,10.52000046,0.498878241,0.064613521,0.071773373,0.672605455,0.074804351,0.083845824,0,0.839999974,0.839999974,0.791999996,,G.James Australia,Solarplus SL60 Clear Laminate,13883600, ,256,1457603151,0,0.672605455,0.498878241,
4474,vision61t_6.gvb,IGDB v45.0,1,0,5.849999905,0.305348009,0.474988043,0.370216072,0.673269212,0.064020805,0.093725428,0,0.013903821,0.840919971,1,,AGC Glass Europe,Stopray Vision-61T 6 mm,13556175,#,256,1457603152,0,0.673269212,0.305348009,
4471,vision61_6.gvb,IGDB v45.0,1,0,5.849999905,0.305348873,0.474988043,0.370216072,0.673269212,0.064020805,0.093725428,0,0.025443884,0.840919971,1,,AGC Glass Europe,Stopray Vision-61 6 mm,13556175,#,256,1457603153,0,0.673269212,0.305348873,
745,CS36Lami_4mm_030PVB_4mm_8.afg,IGDB v38.0,1,0,8.529999733,0.322376192,0.363217264,0.329565018,0.67332387,0.149164066,0.154944047,0,0.83863622,0.83863622,0.731999993,,AGC Glass Co. N.A.,Comfort Select36 Laminated_Embedded,13359313,#,256,1457603153,0,0.67332387,0.322376192,
3397,SN68in10UW+8UW.grd,IGDB v39.0,1,0,19.02460098,0.307112932,0.3619681,0.264647603,0.673607945,0.102824777,0.106196292,0,0.839999974,0.839999974,0.787468493,,Guardian,"SunGuard® SN68 inside (10mm_+.060""SGP+8mm)UltraWht",13621459,#,256,1457603154,0,0.673607945,0.307112932,
21116,COOL-LITE SKN 065 II 6mm.SGG,IGDB v45.0,1,0,6,0.316167176,0.476469785,0.395192176,0.673641562,0.124758676,0.129678652,0,0.026969502,0.839999974,1,,Saint-Gobain Glass,SGG COOL-LITE SKN 065 II 6mm,13818571, ,256,1457603154,0,0.673641562,0.316167176,
753,DefCS36_6mm_090PVB_6mm_14.afg,IGDB v38.0,1,0,13.60999966,0.316985846,0.350829184,0.275372535,0.673896611,0.13758266,0.144530252,0,0.83863622,0.83863622,0.609000027,,AGC Glass Co. N.A.,Defender Comfort Select36_Embedded,13228243,#,256,1457603155,0,0.673896611,0.316985846,
742,CS36Lami_3mm_030PVB_3mm_7.afg,IGDB v38.0,1,0,7.190000057,0.335994542,0.391628027,0.351944923,0.673987746,0.165129542,0.169526786,0,0.83863622,0.83863622,0.69599998,,AGC Glass Co. N.A.,Comfort Select36 Laminated_Embedded,13359316,#,256,1457603156,0,0.673987746,0.335994542,
9221,Cold Steel 70 SR WA.hct,IGDB v17.2,1,0,2.98300004,0.592793763,0.094276734,0.085569322,0.673990786,0.10343872,0.088453561,0,0.839999974,0.910000026,1,,Hanita Coatings,Cold Steel 70 SR WA,13883348,#,256,1457603156,0,0.673990786,0.592793763,
3028,Green_10.grd,IGDB v18.1,1,0,9.067799568,0.323539644,0.050799083,0.049667675,0.67404592,0.065550111,0.064858787,0,0.839999974,0.839999974,1.000344634,,Guardian,10mm Green Float Glass,13819582,#,256,1457603157,0,0.67404592,0.323539644,
6836,IBLDF6580.SBK,IGDB v43.0,1,0,2.839999914,0.39354834,0.060139187,0.059213277,0.674430668,0.073718749,0.072474755,0,0.839999974,0.886972308,0.5,,"Sangbo Co.,Ltd.",IBLDF6580,14145999, ,256,1457603157,0,0.674430668,0.39354834,
3124,SGNU61C6.grd,IGDB v15.4,1,0,5.613399982,0.402263165,0.292365015,0.370915473,0.674464822,0.161132276,0.083702177,0,0.839999974,0.065905556,0.996883154,,Guardian,SunGuard® Neutral 61 on Clear,13883856,#,256,1457603158,0,0.674464822,0.402263165,
21072,CL XTREME 60-28II DIAM 6mm.SGG,IGDB v45.0,1,0,6,0.25577119,0.596155822,0.525676429,0.674582481,0.106471658,0.109054126,0,0.026020646,0.839999974,1,,Saint-Gobain Glass,SGG COOL-LITE XTREME 60-28 II DIAMANT 6mm,13490640,#,256,1457603158,0,0.674582481,0.25577119,
3091,SN68#2L552.grd,IGDB v17.0,1,0,10.76959991,0.299245536,0.345679432,0.241562888,0.674866676,0.105930626,0.107408069,0,0.839999974,0.839999974,0.655243039,,Guardian,"SunGuard® SuperNeutral 68 inside (5+.060""+5) clear",13490641,#,256,1457603159,0,0.674866676,0.299245536,
6071,VE62M.VIR,IGDB v11.4,1,0,5.659999847,0.289962292,0.109666146,0.444922328,0.675012767,0.059443895,0.039077114,0,0.839999974,0.039682429,1,,Viracon,LowE on Blue-Green,13753288,#,256,1457603159,0,0.675012767,0.289962292,
21230,CL ST Bright Silver 10mm.SGG,IGDB v44.0,1,0,10,0.689805448,0.236803278,0.223838329,0.675220132,0.308963716,0.302097768,0,0.845631003,0.839999974,1,,Saint-Gobain Glass,COOL-LITE ST Bright Silver 10mm,13752025, ,256,1457603160,0,0.675220132,0.689805448,
11086,PARSOL GREEN 8mm.SGG,IGDB v16.4,1,0,8,0.332711905,0.050533485,0.050533485,0.675322473,0.064982057,0.064982057,0,0.837000012,0.837000012,1,,Saint-Gobain Glass,SGG PARSOL GREEN 8mm,13819327, ,256,1457603160,0,0.675322473,0.332711905,
9748,4_EnTechSGrn.VRD,IGDB v22.0,1,0,3.920000076,0.367290705,0.068380088,0.102904499,0.675339937,0.08861433,0.102939948,0,0.839999974,0.159241498,1,,Viridian,4mm EnergyTech™ SuperGreen™,13425611, ,256,1457603161,0,0.675339937,0.367290705,
11453,C-L XTREME 60-28 4mm.SGG,IGDB v17.5,1,0,4,0.249605358,0.593235433,0.474087268,0.675900757,0.099248454,0.104566708,0,0.013,0.837000012,1,,Saint-Gobain Glass,SGG COOL-LITE XTREME 60-28 4mm,13556176,#,256,1457603161,0,0.675900757,0.249605358,
11693,SN6234_10.gre,IGDB v33.0,1,0,9.753600121,0.301441669,0.343454063,0.538277924,0.676005185,0.102530941,0.107671566,0,0.839999974,0.025500283,1.000344634,,Guardian Europe,SunGuard SN 62/34 on Float ExtraClear 10mm,13490640,#,256,1457603162,0,0.676005185,0.301441669,
1245,NSFL6.amg,IGDB v17.1,1,0,5.900000095,0.332572103,0.050632089,0.050632089,0.676486075,0.064409293,0.064409293,0,0.839999974,0.839999974,1,,Asahimas,Panasap Euro Green 6.0,13622722, ,256,1457603162,0,0.676486075,0.332572103,
3365,CG6227Exp27L3.grd,IGDB v45.0,1,0,6.045200348,0.271373868,0.328089893,0.512849033,0.676569104,0.074961044,0.043588266,0,0.837078631,0.029869625,0.680165112,,Guardian,ClimaGuard 62/27 exposed clr Lam 2.7mm+.030+2.7mm,13621711,#,256,1457603163,0,0.676569104,0.271373868,
5918,solect_70e.gja,IGDB v25.0,1,0,6.480999947,0.393799305,0.06187525,0.107167907,0.67671603,0.086305417,0.106946558,0,0.839999974,0.159999996,0.704999983,,G.James Australia,Solect 70e Laminate,13490642, ,256,1457603164,0,0.67671603,0.393799305,
6203,VRE2465.VIR,IGDB v39.0,1,0,5.659999847,0.42046982,0.462580711,0.449515045,0.676751435,0.250205785,0.164884344,0,0.839999974,0.044429876,1,,Viracon,Reflective LowE on OptiWhite,13096920,#,256,1457603164,0,0.676751435,0.42046982,
3415,SNX6227C10.grd,IGDB v19.0,1,0,9.067799568,0.252031416,0.311993301,0.54558903,0.676769197,0.070279844,0.044109929,0,0.839999974,0.020394962,1.000344634,,Guardian,SunGuard® SNX 62/27 on 10mm Clear,13162960,#,256,1457603165,0,0.676769197,0.252031416,
8905,SageGlass_7_SR2_60clr.SAG,IGDB v33.0,1,0,6.989999771,0.408843219,0.138380632,0.144960165,0.676901519,0.120412096,0.080134109,0,0.839105189,0.13963598,0.67900002,,"SAGE Electrochromics, Inc.",SageGlass® SR2.0_7mm lami full clear 60%T,12376277,#,256,1457603165,0,0.676901519,0.408843219,
8906,SageGlass_7_SR2_18int.SAG,IGDB v33.0,1,0,6.989999771,0.082546562,0.100870229,0.101969153,0.199013039,0.10102278,0.015947029,0,0.839105189,0.13963598,0.67900002,,"SAGE Electrochromics, Inc.",SageGlass® SR2.0_7mm lami int state 18%T,7831660,#,256,1457603165,0,0.199013039,0.082546562,
8907,SageGlass_7_SR2_13int.SAG,IGDB v33.0,1,0,6.989999771,0.058939051,0.112141192,0.111733988,0.145367697,0.109088413,0.014675052,0,0.839105189,0.13963598,0.67900002,,"SAGE Electrochromics, Inc.",SageGlass® SR2.0_7mm lami int state 13%T,7106647,#,256,1457603166,0,0.145367697,0.058939051,
8908,SageGlass_7_SR2_6int.SAG,IGDB v33.0,1,0,6.989999771,0.02558253,0.100350313,0.095701709,0.063736208,0.100870013,0.010815708,0,0.839105189,0.13963598,0.67900002,,"SAGE Electrochromics, Inc.",SageGlass® SR2.0_7mm lami int state 6%T,5393712,#,256,1457603166,0,0.063736208,0.02558253,
8909,SageGlass_7_SR2_1dk.SAG,IGDB v33.0,1,0,6.989999771,0.00436447,0.114484563,0.115337431,0.010766482,0.112885371,0.012566833,0,0.839105189,0.13963598,0.67900002,,"SAGE Electrochromics, Inc.",SageGlass® SR2.0_7mm lami fully tinted 1%T,2498057,#,256,1457603166,0,0.010766482,0.00436447,
3364,CG6227C6.grd,IGDB v45.0,1,0,5.613399982,0.275427461,0.364681393,0.512971997,0.676932991,0.074856348,0.043564994,0,0.839999974,0.029869625,1.000344634,,Guardian,ClimaGuard 62/27 LE on 6mm Clear,13687247,#,256,1457603166,0,0.676932991,0.275427461,
4283,Planibel green 8.gvb,IGDB v43.0,1,0,7.849999905,0.342280626,0.049875032,0.049875032,0.677007258,0.064162955,0.064162955,0,0.839999974,0.839999974,1,,AGC Glass Europe,Planibel Green 8 mm,13622722, ,256,1457603167,0,0.677007258,0.342280626,
4210,Sunergy clear 6.gvb,IGDB v43.0,1,0,5.849999905,0.516567051,0.105042636,0.093784682,0.677030087,0.101457544,0.0861395,0,0.295710415,0.839999974,1,,AGC Glass Europe,Sunergy Clear 6 mm,14080210, ,256,1457603167,0,0.677030087,0.516567051,
748,CS36Lami_5mm_030PVB_5mm_10.afg,IGDB v38.0,1,0,10.13000011,0.32678473,0.361694455,0.327159822,0.677190959,0.156183466,0.161900595,0,0.83863622,0.83863622,0.763999999,,AGC Glass Co. N.A.,Comfort Select36 Laminated_Embedded,13425106,#,256,1457603168,0,0.677190959,0.32678473,
752,DefCS36_6mm_060PVB_6mm_13.afg,IGDB v38.0,1,0,12.85000038,0.32063967,0.34617281,0.280770034,0.677245915,0.129800588,0.137691304,0,0.83863622,0.83863622,0.671999991,,AGC Glass Co. N.A.,Defender Comfort Select36_Embedded,13359571,#,256,1457603169,0,0.677245915,0.32063967,
21229,CL ST Bright Silver 8mm.SGG,IGDB v44.0,1,0,8,0.69782424,0.237324253,0.226410344,0.677302301,0.309268564,0.302987784,0,0.845539868,0.839999974,1,,Saint-Gobain Glass,COOL-LITE ST Bright Silver 8mm,13817561, ,256,1457603169,0,0.677302301,0.69782424,
26118,SGNU61C5.grd,IGDB v32.0,1,0,4.622799873,0.408932239,0.307484925,0.371177375,0.677574217,0.162200093,0.083920605,0,0.839999974,0.065905556,1.000344634,,Guardian,SunGuard® Neutral 61 on Clear 5 mm,13883857,#,256,1457603170,0,0.677574217,0.408932239,
3055,CrystalGray5.grd,IGDB v43.0,1,0,4.622799873,0.59544158,0.061257135,0.05994036,0.6776039,0.066961788,0.065836102,0,0.839999974,0.839999974,1.000344634,,Guardian,5 mm CrystalGray® Float Glass,14211282,#,256,1457603170,0,0.6776039,0.59544158,
17175,PARSOL HGREEN_8.SGI,IGDB v33.0,1,0,7.953000069,0.38574636,0.046879806,0.048732072,0.677997172,0.062340416,0.063574471,0,0.839999974,0.839999974,1,,Saint Gobain Glass India,Parsol HGreen,14015939, ,256,1457603171,0,0.677997172,0.38574636,
288,ECX70_3.bsf,IGDB v32.0,1,0,3.276599884,0.431973606,0.277543008,0.313410938,0.678253293,0.125699684,0.036841784,0,0.839999974,0.092283823,0.950154424,,Saint-Gobain Solar Gard LLC,Ecolux 70,12572382,#,256,1457603171,0,0.678253293,0.431973606,
6051,VE22M.VIR,IGDB v11.4,1,0,5.659999847,0.281265408,0.090215668,0.440188527,0.678309679,0.055512089,0.03686139,0,0.839999974,0.039682429,1,,Viracon,LowE on Green,13622471,#,256,1457603172,0,0.678309679,0.281265408,
3090,SN68#2L551.grd,IGDB v17.0,1,0,10.00759983,0.302445233,0.345816582,0.256627321,0.678397238,0.106154114,0.108109325,0,0.839999974,0.839999974,0.779334247,,Guardian,"SunGuard® SuperNeutral 68 inside (5+.030""+5) clear",13621713,#,256,1457603172,0,0.678397238,0.302445233,
4265,Planibel Azur 8.gvb,IGDB v43.0,1,0,7.849999905,0.388093531,0.051420461,0.051420461,0.678407371,0.064259104,0.064259104,0,0.839999974,0.839999974,1,,AGC Glass Europe,Planibel Azur 8 mm,14671551, ,256,1457603173,0,0.678407371,0.388093531,
795,ES73_090PVB_Green_14.afg,IGDB v45.0,1,0,13.78999996,0.322354853,0.08354409,0.055353042,0.678594768,0.078718051,0.075086087,0,0.844895601,0.844895601,0.611999989,,AGC Glass Co. N.A.,ES73_6mm_090PVB_6mmGreen,13491399,#,256,1457603173,0,0.678594768,0.322354853,
3108,SN68W#2L663.grd,IGDB v15.4,1,0,13.97000027,0.310453892,0.396934062,0.263319135,0.678683102,0.104016051,0.106165506,0,0.839999974,0.839999974,0.621321321,,Guardian,"SunGuard® SN 68 inside (6+.090""+6) UltraWhite Lam",13490388,#,256,1457603174,0,0.678683102,0.310453892,
4231,sycl55p2.gvb,IGDB v43.0,1,0,10.07999992,0.46542114,0.089381672,0.081500396,0.679018736,0.07488931,0.077698067,0,0.839999974,0.839999974,0.86500001,,AGC Glass Europe,Stratobel Sunergy Clear against PVB 55.1,14080464, ,256,1457603174,0,0.679018736,0.46542114,
1632,LB69_6.CSG,IGDB v29.0,1,0,5.960000038,0.345375955,0.391576648,0.424273759,0.679229259,0.098713547,0.060180936,0,0.839999974,0.033053301,1,,China Southern Glass (CSG),Double LowE on LowIron,14080465,#,256,1457603175,0,0.679229259,0.345375955,
11185,COOL-LITE SKN 065 10mm.SGG,IGDB v16.4,1,0,10,0.326362729,0.492243707,0.420785546,0.679243565,0.111868873,0.120675094,0,0.037,0.837000012,1,,Saint-Gobain Glass,SGG COOL-LITE SKN 065 10mm,13490896, ,256,1457603175,0,0.679243565,0.326362729,
895,BRONZE_3.AFG,IGDB v11.4,1,0,3.174999952,0.634141862,0.059466742,0.058006477,0.679303646,0.063249446,0.062048227,0,0.839999974,0.839999974,1,,AGC Glass Co. N.A.,Float Glass,13555165,#,256,1457603176,0,0.679303646,0.634141862,
5925,hl169_638.gja,IGDB v14.1,1,0,6.396999836,0.563972771,0.086620882,0.111753821,0.679518282,0.090865061,0.10607712,0,0.839999974,0.159999996,0.819000006,,G.James Australia,6.38mm Optilight HL169 Laminate,14606015, ,256,1457603177,0,0.679518282,0.563972771,
3363,CG6227C5.grd,IGDB v45.0,1,0,4.622799873,0.277446091,0.385251015,0.513062775,0.679655492,0.075083196,0.043758709,0,0.839999974,0.029869625,1.000344634,,Guardian,ClimaGuard 62/27 LE on 5mm Clear,13687504,#,256,1457603177,0,0.679655492,0.277446091,
60004,BRONZE_3.DAT,IGDB v11.4,1,0,3.124200106,0.645905435,0.061815184,0.062523909,0.679659009,0.065255113,0.066095881,0,0.839999974,0.839999974,1,,Generic,Generic Bronze Glass,13620701,#,256,1457603291,0,0.679659009,0.645905435,
19723,SD1000.EMN,IGDB v44.0,1,0,3.049999952,0.279636294,0.400978714,0.470846981,0.679675579,0.090539895,0.083407708,0,0.839999974,0.633000016,0.944999993,,Eastman Chemical Company,Signals Defenses Film,13753293,#,256,1457603292,0,0.679675579,0.279636294,
2537,SD1000.CPF,IGDB v18.2,1,0,3.049999952,0.279636294,0.400978714,0.470846981,0.679675579,0.090539895,0.083407708,0,0.839999974,0.633000016,0.944999993,,Solutia Performance Films,Signals Defenses Film,13753293,#,256,1457603292,0,0.679675579,0.279636294,
21228,CL ST Bright Silver 6mm.SGG,IGDB v44.0,1,0,6,0.706508994,0.23867552,0.230592072,0.679701865,0.309738755,0.305119187,0,0.845601022,0.839999974,1,,Saint-Gobain Glass,COOL-LITE ST Bright Silver 6mm,13817562, ,256,1457603293,0,0.679701865,0.706508994,
11452,C-L XTREME 60-28 3mm.SGG,IGDB v17.5,1,0,3,0.251696974,0.593362391,0.507696927,0.679739594,0.099497557,0.104988217,0,0.013,0.837000012,1,,Saint-Gobain Glass,SGG COOL-LITE XTREME 60-28 3mm,13621969,#,256,1457603294,0,0.679739594,0.251696974,
17601,Optisolar D70_8.JJG,IGDB v36.0,1,0,8.119999886,0.338603675,0.202248633,0.428257495,0.679791152,0.107509531,0.105659962,0,0.843373775,0.056337789,1,,Jinjing Group Co.Ltd,Optisolar D70_8,14146507, ,256,1457603294,0,0.679791152,0.338603675,
25094,SLX_090PVB_SB60CLRLAM_3.PPG,IGDB v32.0,1,0,8.834119797,0.291583598,0.130600274,0.333686948,0.679967403,0.085852772,0.086606584,0,0.839999974,0.839999974,0.503633738,,PPG Industries,3mmSolexia_090PVB_3mmSB60Clear,13491148,#,256,1457603295,0,0.679967403,0.291583598,
11692,SN6234_8.gre,IGDB v33.0,1,0,7.747000217,0.305508018,0.370250702,0.538434207,0.680249691,0.103201889,0.107942306,0,0.839999974,0.025500283,1.000344634,,Guardian Europe,SunGuard SN 62/34 on Float ExtraClear 8mm,13490642,#,256,1457603296,0,0.680249691,0.305508018,
743,DefCS36_3mm_060PVB_3mm_8.afg,IGDB v38.0,1,0,7.980000019,0.337108672,0.391864568,0.333222389,0.680662692,0.164184675,0.168760091,0,0.83863622,0.838515818,0.560000002,,AGC Glass Co. N.A.,Defender Comfort Select36_Embedded,13228502,#,256,1457603296,0,0.680662692,0.337108672,
8248,YBE0280_6.syp,IGDB v15.4,1,0,6,0.368115932,0.070049547,0.198227853,0.680822194,0.052144237,0.041368749,0,0.839999974,0.119999997,1,,"SHANGHAI YAOHUA PILKINGTON GLASS CO.,LTD",Curved Tempered LowE on 02(H) Green #2 side,14015689, ,256,1457603297,0,0.680822194,0.368115932,
796,ES73_090PVB_DarkGrn_14.afg,IGDB v45.0,1,0,13.81999969,0.326080233,0.083438687,0.055450827,0.680914223,0.078700691,0.075116478,0,0.844895601,0.844895601,0.612999976,,AGC Glass Co. N.A.,ES73_6mm_090PVB_6mmDarkGrn,13491655,#,256,1457603297,0,0.680914223,0.326080233,
9765,6_EVClr.VRD,IGDB v18.0,1,0,5.889999866,0.589070618,0.172180369,0.209142148,0.681017876,0.23370859,0.262776107,0,0.839999974,0.209189802,1,,Viridian,6mm EVantage™ Clear,13490138, ,256,1457603298,0,0.681017876,0.589070618,
1909,015_216500_VCV0009_3_0Clr.EMN,IGDB v31.0,1,0,6.380000114,0.597938657,0.067310132,0.067310132,0.681030154,0.072281964,0.072281964,0,0.839999974,0.839999974,0.750999987,,Eastman Chemical Company,"Vanceva® Arctic Snow ""9""",13621463,#,256,1457603298,0,0.681030154,0.597938657,
11186,COOL-LITE SKN 065 8mm.SGG,IGDB v16.4,1,0,8,0.32823503,0.492298871,0.433076084,0.681241393,0.112048306,0.121048905,0,0.037,0.837000012,1,,Saint-Gobain Glass,SGG COOL-LITE SKN 065 8mm,13556432, ,256,1457603299,0,0.681241393,0.32823503,
4109,OptifloatBronze3mm.NSG,IGDB v35.0,1,0,2.849999905,0.666916311,0.063117944,0.063117944,0.68128556,0.065152325,0.065152325,0,0.839999974,0.839999974,1,,Pilkington,3mm Optifloat Bronze,13555166, ,256,1457603299,0,0.68128556,0.666916311,
6314,VLE170.vir,IGDB v18.1,1,0,12.85000038,0.310178906,0.304941922,0.26997143,0.681398988,0.126216471,0.132893309,0,0.839999974,0.839999974,0.704999983,,Viracon,"VLE170 13.5mm	(6mm	VLE170	/060 pvb/	6mm Clear)",13556686,#,256,1457603300,0,0.681398988,0.310178906,
5413,OptiBlue_5.PPG,IGDB v42.0,1,0,4.673600197,0.677219927,0.063420378,0.06448555,0.681630313,0.06510587,0.065681979,0,0.842999995,0.841000021,1.000344992,,PPG Industries,Optiblue®  5mm,14735825,#,256,1457603300,0,0.681630313,0.677219927,
3088,SN68#2L333.grd,IGDB v17.0,1,0,8.229599953,0.307599425,0.381391615,0.252942592,0.681681335,0.106841266,0.10804984,0,0.839999974,0.839999974,0.492038012,,Guardian,"SunGuard® SuperNeutral 68 inside (3+.090""+3) clear",13490643,#,256,1457603301,0,0.681681335,0.307599425,
9151,10_KBBG90CLEAR.KRI,IGDB v24.0,1,0,9.961000443,0.334032744,0.061243709,0.060112271,0.681713879,0.072657272,0.069557287,0,0.837915123,0.840828776,1,,kristalbond Manufacturing,10mm KBBG90 Clear,12770509, ,256,1457603302,0,0.681713879,0.334032744,
3414,SNX6227C8.grd,IGDB v19.0,1,0,7.467599869,0.255030572,0.341784686,0.545730293,0.681760371,0.070623763,0.044460438,0,0.839999974,0.020394962,1.000344634,,Guardian,SunGuard® SNX 62/27 on 8mm Clear,13228754,#,256,1457603302,0,0.681760371,0.255030572,
5036,AZURL_6.PPG,IGDB v14.1,1,0,5.664199829,0.321765423,0.050974965,0.051310953,0.681816041,0.065778151,0.066486657,0,0.839999974,0.839999974,1,,PPG Industries,Azuria®,14999734,#,256,1457603303,0,0.681816041,0.321765423,
3362,CG6227C4.grd,IGDB v45.0,1,0,3.835399866,0.279072881,0.402548134,0.513255239,0.681829035,0.074810743,0.04375647,0,0.839999974,0.029869625,1.000344634,,Guardian,ClimaGuard 62/27 LE on 4mm Clear,13687504,#,256,1457603303,0,0.681829035,0.279072881,
4272,Planibel bronze 3.gvb,IGDB v43.0,1,0,2.900000095,0.689741611,0.063666157,0.063666157,0.682026803,0.064408578,0.064408578,0,0.839999974,0.839999974,1,,AGC Glass Europe,Planibel Bronze 3 mm,13686239, ,256,1457603304,0,0.682026803,0.689741611,
9851,BRONZ3.LOF,IGDB v11.4,1,0,3.200400114,0.647611558,0.061634649,0.061634649,0.682031393,0.06371811,0.06371811,0,0.839999974,0.839999974,1,,Pilkington North America,Optifloat™ Bronze,13620958,#,256,1457603304,0,0.682031393,0.647611558,
3107,SN68W#2L662.grd,IGDB v15.4,1,0,13.20799923,0.313380986,0.397055835,0.275302142,0.6822294,0.104232736,0.106857389,0,0.839999974,0.839999974,0.699202836,,Guardian,"SunGuard® SN 68 inside (6+.060""+6) UltraWhite Lam",13556181,#,256,1457603305,0,0.6822294,0.313380986,
18119,CG69_033011-6.CIG,IGDB v38.0,1,0,5.699999809,0.307999223,0.301898479,0.472018152,0.682453215,0.096207961,0.088069215,0,0.839999974,0.027576495,1,,Cardinal Glass Industries,CG69 033011,13621717,#,256,1457603306,0,0.682453215,0.307999223,
1625,CED12-67_6.CSG,IGDB v17.3,1,0,5.919000149,0.349057406,0.278748512,0.392106146,0.682704091,0.066548362,0.039951697,0,0.839999974,0.054854929,1,,China Southern Glass (CSG),Double Silver LowE on Clear,14211791,#,256,1457603306,0,0.682704091,0.349057406,
9590,7060S.NIT,IGDB v40.0,1,0,2.74000001,0.424948275,0.332746565,0.405790657,0.682755291,0.119237266,0.131051838,0,0.839999974,0.048726816,0.150000006,,Nitto Denko Corporation,7060S,13556180,#,256,1457603307,0,0.682755291,0.424948275,
1611,LightGrey_5.CSG,IGDB v17.3,1,0,4.84800005,0.606076539,0.061583459,0.059589468,0.682942152,0.066627033,0.06489002,0,0.839999974,0.839999974,1,,China Southern Glass (CSG),LightGrey Float Glass,14277074,#,256,1457603307,0,0.682942152,0.606076539,
11058,COOL-LITE SKN 065 6mm.SGG,IGDB v17.3,1,0,6,0.330138803,0.49235338,0.44599247,0.683128536,0.112205133,0.121649757,0,0.037,0.837000012,1,,Saint-Gobain Glass,SGG COOL-LITE SKN 065 DIAMANT 6mm,13556433,#,256,1457603308,0,0.683128536,0.330138803,
3361,CG6227C3.grd,IGDB v45.0,1,0,2.97179985,0.280880392,0.422854036,0.513333917,0.684222698,0.075022921,0.04393214,0,0.839999974,0.029869625,1.000344634,,Guardian,ClimaGuard 62/27 LE on 3mm Clear,13753041,#,256,1457603309,0,0.684222698,0.280880392,
11691,SN6234_6.gre,IGDB v33.0,1,0,5.842000008,0.309488535,0.398320884,0.538574219,0.68431747,0.103865676,0.108192973,0,0.839999974,0.025500283,1.000344634,,Guardian Europe,SunGuard SN 62/34 on Float ExtraClear 6mm,13556435,#,256,1457603309,0,0.68431747,0.309488535,
4209,Sunergy clear 4.gvb,IGDB v43.0,1,0,3.849999905,0.535391152,0.105864137,0.0974271,0.684546769,0.101894245,0.087090641,0,0.295710415,0.839999974,1,,AGC Glass Europe,Sunergy Clear 4 mm,14146004, ,256,1457603310,0,0.684546769,0.535391152,
3281,CG6331C6.grd,IGDB v45.0,1,0,5.613399982,0.303295344,0.342808306,0.496631771,0.684560001,0.081302576,0.071136259,0,0.839999974,0.032893583,1.000344634,,Guardian,ClimaGuard 63/31 LE on 6mm Clear,13753296,#,256,1457603310,0,0.684560001,0.303295344,
8363,YNE0668_6.syp,IGDB v36.0,1,0,6,0.348929226,0.386801541,0.461727679,0.684561074,0.08729928,0.081898585,0,0.839999974,0.03303491,1,,"SYP GLASS GROUP CO.,LTD",Double Silver LowE on Low Iron #2 side,14080722,#,256,1457603311,0,0.684561074,0.348929226,
1562,Vk70.swt,IGDB v13.8,1,0,3.046999931,0.350013316,0.273722082,0.363793045,0.684837937,0.09287747,0.089023277,0,0.839999974,0.528999984,0.846000016,,"Southwall Technologies, Inc.",V-Kool® 70,14080722,#,256,1457603312,0,0.684837937,0.350013316,
19753,Vk70.EMN,IGDB v44.0,1,0,3.046999931,0.350013316,0.273722082,0.363793045,0.684837937,0.09287747,0.089023277,0,0.839999974,0.528999984,0.846000016,,Eastman Chemical Company,V-Kool® 70,14080722,#,256,1457603312,0,0.684837937,0.350013316,
2108,Clr-5_090SGP_LoE366-5.CIG,IGDB v20.0,1,0,11.69999981,0.256164134,0.244265348,0.548468709,0.685175717,0.067075267,0.043411341,0,0.839999974,0.022,0.639999986,,Cardinal Glass Industries,Clear-5 / .090SGP / E366-5 (Exposed),13491150,#,256,1457603313,0,0.685175717,0.256164134,
