Repository: katsuya0719/visEPlus

File: static/csv/glass.csv (part 21 of 30)
ID,Name,Source,SpectralData,AngularFunction,Thickness,Tsol,Rsol1,Rsol2,Tvis,Rvis1,Rvis2,Tir,emis1,emis2,Conductivity,Comment,Manufacturer,ProductName,Color,Certification,Status,Timestamp,Specularity,Tvis2,Tsol2,MaterialID
3087,SN68#2L332.grd,IGDB v17.0,1,0,7.467599869,0.310496837,0.381521344,0.264481366,0.685245156,0.107065186,0.10875383,0,0.839999974,0.839999974,0.568708003,,Guardian,"SunGuard® SuperNeutral 68 inside (3+.060""+3) clear",13621972,#,256,1457603314,0,0.685245156,0.310496837,
3106,SN68W#2L661.grd,IGDB v15.4,1,0,12.4460001,0.316711843,0.397198379,0.292454273,0.685781121,0.104443118,0.107553631,0,0.839999974,0.839999974,0.813428998,,Guardian,"SunGuard® SN 68 inside (6+.030""+6) UltraWhite Lam",13687253,#,256,1457603314,0,0.685781121,0.316711843,
3360,CG6227C2.3.grd,IGDB v45.0,1,0,2.286000013,0.282334179,0.440021962,0.513311744,0.686130881,0.075519361,0.044186089,0,0.839999974,0.029869625,1.000344634,,Guardian,ClimaGuard 62/27 LE on 2.3mm Clear,13753042,#,256,1457603315,0,0.686130881,0.282334179,
8618,Nova 70.mwf,IGDB v27.0,1,0,3.177540064,0.497233719,0.310193896,0.349149019,0.686714411,0.215583473,0.21345973,0,0.839999974,0.691020548,1.000344634,,Madico Inc.,NOVA 70,14342865,#,256,1457603315,0,0.686714411,0.497233719,
1069,CS28_5.afg,IGDB v41.0,1,0,4.699999809,0.282752275,0.393229693,0.547731638,0.686808765,0.098907419,0.091660216,0,0.839999974,0.02145171,1,,AGC Glass Co. N.A.,Comfort Select 28™ on clear,13687760,#,256,1457603316,0,0.686808765,0.282752275,
19527,CET13-65_3.CSG.CSG,IGDB v43.0,1,0,2.926000118,0.284512252,0.437270552,0.532670557,0.686812222,0.085635781,0.08906614,0,0.839694202,0.045326594,1,,China Southern Glass (CSG),High Performance LowE on Clear,13818578,#,256,1457603317,0,0.686812222,0.284512252,
744,DefCS36_3mm_090PVB_3mm_9.afg,IGDB v38.0,1,0,8.710000038,0.33515805,0.390157044,0.308942318,0.686873138,0.151501805,0.157058999,0,0.83863622,0.83863622,0.499000013,,AGC Glass Co. N.A.,Defender Comfort Select36_Embedded,13359829,#,256,1457603317,0,0.686873138,0.33515805,
18118,CG69_033011-5.CIG,IGDB v38.0,1,0,4.699999809,0.31256339,0.326837838,0.472078115,0.686883926,0.096305348,0.088075303,0,0.839999974,0.027576495,1,,Cardinal Glass Industries,CG69 033011,13621718,#,256,1457603318,0,0.686883926,0.31256339,
3280,CG6331C5.grd,IGDB v45.0,1,0,4.622799873,0.306042254,0.361602008,0.496736646,0.68731159,0.081556708,0.07133735,0,0.839999974,0.032893583,1.000344634,,Guardian,ClimaGuard 63/31 LE on 5mm Clear,13818833,#,256,1457603319,0,0.68731159,0.306042254,
3424,SNX6227W10.grd,IGDB v30.0,1,0,9.753600121,0.260086566,0.424901932,0.545491755,0.687500477,0.068493016,0.043461297,0,0.839999974,0.020394962,1.000344634,,Guardian,SunGuard® SNX 62/27 on 10mm UltraWhite,13294293,#,256,1457603319,0,0.687500477,0.260086566,
3457,GrdTEX62C6.grd,IGDB v19.0,1,0,5.613399982,0.258587509,0.381182343,0.545900822,0.687588871,0.071019843,0.044868901,0,0.839999974,0.020394962,1.000344634,,Guardian,Guardian TEX 62 Low-E on 6mm Clear,13294291,#,256,1457603320,0,0.687588871,0.258587509,
3487,MkoMC27C6.grd,IGDB v19.0,1,0,5.613399982,0.258587509,0.381182343,0.545900822,0.687588871,0.071019843,0.044868901,0,0.839999974,0.020394962,1.000344634,,Guardian,Manko MC27 hpt Low-E on 6mm Clear,13294291,#,256,1457603320,0,0.687588871,0.258587509,
3413,SNX6227C6.grd,IGDB v18.1,1,0,5.613399982,0.258631229,0.381182343,0.545900822,0.687588871,0.071019843,0.044868901,0,0.839999974,0.020394962,1.000344634,,Guardian,SunGuard® SNX 62/27 on 6mm Clear,13294291,#,256,1457603321,0,0.687588871,0.258631229,
21047,PARSOL H-GREEN 8mm.SGG,IGDB v45.0,1,0,8,0.397074103,0.052275356,0.052336801,0.687669277,0.06569206,0.065489896,0,0.839999974,0.839999974,1,,Saint-Gobain Glass,SGG PARSOL H-GREEN 8mm,14016197, ,256,1457603321,0,0.687669277,0.397074103,
14248,EN2plus_Irish8.GTS,IGDB v43.0,1,0,7.800000191,0.300106943,0.275989383,0.05568197,0.688262463,0.028355453,0.046462726,0,0.041200358,0.846483171,1,,Glas Trösch AG,EN2plus on Irish 8 mm,13885379, ,256,1457603322,0,0.688262463,0.300106943,
11690,SN6234_4.gre,IGDB v33.0,1,0,3.835399866,0.313815176,0.430968136,0.538737118,0.688634574,0.104574822,0.108452551,0,0.839999974,0.025500283,1.000344634,,Guardian Europe,SunGuard SN 62/34 on Float ExtraClear 4mm,13556436,#,256,1457603323,0,0.688634574,0.313815176,
17604,Optisolar D70_6.JJG,IGDB v36.0,1,0,5.920000076,0.35202235,0.236929297,0.42727679,0.688718021,0.11015249,0.105356678,0,0.839999974,0.061172083,1,,Jinjing Group Co.Ltd,Optisolar D70_6,14146766, ,256,1457603323,0,0.688718021,0.35202235,
3086,SN68#2L331.grd,IGDB v17.0,1,0,6.705599785,0.313814074,0.381655544,0.281106323,0.688825488,0.107288033,0.109478287,0,0.839999974,0.839999974,0.703010321,,Guardian,"SunGuard® SuperNeutral 68 inside (3+.030""+3) clear",13687508,#,256,1457603324,0,0.688825488,0.313814074,
6952,HanGlas Green 8mm.HGI,IGDB v29.0,1,0,8,0.352223009,0.049303111,0.049303111,0.689227343,0.064665198,0.064665198,0,0.837000012,0.837000012,1,,Hankuk Glass Industries Inc.,HanGlas Hanlite Green 8mm,13819844, ,256,1457603324,0,0.689227343,0.352223009,
8368,SFC_6.syp,IGDB v37.0,1,0,6,0.359300375,0.066772319,0.100213118,0.689228654,0.083640493,0.093998961,0,0.839999974,0.162554473,1,,"SYP GLASS GROUP CO.,LTD",Solar Control LowE on 22(F)Green 2# side,13622730,#,256,1457603325,0,0.689228654,0.359300375,
5254,SB60 Solexia_6.PPG,IGDB v29.0,1,0,5.664200306,0.293555915,0.089046471,0.431211233,0.689405322,0.052476939,0.03814891,0,0.839999974,0.034606066,0.999979734,,PPG Industries,Solarban® 60 on Solexia®  6mm,13688267,#,256,1457603326,0,0.689405322,0.293555915,
3279,CG6331C4.grd,IGDB v45.0,1,0,3.835399866,0.308269471,0.377430677,0.496902347,0.6895082,0.081453077,0.071391888,0,0.839999974,0.032893583,1.000344634,,Guardian,ClimaGuard 63/31 LE on 4mm Clear,13818833,#,256,1457603326,0,0.6895082,0.308269471,
2107,Clr-5_090PVB_LoE366-5.CIG,IGDB v20.0,1,0,11.69999981,0.254682362,0.242764175,0.548455417,0.68968308,0.067248456,0.043690458,0,0.839999974,0.022,0.579999983,,Cardinal Glass Industries,Clear-5 / .090PVB / E366-5 (Exposed),13425870,#,256,1457603327,0,0.68968308,0.254682362,
8376,YNE0168J_8.syp,IGDB v41.0,1,0,8,0.333981365,0.263424426,0.46034649,0.689794838,0.088439308,0.079831406,0,0.839999974,0.033023302,1,,"SYP GLASS GROUP CO.,LTD",Double Silver LowE on Clear #2 side,13884368,#,256,1457603327,0,0.689794838,0.333981365,
1045,ESR42_6.afg,IGDB v27.0,1,0,5.639999866,0.432498068,0.309727997,0.394055456,0.690189183,0.219998807,0.171647027,0,0.839999974,0.047622047,1,,AGC Glass Co. N.A.,Energy Select R-42™ on Clear,13425113,#,256,1457603328,0,0.690189183,0.432498068,
1068,CS28_4.afg,IGDB v42.0,1,0,3.940000057,0.279866397,0.432739466,0.554807365,0.690221429,0.102064125,0.093504898,0,0.839999974,0.022495167,1,,AGC Glass Co. N.A.,Comfort Select 28™ on clear,13687762,#,256,1457603329,0,0.690221429,0.279866397,
18117,CG69_033011-4.CIG,IGDB v38.0,1,0,3.900000095,0.31545499,0.339868069,0.472333014,0.690401912,0.097492419,0.08868815,0,0.839999974,0.027576495,1,,Cardinal Glass Industries,CG69 033011,13687511,#,256,1457603329,0,0.690401912,0.31545499,
8263,YLE0170_6.syp,IGDB v15.4,1,0,6,0.447920114,0.29336533,0.345771164,0.690722108,0.197596312,0.119784631,0,0.839999974,0.07,1,,"SHANGHAI YAOHUA PILKINGTON GLASS CO.,LTD",Solar Control LowE on Clear #3 Side,13359578, ,256,1457603330,0,0.690722108,0.447920114,
3456,GrdTEX62C5.grd,IGDB v19.0,1,0,4.622799873,0.26053682,0.404658198,0.54599601,0.690722585,0.071248896,0.045076765,0,0.839999974,0.020394962,1.000344634,,Guardian,Guardian TEX 62 Low-E on 5mm Clear,13294548,#,256,1457603330,0,0.690722585,0.26053682,
3412,SNX6227C5.grd,IGDB v19.0,1,0,4.622799873,0.26053682,0.404658198,0.54599601,0.690722585,0.071248896,0.045076765,0,0.839999974,0.020394962,1.000344634,,Guardian,SunGuard® SNX 62/27 on 5mm Clear,13294548,#,256,1457603331,0,0.690722585,0.26053682,
3486,MkoMC27C5.grd,IGDB v19.0,1,0,4.622799873,0.26053682,0.404658198,0.54599601,0.690722585,0.071248896,0.045076765,0,0.839999974,0.020394962,1.000344634,,Guardian,Manko MC27 hpt Low-E on 5mm Clear,13294548,#,256,1457603331,0,0.690722585,0.26053682,
6512,TDE72_10.TGI,IGDB v25.0,1,0,10,0.325380355,0.211331695,0.42376247,0.691233993,0.063812956,0.057177924,0,0.839999974,0.055170432,1,,Taiwan Glass Ind. Corp.,CL_TDE72_10,14277838, ,256,1457603332,0,0.691233993,0.325380355,
1628,CEF13-69_6.CSG,IGDB v17.3,1,0,5.971000195,0.447082549,0.259095877,0.304430753,0.691280723,0.129052252,0.043073591,0,0.839999974,0.08429487,1,,China Southern Glass (CSG),LowE on Clear,14146514,#,256,1457603333,0,0.691280723,0.447082549,
2903,6dn170.XYG,IGDB v23.0,1,0,5.869999886,0.333819777,0.301005602,0.412657261,0.69140321,0.062896729,0.046430267,0,0.839999974,0.037,1,,XYG Glass,_XYG Low-E DN170 on Clear,14015695, ,256,1457603333,0,0.69140321,0.333819777,
3423,SNX6227W8.grd,IGDB v30.0,1,0,7.747000217,0.262181818,0.446069479,0.545593977,0.69150728,0.068796471,0.043726161,0,0.839999974,0.020394962,1.000344634,,Guardian,SunGuard® SNX 62/27 on 8mm UltraWhite,13294549,#,256,1457603334,0,0.69150728,0.262181818,
3278,CG6331C3.grd,IGDB v45.0,1,0,2.97179985,0.310759932,0.395962298,0.496999204,0.691927433,0.081671283,0.071567774,0,0.839999974,0.032893583,1.000344634,,Guardian,ClimaGuard 63/31 LE on 3mm Clear,13818834,#,256,1457603334,0,0.691927433,0.310759932,
19528,CET13-65_4.CSG.CSG,IGDB v43.0,1,0,3.934999943,0.289359331,0.398821831,0.530332088,0.692111611,0.082607679,0.086576089,0,0.839999974,0.045326594,1,,China Southern Glass (CSG),High Performance LowE on Clear,13884371,#,256,1457603335,0,0.692111611,0.289359331,
1619,SJ65s-1_6.CSG,IGDB v29.0,1,0,5.96999979,0.286644667,0.356660277,0.518687546,0.692507088,0.073950484,0.041002482,0,0.839999974,0.020697564,1,,China Southern Glass (CSG),Triple LowE on Clear,13753047,#,256,1457603336,0,0.692507088,0.286644667,
2106,Clr-3_090SGP_LoE366-3.CIG,IGDB v20.0,1,0,8.300000191,0.261511892,0.298744172,0.548686087,0.692953885,0.067527071,0.043900661,0,0.839999974,0.022,0.560000002,,Cardinal Glass Industries,Clear-3 / .090SGP / E366-3 (Exposed),13556944,#,256,1457603336,0,0.692953885,0.261511892,
12793,DkGrnSMGIII_5.grs,IGDB v34.0,1,0,4.749800205,0.375445753,0.054144304,0.051887076,0.693019986,0.068345159,0.06686835,0,0.839999974,0.839999974,1.000344634,,Guardian Asia,Dark Green SMGIII Glass 5 mm,14082246,#,256,1457603337,0,0.693019986,0.375445753,
2750,PR70.mmm,IGDB v16.0,1,0,5.716199875,0.364645064,0.153121158,0.1169504,0.693045914,0.085729554,0.087511398,0,0.839999974,0.779999971,0.982922792,,3M Corporation,Prestige,14146514,#,256,1457603337,0,0.693045914,0.364645064,
18116,CG69_033011-3.CIG,IGDB v38.0,1,0,3,0.319254458,0.367539525,0.472468555,0.693148792,0.097757332,0.088826612,0,0.839999974,0.027576495,1,,Cardinal Glass Industries,CG69 033011,13687512,#,256,1457603338,0,0.693148792,0.319254458,
3485,MkoMC27C4.grd,IGDB v19.0,1,0,3.835399866,0.262101114,0.424658418,0.546068192,0.693235278,0.071409404,0.045253731,0,0.839999974,0.020394962,1.000344634,,Guardian,Manko MC27 hpt Low-E on 4mm Clear,13294549,#,256,1457603338,0,0.693235278,0.262101114,
3411,SNX6227C4.grd,IGDB v19.0,1,0,3.835399866,0.262101114,0.424658418,0.546068192,0.693235278,0.071409404,0.045253731,0,0.839999974,0.020394962,1.000344634,,Guardian,SunGuard® SNX 62/27 on 4mm Clear,13294549,#,256,1457603339,0,0.693235278,0.262101114,
3455,GrdTEX62C4.grd,IGDB v19.0,1,0,3.835399866,0.262101114,0.424658418,0.546068192,0.693235278,0.071409404,0.045253731,0,0.839999974,0.020394962,1.000344634,,Guardian,Guardian TEX 62 Low-E on 4mm Clear,13294549,#,256,1457603339,0,0.693235278,0.262101114,
2123,LoE180-6_090SGP_Green-6.CIG,IGDB v19.0,1,0,13.60000038,0.32479775,0.064470403,0.172025204,0.693293631,0.076377861,0.080585971,0,0.839999974,0.839999974,0.5,,Cardinal Glass Industries,E180-6 / 0.090 SGP / Green-6,13688520,#,256,1457603340,0,0.693293631,0.32479775,
1070,ES28_6.afg,IGDB v38.0,1,0,5.610000134,0.276296943,0.397263288,0.559357405,0.693342984,0.090198226,0.084200323,0,0.839999974,0.0194993,1,,AGC Glass Co. N.A.,Energy Select 28™ on clear,13819087,#,256,1457603340,0,0.693342984,0.276296943,
3277,CG6331C2.3.grd,IGDB v45.0,1,0,2.286000013,0.312776268,0.411493778,0.497114748,0.693855584,0.081703939,0.071659185,0,0.839999974,0.032893583,1.000344634,,Guardian,ClimaGuard 63/31 LE on 2.3mm Clear,13819090,#,256,1457603341,0,0.693855584,0.312776268,
8377,YNE0668J_8.syp,IGDB v41.0,1,0,8,0.356599301,0.374056965,0.455355614,0.694344103,0.096012272,0.087542847,0,0.839999974,0.032259628,1,,"SYP GLASS GROUP CO.,LTD",Double Silver LowE on Low Iron #2 side,13884373,#,256,1457603342,0,0.694344103,0.356599301,
2131,366-8.CIG,IGDB v43.0,1,0,7.800000191,0.26304087,0.309308767,0.548474848,0.694415748,0.066439971,0.043362778,0,0.839999974,0.022343583,1,,Cardinal Glass Industries,LoE³ 366 on 8mm Clear,13688271,#,256,1457603342,0,0.694415748,0.26304087,
8222,22_F_Green_8.syp,IGDB v15.4,1,0,8,0.357292742,0.051835403,0.051835403,0.694534719,0.068106808,0.068106808,0,0.839999974,0.839999974,1,,"SHANGHAI YAOHUA PILKINGTON GLASS CO.,LTD",22(F)-Green Float Glass,13950917, ,256,1457603343,0,0.694534719,0.357292742,
5022,SOLEXIA_10.PPG,IGDB v41.0,1,0,9.397999763,0.344446063,0.051108606,0.051268313,0.694547057,0.067466654,0.068952203,0,0.839999974,0.839999974,1.000344992,,PPG Industries,Solexia®  10mm,13951171,#,256,1457603343,0,0.694547057,0.344446063,
2105,Clr-3_090PVB_LoE366-3.CIG,IGDB v20.0,1,0,8.300000191,0.258708268,0.309119731,0.549822152,0.694650888,0.073909186,0.047741175,0,0.839999974,0.022,0.49000001,,Cardinal Glass Industries,Clear-3 / .090PVB / E366-3 (Exposed),13426129,#,256,1457603344,0,0.694650888,0.258708268,
1044,CSR42_5.afg,IGDB v27.0,1,0,4.670000076,0.446808547,0.318881184,0.377324909,0.694826007,0.219646558,0.159842521,0,0.839999974,0.050134361,1,,AGC Glass Co. N.A.,Comfort Select R-42™ on Clear,13425115,#,256,1457603345,0,0.694826007,0.446808547,
11030,PLANITHERM 4S lami44-1.SGG,IGDB v20.0,1,0,8.380000114,0.375645161,0.480548263,0.327864915,0.694854677,0.196124345,0.212774724,0,0.013,0.837000012,0.708000004,,Saint-Gobain Glass,SGG PLANITHERM 4S lami44-1,13622230,#,256,1457603345,0,0.694854677,0.375645161,
5660,le70i1.gja,IGDB v13.6,1,0,5.829999924,0.444882482,0.181769252,0.296597689,0.694872797,0.065482028,0.083297171,0,0.839999974,0.104000002,1,,G.James Australia,Solarplus LE70i on Clear,13490903, ,256,1457603346,0,0.694872797,0.444882482,
1067,CS28_3.afg,IGDB v41.0,1,0,3.180000067,0.286128253,0.437802762,0.551001787,0.695156157,0.098142982,0.091154575,0,0.839999974,0.021479052,1,,AGC Glass Co. N.A.,Comfort Select 28™ on clear,13753554,#,256,1457603346,0,0.695156157,0.286128253,
3422,SNX6227W6.grd,IGDB v18.1,1,0,5.842000008,0.264260799,0.467390835,0.545696557,0.695384264,0.069084004,0.043973725,0,0.839999974,0.020394962,1.000344634,,Guardian,SunGuard® SNX 62/27 on 6mm UltraWhite,13360086,#,256,1457603347,0,0.695384264,0.264260799,
2923,French Green_8.XYG,IGDB v34.0,1,0,7.96999979,0.369675845,0.054922037,0.053796072,0.695872903,0.071138777,0.071329735,0,0.839999974,0.839999974,1,,XYG Glass,Green_8,14016965, ,256,1457603347,0,0.695872903,0.369675845,
3410,SNX6227C3.grd,IGDB v19.0,1,0,2.97179985,0.263841569,0.4480865,0.546156764,0.69599992,0.071613796,0.045442663,0,0.839999974,0.020394962,1.000344634,,Guardian,SunGuard® SNX 62/27 on 3mm Clear,13360085,#,256,1457603348,0,0.69599992,0.263841569,
3454,GrdTEX62C3.grd,IGDB v19.0,1,0,2.97179985,0.263841569,0.4480865,0.546156764,0.69599992,0.071613796,0.045442663,0,0.839999974,0.020394962,1.000344634,,Guardian,Guardian TEX 62 Low-E on 3mm Clear,13360085,#,256,1457603348,0,0.69599992,0.263841569,
3484,MkoMC27C3.grd,IGDB v19.0,1,0,2.97179985,0.263841569,0.4480865,0.546156764,0.69599992,0.071613796,0.045442663,0,0.839999974,0.020394962,1.000344634,,Guardian,Manko MC27 hpt Low-E on 3mm Clear,13360085,#,256,1457603349,0,0.69599992,0.263841569,
5557,hl219.gja,IGDB v13.1,1,0,10.5,0.360532165,0.072014108,0.110190585,0.696071327,0.100433536,0.113221973,0,0.839999974,0.159999996,0.791999996,,G.James Australia,HL219,13819595, ,256,1457603350,0,0.696071327,0.360532165,
12775,LtGreen_8.grs,IGDB v34.0,1,0,7.600000381,0.375445187,0.055632573,0.052610669,0.696229517,0.070354521,0.068439089,0,0.839999974,0.839999974,1.000344634,,Guardian Asia,Light Green Glass 8 mm,14082246,#,256,1457603350,0,0.696229517,0.375445187,
12784,GrnSMGII_6.grs,IGDB v34.0,1,0,5.75,0.377041429,0.054203838,0.051945694,0.696335971,0.068574965,0.0671326,0,0.839999974,0.839999974,1.000344634,,Guardian Asia,Green SMGII Glass 6 mm,14016711,#,256,1457603351,0,0.696335971,0.377041429,
1539,SLCLCL06.SWT,IGDB v11.4,1,0,5.714999676,0.337080657,0.21242924,0.342888802,0.69675535,0.080382586,0.078427985,0,0.839999974,0.570698261,0.948298991,,"Southwall Technologies, Inc.",Solis® Clear on Clear,14212559, ,256,1457603351,0,0.69675535,0.337080657,
2776,Ultraprs70.mmm,IGDB v31.0,1,0,3.269999981,0.395699471,0.212357536,0.142669305,0.696857512,0.123313256,0.11387302,0,0.839999974,0.809436381,0.930000007,,3M Corporation,Prestige Ultra PR-S70,14211801,#,256,1457603352,0,0.696857512,0.395699471,
18115,CG69_033011-2.CIG,IGDB v38.0,1,0,2.200000048,0.322497934,0.385378689,0.472571492,0.696920931,0.098189108,0.089029454,0,0.839999974,0.027576495,1,,Cardinal Glass Industries,CG69 033011,13753049,#,256,1457603352,0,0.696920931,0.322497934,
2104,Clr-27_090SGP_LoE366-27.CIG,IGDB v20.0,1,0,7.599999905,0.263765067,0.312098861,0.548785806,0.69717747,0.067682333,0.044126552,0,0.839999974,0.022,0.540000021,,Cardinal Glass Industries,Clear-2.7 / .090SGP / E366-2.7 (Exposed),13622737,#,256,1457603353,0,0.69717747,0.263765067,
25065,SB60CLR_075SFX_CLRLAM_6.PPG,IGDB v45.0,1,0,13.1317997,0.315942377,0.280756772,0.228181556,0.69734627,0.091333374,0.092795879,0,0.839999974,0.839999974,0.636897624,,PPG Industries,6mmSB60Clear_075Saflex®VSO2_6mmClear,13622737,#,256,1457603354,0,0.69734627,0.315942377,
19730,VEP70SRCDF.EMN,IGDB v44.0,1,0,3.088000059,0.461691231,0.213950932,0.26767987,0.697378099,0.078017622,0.039858304,0,0.839999974,0.090000004,0.916999996,,Eastman Chemical Company,VEP70SRCDF,12769758,#,256,1457603354,0,0.697378099,0.461691231,
2572,LEP70SRCDF.CPF,IGDB v22.0,1,0,3.088000059,0.461691231,0.213950932,0.26767987,0.697378099,0.078017622,0.039858304,0,0.839999974,0.090000004,0.916999996,,Solutia Performance Films,EnerLogic LEP70SRCDF,12769758,#,256,1457603355,0,0.697378099,0.461691231,
2546,VEP70SRCDF.CPF,IGDB v21.0,1,0,3.088000059,0.461691231,0.213950932,0.26767987,0.697378099,0.078017622,0.039858304,0,0.839999974,0.090000004,0.916999996,,Solutia Performance Films,VEP70SRCDF,12769758,#,256,1457603355,0,0.697378099,0.461691231,
19740,LEP70SRCDF.EMN,IGDB v44.0,1,0,3.088000059,0.461691231,0.213950932,0.26767987,0.697378099,0.078017622,0.039858304,0,0.839999974,0.090000004,0.916999996,,Eastman Chemical Company,EnerLogic LEP70SRCDF,12769758,#,256,1457603356,0,0.697378099,0.461691231,
1080,ES31_6.afg,IGDB v38.0,1,0,5.610000134,0.311066329,0.422455579,0.540934026,0.69743228,0.173434585,0.161056206,0,0.839999974,0.022850759,1,,AGC Glass Co. N.A.,Energy Select 31™ on clear,13622231,#,256,1457603356,0,0.69743228,0.311066329,
1079,CS31_5.afg,IGDB v38.0,1,0,4.71999979,0.313296616,0.443139642,0.539815843,0.697773755,0.179082379,0.167736724,0,0.839999974,0.022195138,1,,AGC Glass Co. N.A.,Comfort Select™ 31 on clear,13491160,#,256,1457603357,0,0.697773755,0.313296616,
6367,VNE163-10.VIR,IGDB v35.0,1,0,9.399999619,0.275991201,0.27929613,0.512385309,0.697828889,0.070582442,0.039787382,0,0.839999974,0.037321828,1,,Viracon,LowE on Clear,13753809,#,256,1457603358,0,0.697828889,0.275991201,
26100,SNX6227W5.grd,IGDB v32.0,1,0,4.622799873,0.265524328,0.481717795,0.545758724,0.697855711,0.069257274,0.04414976,0,0.839999974,0.020394962,1.000344634,,Guardian,SunGuard® SNX 62/27 on UltraWhite 5 mm,13360087,#,256,1457603358,0,0.697855711,0.265524328,
16346,SOLARSTOP Smart Aqua 75.SAM,IGDB v31.0,1,0,5.918000221,0.377414018,0.198944211,0.083495326,0.697883129,0.0463624,0.062680274,0,0.130090609,0.839999974,1,,Sanam Glass,SOLARSTOP Smart Aqua 75,14212810, ,256,1457603359,0,0.697883129,0.377414018,
1635,CNY170_6.CSG,IGDB v17.3,1,0,5.965000153,0.657108247,0.090188734,0.11830765,0.697917759,0.114893861,0.133596182,0,0.839999974,0.838350773,1,,China Southern Glass (CSG),Solar on Clear,14015193,#,256,1457603359,0,0.697917759,0.657108247,
2103,Clr-27_090PVB_LoE366-27.CIG,IGDB v20.0,1,0,7.599999905,0.261946261,0.310587257,0.549365997,0.698815644,0.071070731,0.046211552,0,0.839999974,0.022,0.469999999,,Cardinal Glass Industries,Clear-2.7 / .090PVB / E366-2.7 (Exposed),13557201,#,256,1457603360,0,0.698815644,0.261946261,
18126,Clear-3_030PVB_E366-3.CIG,IGDB v39.0,1,0,6.099999905,0.270155638,0.326439112,0.536464274,0.699195385,0.078720078,0.042590011,0,0.844413102,0.022343583,0.685000002,,Cardinal Glass Industries,Clear-2.7 / .030 Sound Control PVB / E366-2.7 (4),13753556,#,256,1457603360,0,0.699195385,0.270155638,
9006,MakSL_H35 Green_6.BMS,IGDB v17.3,1,0,5.860000134,0.656322777,0.075765558,0.07578481,0.699217558,0.076704279,0.076811977,0,0.899999976,0.899999976,0.200000003,,Sheffield Plastics,Makrolon SL,13951931, ,256,1457603361,0,0.699217558,0.656322777,
1066,CS28_2.afg,IGDB v42.0,1,0,2.210000038,0.285027534,0.471403122,0.5532704,0.699228108,0.098289773,0.090370283,0,0.839999974,0.022922037,1,,AGC Glass Co. N.A.,Comfort Select 28™ on clear,13753556,#,256,1457603362,0,0.699228108,0.285027534,
1752,Lite 70.ABF,IGDB v17.2,1,0,5.929999828,0.580196142,0.088081568,0.083196171,0.69938916,0.095827632,0.085060835,0,0.839999974,0.949999988,0.726000011,,A & B Films Pte Ltd,Lite 70,14080982, ,256,1457603362,0,0.69938916,0.580196142,
9875,BLGRN8.LOF,IGDB v11.4,1,0,7.950200081,0.401893109,0.052241825,0.052241825,0.699952066,0.066362821,0.066362821,0,0.839999974,0.839999974,1,,Pilkington North America,Optifloat™ Blue-Green,14409926,#,256,1457603363,0,0.699952066,0.401893109,
1716,NatureGreen60.ABF,IGDB v17.0,1,0,4.874000072,0.60849154,0.073626965,0.075591147,0.699998736,0.07641793,0.083309934,0,0.959999979,0.839999974,0.981000006,,A & B Films Pte Ltd,Nature Green 60,13819347, ,256,1457603363,0,0.699998736,0.60849154,
1043,CSR42_4.afg,IGDB v27.0,1,0,3.910000086,0.44449538,0.340287894,0.393544018,0.700117648,0.216984868,0.158912197,0,0.839999974,0.046717253,1,,AGC Glass Co. N.A.,Comfort Select R-42™ on Clear,13425371,#,256,1457603364,0,0.700117648,0.44449538,
11380,PLANITHERM 1_3 T H 6mm.SGG,IGDB v17.2,1,0,6,0.350217402,0.252268136,0.078711659,0.700153291,0.032220058,0.052923091,0,0.090000004,0.837000012,1,,Saint-Gobain Glass,SGG PLANITHERM 1_3 T H-GREEN 6mm,13885386, ,256,1457603364,0,0.700153291,0.350217402,
11376,PLANITHERM 4S 8mm.SGG,IGDB v17.2,1,0,8,0.390079111,0.480737746,0.307257444,0.700386941,0.19732973,0.209956601,0,0.037,0.837000012,1,,Saint-Gobain Glass,SGG PLANITHERM 4S 8mm,13622486, ,256,1457603365,0,0.700386941,0.390079111,
11028,PLANITHERM 4S lami33-1.SGG,IGDB v25.0,1,0,6.380000114,0.385333359,0.481024951,0.356299341,0.70122093,0.197000116,0.216038942,0,0.013,0.837000012,0.652999997,,Saint-Gobain Glass,SGG PLANITHERM 4S lami33-1,13687768,#,256,1457603365,0,0.70122093,0.385333359,
8252,YCE0171_6.syp,IGDB v15.4,1,0,6,0.404444426,0.343100727,0.438066006,0.701224864,0.193338692,0.13961418,0,0.839999974,0.050000001,1,,"SHANGHAI YAOHUA PILKINGTON GLASS CO.,LTD",Solar Control LowE on Clear 2# side,13425879, ,256,1457603366,0,0.701224864,0.404444426,
6261,VNE163.VIR,IGDB v16.0,1,0,5.659999847,0.28095153,0.358976215,0.511054635,0.701296091,0.060639281,0.031227659,0,0.839999974,0.0319359,1,,Viracon,LowE on Clear,13688021,#,256,1457603366,0,0.701296091,0.28095153,
11383,PLANITHERM 4S 10mm.SGG,IGDB v17.2,1,0,10,0.391100705,0.48074919,0.309634954,0.701404989,0.197276145,0.210756987,0,0.037,0.837000012,1,,Saint-Gobain Glass,SGG PLANITHERM 4S 10mm,13622486, ,256,1457603367,0,0.701404989,0.391100705,
1617,SJ65s_6.CSG,IGDB v29.0,1,0,5.96999979,0.291287959,0.473816991,0.524907768,0.701593876,0.074636079,0.040559649,0,0.839999974,0.020697564,1,,China Southern Glass (CSG),Triple LowE on LowIron,13818842,#,256,1457603368,0,0.701593876,0.291287959,
6801,6mmSDT1-70.SGT,IGDB v24.0,1,0,5.880000114,0.32673794,0.309959978,0.485691935,0.701671958,0.089609884,0.067180626,0,0.842101455,0.05350624,1,,"Guangdong Avic Special Glass Technology Co., Ltd",SDT1-70(T),13884882, ,256,1457603368,0,0.701671958,0.32673794,
1238,GNFL6.amg,IGDB v17.1,1,0,5.949999809,0.389138818,0.049463745,0.049463745,0.702170014,0.063435219,0.063435219,0,0.839999974,0.839999974,1,,Asahimas,Panasap Green 6.0,14016712, ,256,1457603369,0,0.702170014,0.389138818,
8235,YAC0170_6.syp,IGDB v15.4,1,0,6,0.667559505,0.150749505,0.156256124,0.702416658,0.219797596,0.196163595,0,0.839999974,0.819999993,1,,"SHANGHAI YAOHUA PILKINGTON GLASS CO.,LTD",Solar Reflective on Clear,13753051, ,256,1457603369,0,0.702416658,0.667559505,
17602,Optisolar UD70_6.JJG,IGDB v36.0,1,0,5.880000114,0.376696676,0.318028301,0.430502415,0.702422798,0.117158026,0.109853372,0,0.842787504,0.065816194,1,,Jinjing Group Co.Ltd,Optisolar UD70_6,14212563, ,256,1457603370,0,0.702422798,0.376696676,
8210,02_H_Green_8.syp,IGDB v15.4,1,0,8,0.394666553,0.053594999,0.053594999,0.702427864,0.06824702,0.06824702,0,0.839999974,0.839999974,1,,"SHANGHAI YAOHUA PILKINGTON GLASS CO.,LTD",02(H)-Green Float Glass,14213319, ,256,1457603370,0,0.702427864,0.394666553,
980,TiAC28_6.AFG,IGDB v17.3,1,0,5.71999979,0.26758799,0.348673254,0.548367381,0.70250541,0.065277591,0.042892776,0,0.839999974,0.022,1,,AGC Glass Co. N.A.,Comfort TiAC28 on Clear,13754065,#,256,1457603371,0,0.70250541,0.26758799,
2157,LoE366-6.CIG,IGDB v16.4,1,0,5.71999979,0.26758799,0.348673254,0.548367381,0.70250541,0.065277591,0.042892776,0,0.839999974,0.022,1,,Cardinal Glass Industries,LoE³ 366 on 6mm Clear,13754065,#,256,1457603371,0,0.70250541,0.26758799,
3611,S3-IRUVN-2S.SIJ,IGDB v14.4,1,0,2.960000038,0.457665175,0.066379093,0.066411659,0.702519834,0.075817384,0.075771339,0,0.91900003,0.917999983,1,,Sketch Incorporated of Japan,S3-IRUVN-2S,14081237, ,256,1457603372,0,0.702519834,0.457665175,
1078,CS31_4.afg,IGDB v38.0,1,0,3.890000105,0.316719025,0.449155778,0.540752411,0.703076839,0.176814958,0.166747287,0,0.839999974,0.021878744,1,,AGC Glass Co. N.A.,Comfort Select™ 31 on clear,13425881,#,256,1457603373,0,0.703076839,0.316719025,
5600,dle701.gja,IGDB v14.3,1,0,5.984000206,0.345445037,0.281102568,0.443742722,0.703159273,0.073314257,0.067429997,0,0.839999974,0.048,1,,G.James Australia,Solarplus DLE70 on Clear,13556950, ,256,1457603373,0,0.703159273,0.345445037,
9724,5_SGrn.VRD,IGDB v17.1,1,0,4.849999905,0.383485526,0.051362898,0.048805382,0.703175843,0.066409603,0.064865001,0,0.839999974,0.839999974,1,,Viridian,5mm SuperGreen™,13885642, ,256,1457603374,0,0.703175843,0.383485526,
1005,MEADOWGREEN_6.afg,IGDB v27.0,1,0,6.050000191,0.370144278,0.050933085,0.050933085,0.703564346,0.067356199,0.067356199,0,0.839999974,0.839999974,1,,AGC Glass Co. N.A.,Solarshield Meadow Green™,14016712,#,256,1457603374,0,0.703564346,0.370144278,
1564,XIRR7241 Low Reflective 6mm.SWT,IGDB v17.5,1,0,7.300000191,0.31984666,0.314915091,0.247957394,0.70366174,0.066816412,0.053778071,0,0.839999974,0.839999974,0.65200001,,"Southwall Technologies, Inc.",XIR®7241 Low Reflective 6mm,13688023,#,256,1457603375,0,0.70366174,0.31984666,
1593,XIRR7241 Low Reflective 12mm.SWT,IGDB v18.1,1,0,12.10000038,0.309164852,0.290199339,0.216925874,0.703892887,0.064825587,0.053923912,0,0.839999974,0.839999974,0.736000001,,"Southwall Technologies, Inc.",XIR®7241 Low Reflective 12mm,13819347,#,256,1457603375,0,0.703892887,0.309164852,
8224,42_BlueGreen_8.syp,IGDB v15.4,1,0,8,0.428978682,0.054577935,0.054577935,0.704246104,0.068658449,0.068658449,0,0.839999974,0.839999974,1,,"SHANGHAI YAOHUA PILKINGTON GLASS CO.,LTD",42-Blue Green Float Glass,14475464, ,256,1457603376,0,0.704246104,0.428978682,
19743,VS70 SR CDF.EMN,IGDB v44.0,1,0,3.049999952,0.387706786,0.258991241,0.313023061,0.704286397,0.0817509,0.078784302,0,0.839999974,0.658999979,0.925999999,,Eastman Chemical Company,Vista Spectrally Selective,13884885,#,256,1457603377,0,0.704286397,0.387706786,
2580,VS70 SR CDF.CPF,IGDB v18.2,1,0,3.049999952,0.387706786,0.258991241,0.313023061,0.704286397,0.0817509,0.078784302,0,0.839999974,0.658999979,0.925999999,,Solutia Performance Films,Vista Spectrally Selective,13884885,#,256,1457603377,0,0.704286397,0.387706786,
5434,SB70XL Clear_5.PPG,IGDB v43.0,1,0,4.673600197,0.270829171,0.37362805,0.561726451,0.704537928,0.077043451,0.059146188,0,0.842000008,0.017999999,1.000344992,,PPG Industries,Solarban® 70XL on Clear  5mm,13753813,#,256,1457603378,0,0.704537928,0.270829171,
17600,Optisolar D70_5.JJG,IGDB v36.0,1,0,4.869999886,0.365551293,0.255257666,0.428174675,0.704687893,0.112849444,0.108403884,0,0.842975259,0.060533002,1,,Jinjing Group Co.Ltd,Optisolar D70_5,14343889, ,256,1457603378,0,0.704687893,0.365551293,
5926,solect_green.gja,IGDB v14.3,1,0,6.449999809,0.398740619,0.06618312,0.104529887,0.704718947,0.096099027,0.111124501,0,0.839999974,0.159999996,0.819000006,,G.James Australia,Solect Green,13688529, ,256,1457603379,0,0.704718947,0.398740619,
16554,Dimension X.ERN,IGDB v38.0,1,0,2.914999962,0.377849519,0.378127515,0.399086386,0.704809248,0.087565407,0.090974331,0,0.839999974,0.752219021,0.944000006,,Erickson International LLC,Dimension X,13622235,#,256,1457603380,0,0.704809248,0.377849519,
1605,Green_8.CSG,IGDB v17.3,1,0,7.785999775,0.376535445,0.053266883,0.050267853,0.704920352,0.067811936,0.065653205,0,0.839999974,0.839999974,1,,China Southern Glass (CSG),Green Float Glass,13951432,#,256,1457603380,0,0.704920352,0.376535445,
2721,RE70NEAR.MMM,IGDB v16.2,1,0,3.140000105,0.637910664,0.085412323,0.076111965,0.704925954,0.094657987,0.082981251,0,0.839999974,0.850000024,0.949999988,,3M Corporation,Neutral 70,14080985,#,256,1457603381,0,0.704925954,0.637910664,
2233,Gr90sg10.PGT,IGDB v13.5,1,0,10.24100018,0.358080655,0.057248615,0.0818602,0.705162287,0.075235762,0.077048965,0,0.839999974,0.839999974,0.546000004,,PGT Industries,PGT Green low e.215 Lami10,13492175,#,256,1457603381,0,0.705162287,0.358080655,
5651,le80i2.gja,IGDB v13.6,1,0,5.828999996,0.352038682,0.090270683,0.281014115,0.70596081,0.072213158,0.076496795,0,0.839999974,0.104999997,1,,G.James Australia,Solarplus LE80i on Green,13492176, ,256,1457603382,0,0.70596081,0.352038682,
1554,XIRR7241 Clear 12mm.SWT,IGDB v18.0,1,0,12.10000038,0.316505194,0.299995273,0.293720454,0.706874371,0.082100935,0.084099054,0,0.839999974,0.839999974,0.65200001,,"Southwall Technologies, Inc.",XIR®7241 Clear 12mm,13884885,#,256,1457603382,0,0.706874371,0.316505194,
2156,LoE366-5.CIG,IGDB v16.4,1,0,4.75,0.270483434,0.379137844,0.548378944,0.707006276,0.065040991,0.042853817,0,0.839999974,0.022,1,,Cardinal Glass Industries,LoE³ 366 on 5mm Clear,13754066,#,256,1457603383,0,0.707006276,0.270483434,
5433,SB70XL Clear_4.PPG,IGDB v43.0,1,0,3.911600113,0.272722244,0.397653341,0.561815739,0.707300663,0.077285022,0.059338406,0,0.842000008,0.017999999,1.000344992,,PPG Industries,Solarban® 70XL on Clear  4mm,13753814,#,256,1457603383,0,0.707300663,0.272722244,
16343,SOLARSTOP Fantasy Green 75.SAM,IGDB v33.0,1,0,5.777999878,0.397600204,0.18209067,0.08415769,0.707776785,0.051448189,0.065125488,0,0.136353537,0.839999974,1,,Sanam Glass,SOLARSTOP Fantasy Green 75,14147534, ,256,1457603384,0,0.707776785,0.397600204,
1243,HFL8.amg,IGDB v17.1,1,0,7.860000134,0.471785784,0.052573234,0.052573234,0.707890093,0.06348598,0.06348598,0,0.839999974,0.839999974,1,,Asahimas,Panasap Blue 8.0,14606538, ,256,1457603384,0,0.707890093,0.471785784,
2926,6XEDN0169-D.XYG,IGDB v34.0,1,0,5.840000153,0.388831735,0.258826762,0.414224178,0.708014369,0.092061706,0.083785534,0,0.842615426,0.065455079,1,,XYG Glass,6XEDN0169-D,14343890, ,256,1457603385,0,0.708014369,0.388831735,
1077,CS31_3.afg,IGDB v38.0,1,0,3.230000019,0.316167325,0.443392605,0.540021777,0.708031595,0.167363033,0.154228255,0,0.839999974,0.023232937,1,,AGC Glass Co. N.A.,Comfort Select™ 31 on clear,13622489,#,256,1457603386,0,0.708031595,0.316167325,
8273,YME2285_6.syp,IGDB v15.4,1,0,6,0.340987951,0.068024442,0.268416762,0.708219469,0.049240552,0.027717018,0,0.839999974,0.059999999,1,,"SHANGHAI YAOHUA PILKINGTON GLASS CO.,LTD",High Transmittance LowE on 22(F) Green #2 Side,14147786, ,256,1457603386,0,0.708219469,0.340987951,
2234,Az90sg10.PGT,IGDB v13.5,1,0,10.24100018,0.333710641,0.056123294,0.081370868,0.708379805,0.073881328,0.076178871,0,0.839999974,0.839999974,0.546000004,,PGT Industries,PGT Azure low e.215 Lami10,14410183,#,256,1457603387,0,0.708379805,0.333710641,
1076,CS31_2.afg,IGDB v38.0,1,0,2.24000001,0.319615752,0.50034225,0.543634295,0.708704352,0.177692384,0.164000854,0,0.839999974,0.023568062,1,,AGC Glass Co. N.A.,Comfort Select™ 31 on clear,13556955,#,256,1457603387,0,0.708704352,0.319615752,
11381,PLANITHERM 4S 6mm.SGG,IGDB v17.2,1,0,6,0.404305816,0.481268108,0.3420901,0.708764076,0.197938293,0.214090928,0,0.037,0.837000012,1,,Saint-Gobain Glass,SGG PLANITHERM 4S 6mm,13688280, ,256,1457603388,0,0.708764076,0.404305816,
11369,PLANITHERM 4S II 6mm.SGG,IGDB v17.2,1,0,6,0.404379934,0.482795745,0.329961419,0.708764076,0.200938284,0.214090928,0,0.013,0.837000012,1,,Saint-Gobain Glass,SGG PLANITHERM 4S II 6mm,13688280, ,256,1457603388,0,0.708764076,0.404379934,
3032,TwilightG5.grd,IGDB v18.1,1,0,4.622799873,0.387298137,0.054437067,0.051693693,0.708876073,0.069973923,0.0681023,0,0.839999974,0.839999974,1.000344634,,Guardian,5mm TwilightGreen Float Glass,14016970,#,256,1457603389,0,0.708876073,0.387298137,
6513,TDE72_6.TGI,IGDB v25.0,1,0,6,0.344879299,0.275283694,0.42576772,0.709076703,0.072014876,0.065936394,0,0.838878155,0.056571782,1,,Taiwan Glass Ind. Corp.,CL_TDE72_6,14343891, ,256,1457603389,0,0.709076703,0.344879299,
1527,XIRR7247 Clear 12mm.SWT,IGDB v17.5,1,0,12.19999981,0.365987629,0.216215491,0.213580325,0.709226549,0.077446833,0.075990826,0,0.839999974,0.839999974,0.736000001,,"Southwall Technologies, Inc.",XIR®7247 Clear 12mm,14278355,#,256,1457603390,0,0.709226549,0.365987629,
5027,SLGRN_5.PPG,IGDB v14.1,1,0,4.673600197,0.390293837,0.05223155,0.053955741,0.70928067,0.070759185,0.071895115,0,0.839999974,0.839999974,1,,PPG Industries,Atlantica®,13820108,#,256,1457603391,0,0.70928067,0.390293837,
5432,SB70XL Clear_3.PPG,IGDB v43.0,1,0,3.276599884,0.274327815,0.419217288,0.56189245,0.709608614,0.077481277,0.05949058,0,0.842000008,0.017999999,1.000344992,,PPG Industries,Solarban® 70XL on Clear  3mm,13819350,#,256,1457603391,0,0.709608614,0.274327815,
9731,12XIRClr.VRD,IGDB v17.1,1,0,12.47999954,0.369424343,0.207937583,0.203399017,0.710087597,0.071115166,0.070696481,0,0.839999974,0.839999974,0.814999998,,Viridian,12.76mm Enviroshield Performance™ XIR® Clear 70,14278354, ,256,1457603392,0,0.710087597,0.369424343,
25002,SB60CLR_090SGP_CLRLAM_6.PPG,IGDB v27.0,1,0,13.61948013,0.32339713,0.279570401,0.2308456,0.710229158,0.092222534,0.094570495,0,0.839999974,0.839999974,0.609206378,,PPG Industries,6mmSB60Clear_090DuPontSGP_6mmClear,13950675,#,256,1457603392,0,0.710229158,0.32339713,
9747,6_EnTechGrn.VRD,IGDB v18.0,1,0,5.900000095,0.394364774,0.069916293,0.100460902,0.71050936,0.090526931,0.102514967,0,0.839999974,0.162774801,1,,Viridian,6mm EnergyTech™ Green,13951182, ,256,1457603393,0,0.71050936,0.394364774,
2155,LoE366-4.CIG,IGDB v16.4,1,0,3.890000105,0.272507668,0.395073712,0.548614681,0.71066016,0.066004425,0.043539673,0,0.839999974,0.022,1,,Cardinal Glass Industries,LoE³ 366 on 4mm Clear,13819859,#,256,1457603393,0,0.71066016,0.272507668,
9729,6CPlsGrn.VRD,IGDB v17.1,1,0,6.409999847,0.41072306,0.065735072,0.104875751,0.710918367,0.09114413,0.105804607,0,0.839999974,0.157000005,0.783999979,,Viridian,6.38mm ComfortPlus™ Green 71,13819857, ,256,1457603394,0,0.710918367,0.41072306,
3027,Green_80.grd,IGDB v18.1,1,0,7.467599869,0.370591521,0.052251942,0.051170528,0.710970342,0.067871295,0.06726858,0,0.839999974,0.839999974,1.000344634,,Guardian,8mm Green Float Glass,14213831,#,256,1457603394,0,0.710970342,0.370591521,
8388,YTE0170_6.syp,IGDB v43.0,1,0,6,0.306457371,0.335658997,0.483731627,0.711135507,0.066077776,0.039379049,0,0.839999974,0.032555286,1,,"SYP GLASS GROUP CO.,LTD",Triple Silver LowE on Clear #2 side,14016213,#,256,1457603395,0,0.711135507,0.306457371,
3608,S6-IRUVN-2S.SIJ,IGDB v14.4,1,0,5.739999771,0.459677368,0.065578058,0.065589949,0.712149799,0.074828573,0.074667737,0,0.917999983,0.916999996,1,,Sketch Incorporated of Japan,S6-IRUVN-2S,14147286, ,256,1457603395,0,0.712149799,0.459677368,
1538,SLCLCL03.SWT,IGDB v11.4,1,0,3.327399969,0.355032325,0.268276572,0.342827886,0.712520301,0.078674577,0.078531504,0,0.839999974,0.570698261,0.914377093,,"Southwall Technologies, Inc.",Solis® Clear on Clear,14409682, ,256,1457603396,0,0.712520301,0.355032325,
17603,Optisolar UD70_8.JJG,IGDB v36.0,1,0,7.860000134,0.379706055,0.308033526,0.430230379,0.712925613,0.114594348,0.109717868,0,0.843156338,0.066359036,1,,Jinjing Group Co.Ltd,Optisolar UD70_8,14409427, ,256,1457603397,0,0.712925613,0.379706055,
3054,CrystalGray4.grd,IGDB v43.0,1,0,3.835399866,0.639332652,0.063752361,0.062439047,0.713077426,0.069580927,0.068433754,0,0.839999974,0.839999974,1.000344634,,Guardian,4 mm CrystalGray® Float Glass,14474712,#,256,1457603397,0,0.713077426,0.639332652,
8367,SFC_5.syp,IGDB v37.0,1,0,5,0.39821434,0.070840105,0.099705763,0.7133165,0.090296537,0.098553576,0,0.839999974,0.164320856,1,,"SYP GLASS GROUP CO.,LTD",Solar Control LowE on 22(F)Green 2# side,13951184,#,256,1457603398,0,0.7133165,0.39821434,
5431,SB70XL Clear_2H.PPG,IGDB v43.0,1,0,2.26060009,0.276951522,0.456940234,0.56201458,0.713337779,0.077785835,0.059739642,0,0.842000008,0.017999999,1.000344992,,PPG Industries,Solarban® 70XL on Clear  2.5mm,13819607,#,256,1457603398,0,0.713337779,0.276951522,
2154,LoE366-3.CIG,IGDB v16.4,1,0,2.970000029,0.274669558,0.429496527,0.548714101,0.713429272,0.066148356,0.043695521,0,0.839999974,0.022,1,,Cardinal Glass Industries,LoE³ 366 on 3mm Clear,13819860,#,256,1457603399,0,0.713429272,0.274669558,
27014,Green8mm.grm,IGDB v34.0,1,0,8.001000404,0.400801331,0.060313154,0.054963991,0.71355027,0.075776927,0.07269907,0,0.839999974,0.839999974,1.000344634,,Guardian Middle East,Green Float Glass 8 mm,14148298,#,256,1457603399,0,0.71355027,0.400801331,
1041,CSR42_2.afg,IGDB v27.0,1,0,2.24000001,0.458725363,0.380103379,0.396931827,0.71395129,0.2149055,0.151009843,0,0.839999974,0.048230823,1,,AGC Glass Co. N.A.,Comfort Select R-42™ on Clear,13556957,#,256,1457603400,0,0.71395129,0.458725363,
1042,CSR42_3.afg,IGDB v27.0,1,0,3.180000067,0.451708496,0.359234333,0.396885812,0.71400106,0.207223669,0.147696838,0,0.839999974,0.046578169,1,,AGC Glass Co. N.A.,Comfort Select R-42™ on Clear,13622493,#,256,1457603401,0,0.71400106,0.451708496,
10529,015_LIGHT_BLUEGREEN_BG_R15.TRO,IGDB v29.0,1,0,4.611000061,0.702215493,0.072980933,0.072895445,0.714023769,0.077819347,0.075824417,0,0.839999974,0.839999974,0.754800022,,TROSIFOL,Trosifol 015 light bluegreen BG R15 PVB LAMINATE,14475724,#,256,1457603401,0,0.714023769,0.702215493,
9042,MakWG_A00 Clear_20.BMS,IGDB v30.0,1,0,20.36000061,0.690046966,0.075205557,0.07558272,0.714042246,0.074672811,0.075443521,0,0.899999976,0.899999976,0.200000003,,Bayer MaterialScience,Makrolon WG,13819355, ,256,1457603402,0,0.714042246,0.690046966,
3515,LXSCGN8A_6.GEC,IGDB v17.2,1,0,5.800000191,0.491166264,0.074554414,0.074554414,0.714468777,0.084156893,0.084156893,0,0.927999973,0.927999973,0.200000003,,General Electric Company,Lexan® XLDSC-IR,13360602, ,256,1457603403,0,0.714468777,0.491166264,
1894,030_377300_3_0Clr.EMN,IGDB v31.0,1,0,6.760000229,0.623080254,0.062730327,0.062730327,0.714680612,0.068497606,0.068497606,0,0.839999974,0.839999974,0.654999971,,Eastman Chemical Company,Saflex® #377300 Blue Green,14475975,#,256,1457603403,0,0.714680612,0.623080254,
21408,PLANITHERM 4S 4mm.SGG,IGDB v45.0,1,0,4,0.415605843,0.483769953,0.444390982,0.71477741,0.190063134,0.229984805,0,0.02226753,0.839999974,1,,Saint-Gobain Glass,SGG PLANITHERM 4S 4mm,13753564,#,256,1457603404,0,0.71477741,0.415605843,
6903,GEAB175.GRA,IGDB v18.0,1,0,5.869999886,0.470098794,0.27759558,0.31786564,0.715008974,0.163690418,0.076201834,0,0.833999991,0.061999999,1,,Grand Engineering Glass,6.0Low-e glass,13819356, ,256,1457603404,0,0.715008974,0.470098794,
