Repository: katsuya0719/visEPlus

File: static/csv/glass.csv (part 22 of 30)
ID,Name,Source,SpectralData,AngularFunction,Thickness,Tsol,Rsol1,Rsol2,Tvis,Rvis1,Rvis2,Tir,emis1,emis2,Conductivity,Comment,Manufacturer,ProductName,Color,Certification,Status,Timestamp,Specularity,Tvis2,Tsol2,MaterialID
6293,VNE1563.VIR,IGDB v16.1,1,0,5.659999847,0.295639873,0.44394657,0.509267926,0.715149462,0.066621363,0.04043407,0,0.839999974,0.031634785,1,,Viracon,LowE on UltraWhite,13623001,#,256,1457603405,0,0.715149462,0.295639873,
5441,SB70XL Starphire_10.PPG,IGDB v43.0,1,0,9.397999763,0.278766245,0.479687482,0.561537564,0.71515435,0.07534086,0.058271702,0,0.838,0.017999999,1.000344992,,PPG Industries,Solarban® 70XL on Starphire®  10mm,13819608,#,256,1457603405,0,0.71515435,0.278766245,
2039,136SGP-N.CIG,IGDB v20.0,1,0,13.60000038,0.362249523,0.049412567,0.050128203,0.715703428,0.062392376,0.063202433,0,0.839999974,0.839999974,0.661000013,,Cardinal Glass Industries,Green-6 / .090 SGP / Clear-6,14148298,#,256,1457603406,0,0.715703428,0.362249523,
1885,015_377300_3_0Clr.EMN,IGDB v31.0,1,0,6.380000114,0.634670854,0.063242562,0.063242562,0.716161489,0.068601429,0.068601429,0,0.839999974,0.839999974,0.750999987,,Eastman Chemical Company,Saflex® #377300 Blue Green,14541512,#,256,1457603406,0,0.716161489,0.634670854,
6376,VE13-70#2-5-060-Str-5.vir,IGDB v41.0,1,0,10.92000008,0.366199166,0.41159755,0.377635896,0.716201246,0.124128558,0.132347584,0,0.844257236,0.844257236,0.670000017,,Viracon,VLE1370 11.5(5VLE13-70#2+060pvb+5Starphire),13819354,#,256,1457603407,0,0.716201246,0.366199166,
5440,SB70XL Strph-8.PPG,IGDB v16.1,1,0,7.924800396,0.279530585,0.490824044,0.561584234,0.716467917,0.075452298,0.058367431,0,0.838,0.017999999,1.000344634,,PPG Industries,Solarban® 70XL Starphire®,13819608,#,256,1457603408,0,0.716467917,0.279530585,
5035,AZURL_5.PPG,IGDB v14.1,1,0,4.673600197,0.362803131,0.052214414,0.052578848,0.716893256,0.068028696,0.068736926,0,0.839999974,0.839999974,1,,PPG Industries,Azuria®,15197376,#,256,1457603408,0,0.716893256,0.362803131,
25005,SB60CLR_060SGP_CLRLAM_6.PPG,IGDB v27.0,1,0,12.7025404,0.327423215,0.279783934,0.245845303,0.717045486,0.092692241,0.095517486,0,0.839999974,0.839999974,0.707856297,,PPG Industries,6mmSB60Clear_060DuPontSGP_6mmClear,14016468,#,256,1457603409,0,0.717045486,0.327423215,
1596,XIR_7241 Low Iron 30mm.SWT,IGDB v30.0,1,0,30.79999924,0.326727957,0.304289341,0.299515158,0.71712923,0.082010336,0.08404544,0,0.839999974,0.839999974,0.736000001,,"Southwall Technologies, Inc.",XIR®7241 Low Iron 30mm,14278613, ,256,1457603409,0,0.71712923,0.326727957,
21407,PLANITHERM 4S 3mm.SGG,IGDB v45.0,1,0,3,0.419475585,0.483894527,0.458167106,0.717133999,0.190306306,0.230911821,0,0.022413971,0.839999974,1,,Saint-Gobain Glass,SGG PLANITHERM 4S 3mm,13819356,#,256,1457603410,0,0.717133999,0.419475585,
11370,PLANITHERM 4S II 4mm.SGG,IGDB v17.2,1,0,4,0.41955924,0.483340859,0.368575811,0.717199326,0.201456979,0.218127698,0,0.013,0.837000012,1,,Saint-Gobain Glass,SGG PLANITHERM 4S II 4mm,13753818, ,256,1457603410,0,0.717199326,0.41955924,
2153,LoE366-2.CIG,IGDB v16.4,1,0,2.200000048,0.276853234,0.451249182,0.548790276,0.717300057,0.066336073,0.043908384,0,0.839999974,0.022,1,,Cardinal Glass Industries,LoE³ 366 on 2.2mm Clear,13885397,#,256,1457603411,0,0.717300057,0.276853234,
2122,LoE180-5_090SGP_Green-5.CIG,IGDB v19.0,1,0,11.69999981,0.356251568,0.068360172,0.171841547,0.717325091,0.078964874,0.082074426,0,0.839999974,0.839999974,0.550000012,,Cardinal Glass Industries,E180-5 / 0.090 SGP / Green-5,13951438,#,256,1457603411,0,0.717325091,0.356251568,
25001,SB60CLR_090SGP_CLRLAM_5.PPG,IGDB v25.0,1,0,11.63827991,0.333066881,0.301501364,0.248916745,0.718327343,0.092987545,0.095399573,0,0.839999974,0.839999974,0.571131051,,PPG Industries,5mmSB60Clear_090DuPontSGP_5mmClear,14016469,#,256,1457603412,0,0.718327343,0.333066881,
25008,SB60CLR_035SGP_CLRLAM_6.PPG,IGDB v27.0,1,0,12.21740055,0.328621536,0.279861391,0.255642682,0.718422353,0.092793345,0.095735729,0,0.839999974,0.839999974,0.782276392,,PPG Industries,6mmSB60Clear_035DuPontSGP_6mmClear,14082004,#,256,1457603412,0,0.718422353,0.328621536,
5439,SB70XL Strph-6.PPG,IGDB v16.1,1,0,5.664200306,0.280705512,0.508573532,0.56163919,0.71849227,0.075627401,0.058509417,0,0.838,0.017999999,1.000344634,,PPG Industries,Solarban® 70XL Starphire®,13885145,#,256,1457603413,0,0.71849227,0.280705512,
25011,SB60CLR_090PVB_CLRLAM_6.PPG,IGDB v27.0,1,0,13.60931969,0.324805379,0.279683053,0.229208574,0.718973041,0.092821479,0.095771201,0,0.839999974,0.839999974,0.610937059,,PPG Industries,6mmSB60Clear_090PVB_6mmClear,13885652,#,256,1457603413,0,0.718973041,0.324805379,
1602,SJ67_6.CSG,IGDB v29.0,1,0,5.96999979,0.37759757,0.362796426,0.41141963,0.719083846,0.081842385,0.047279026,0,0.839999974,0.042198677,1,,China Southern Glass (CSG),Double LowE on LowIron,14540758,#,256,1457603414,0,0.719083846,0.37759757,
1895,030_377800_3_0Clr.EMN,IGDB v31.0,1,0,6.760000229,0.628434241,0.069501527,0.073308133,0.71938175,0.074581958,0.076725386,0,0.839999974,0.839999974,0.654999971,,Eastman Chemical Company,Saflex® #377800 Blue Green,14476233,#,256,1457603414,0,0.71938175,0.628434241,
9041,Hygard-BR_1250 Clear_33.BMS,IGDB v30.0,1,0,32.45500183,0.679668427,0.050838619,0.051481813,0.719390273,0.052905593,0.053252447,0,0.899999976,0.899999976,0.200000003,,Bayer MaterialScience,Hygard BR 1250,14343896, ,256,1457603415,0,0.719390273,0.679668427,
16500,Suntuitive_05C.PLE,IGDB v38.0,1,0,12.5653801,0.685177445,0.064343959,0.064343959,0.719496548,0.066998504,0.066998504,0,0.839999974,0.839999974,0.730355382,,Pleotint,Suntuitive™ at  5 C,14016218,#,256,1457603415,0,0.719496548,0.685177445,
16501,Suntuitive_15C.PLE,IGDB v38.0,1,0,12.5653801,0.67285943,0.063562438,0.063562438,0.694903612,0.065371662,0.065371662,0,0.839999974,0.839999974,0.730355382,,Pleotint,Suntuitive™ at 15 C,13818838,#,256,1457603415,0,0.694903612,0.67285943,
16502,Suntuitive_25C.PLE,IGDB v38.0,1,0,12.5653801,0.640803814,0.06164204,0.06164204,0.629345536,0.061355133,0.061355133,0,0.839999974,0.839999974,0.730355382,,Pleotint,Suntuitive™ at 25 C,13292488,#,256,1457603415,0,0.629345536,0.640803814,
16503,Suntuitive_45C.PLE,IGDB v38.0,1,0,12.5653801,0.499235213,0.054790631,0.054790631,0.356607437,0.048872489,0.048872489,0,0.839999974,0.839999974,0.730355382,,Pleotint,Suntuitive™ at 45 C,10135442,#,256,1457603416,0,0.356607437,0.499235213,
16504,Suntuitive_65C.PLE,IGDB v38.0,1,0,12.5653801,0.343031079,0.049628407,0.049628407,0.105341144,0.043385502,0.043385502,0,0.839999974,0.839999974,0.730355382,,Pleotint,Suntuitive™ at 65 C,4874324,#,256,1457603416,0,0.105341144,0.343031079,
16505,Suntuitive_85C.PLE,IGDB v38.0,1,0,12.5653801,0.255543441,0.047108851,0.047108851,0.023100376,0.042845055,0.042845055,0,0.839999974,0.839999974,0.730355382,,Pleotint,Suntuitive™ at 85 C,1452590,#,256,1457603416,0,0.023100376,0.255543441,
16506,Suntuitive_95C.PLE,IGDB v38.0,1,0,12.5653801,0.231561095,0.04640349,0.04640349,0.011980411,0.042824604,0.042824604,0,0.839999974,0.839999974,0.730355382,,Pleotint,Suntuitive™ at 95 C,662308,#,256,1457603416,0,0.011980411,0.231561095,
202,H70_3.bsf,IGDB v16.3,1,0,3.276599884,0.368201524,0.35281989,0.415252805,0.720933795,0.088413209,0.088021547,0,0.839999974,0.769999981,0.950154424,,Saint-Gobain Solar Gard LLC,Hilite 70,13688538,#,256,1457603416,0,0.720933795,0.368201524,
283,LX70_3.bsf,IGDB v16.3,1,0,3.276599884,0.368201524,0.35281989,0.415252805,0.720933795,0.088413209,0.088021547,0,0.839999974,0.769999981,0.950154424,,Saint-Gobain Solar Gard LLC,LX70,13688538,#,256,1457603417,0,0.720933795,0.368201524,
6315,VNE2463.VIR,IGDB v18.1,1,0,5.659999847,0.294885665,0.490344346,0.530332565,0.721164942,0.082820997,0.04903169,0,0.839999974,0.031650901,1,,Viracon,LowE on OptiWhite,14081753,#,256,1457603417,0,0.721164942,0.294885665,
2251,sbspcl11.pgt,IGDB v13.7,1,0,11.63300037,0.334616244,0.264481157,0.299515247,0.721214771,0.103269711,0.102632031,0,0.839999974,0.839999974,0.578000009,,PGT Industries,PGT low e .043 SGP11,13885400,#,256,1457603418,0,0.721214771,0.334616244,
5021,SOLEX_8.PPG,IGDB v14.1,1,0,7.924799919,0.385277689,0.052975524,0.054221362,0.721230388,0.072166346,0.072912544,0,0.839999974,0.839999974,1,,PPG Industries,Solexia®,14214090,#,256,1457603418,0,0.721230388,0.385277689,
25014,SB60CLR_060PVB_CLRLAM_6.PPG,IGDB v27.0,1,0,12.84732056,0.3279275,0.279842347,0.244127497,0.721848071,0.093049787,0.096214272,0,0.839999974,0.839999974,0.688818574,,PPG Industries,6mmSB60Clear_060PVB_6mmClear,14016724,#,256,1457603419,0,0.721848071,0.3279275,
284,LX70-8_3.bsf,IGDB v16.3,1,0,3.403599977,0.381391287,0.3158319,0.403324634,0.722093344,0.094698958,0.096459202,0,0.839999974,0.790000021,0.878000021,,Saint-Gobain Solar Gard LLC,8 Mil LX70,13885147,#,256,1457603419,0,0.722093344,0.381391287,
203,H70-8_3.bsf,IGDB v16.3,1,0,3.403599977,0.381391287,0.3158319,0.403324634,0.722093344,0.094698958,0.096459202,0,0.839999974,0.790000021,0.878000021,,Saint-Gobain Solar Gard LLC,8 Mil Hilite 70,13885147,#,256,1457603420,0,0.722093344,0.381391287,
10539,030_LIGHT_BLUEGREEN_BG.TRO,IGDB v29.0,1,0,4.913000107,0.68934983,0.072750501,0.070566028,0.722159505,0.075763568,0.073692776,0,0.839999974,0.839999974,0.652199984,,TROSIFOL,Trosifol 030 light blue green BG PVB LAMINATE,14607305,#,256,1457603421,0,0.722159505,0.68934983,
6373,VNE1363-10.VIR,IGDB v29.0,1,0,9.420000076,0.297620684,0.44933176,0.511272848,0.722215176,0.071412884,0.044976819,0,0.839999974,0.026675422,1,,Viracon,LowE on Starphire,13950935,#,256,1457603421,0,0.722215176,0.297620684,
2151,6L73GRN.CIG,IGDB v20.0,1,0,6.159999847,0.655126095,0.072076917,0.070559263,0.722787976,0.078688592,0.077178657,0,0.839999974,0.839999974,0.680000007,,Cardinal Glass Industries,Green-2.7 / .030 PVB 73% Green / Clear-2.7,14541515,#,256,1457603422,0,0.722787976,0.655126095,
2214,gnle2716.pgt,IGDB v13.1,1,0,11.72999954,0.378718793,0.089745872,0.06630449,0.722789407,0.063642867,0.074491143,0,0.839999974,0.839999974,0.574999988,,PGT Industries,PGT green low e.2,13689298,#,256,1457603422,0,0.722789407,0.378718793,
9038,Hygard-CG_750 Clear_20.BMS,IGDB v31.0,1,0,19.61249924,0.691602647,0.054916639,0.055459183,0.72338897,0.057708863,0.057875279,0,0.899999976,0.899999976,0.200000003,,Bayer MaterialScience,Hygard CG 750,14474972, ,256,1457603423,0,0.72338897,0.691602647,
8270,YME0285_6.syp,IGDB v15.4,1,0,6,0.366269082,0.075388387,0.267671227,0.723748267,0.049028616,0.028498651,0,0.839999974,0.059999999,1,,"SHANGHAI YAOHUA PILKINGTON GLASS CO.,LTD",High Transmittance LowE on 02(H) Green #2 Side,14410445, ,256,1457603423,0,0.723748267,0.366269082,
1589,XIRR7247 Low Reflective 6mm.SWT,IGDB v17.5,1,0,7.300000191,0.376968563,0.225005552,0.175271749,0.724035382,0.06036526,0.044819172,0,0.839999974,0.839999974,0.65200001,,"Southwall Technologies, Inc.",XIR®7247 Low Reflective 6mm,14278871,#,256,1457603424,0,0.724035382,0.376968563,
2201,azle2516.pgt,IGDB v13.1,1,0,8.720000267,0.356459171,0.094097674,0.067229383,0.724150419,0.078497104,0.076910242,0,0.839999974,0.839999974,0.470999986,,PGT Industries,PGT azure low e.2,14279628,#,256,1457603425,0,0.724150419,0.356459171,
9730,6XIRClr.VRD,IGDB v17.1,1,0,6.639999866,0.387174726,0.228774339,0.224037617,0.724752247,0.073865399,0.073444851,0,0.839999974,0.839999974,0.702000022,,Viridian,6.76mm Enviroshield Performance™ XIR® Clear 71,14409942, ,256,1457603425,0,0.724752247,0.387174726,
1055,ES36_6.afg,IGDB v41.0,1,0,5.639999866,0.361646146,0.306126833,0.448857099,0.724918902,0.102510802,0.111640014,0,0.839999974,0.028583059,1,,AGC Glass Co. N.A.,Energy Select 36™ on clear,14344152,#,256,1457603426,0,0.724918902,0.361646146,
25004,SB60CLR_060SGP_CLRLAM_5.PPG,IGDB v25.0,1,0,10.72134018,0.337206602,0.301728189,0.265241891,0.725214601,0.093470097,0.096382216,0,0.839999974,0.839999974,0.67151159,,PPG Industries,5mmSB60Clear_060DuPontSGP_5mmClear,14082262,#,256,1457603426,0,0.725214601,0.337206602,
2230,sb90cl11.PGT,IGDB v13.5,1,0,11.63799953,0.336262316,0.301572889,0.26082775,0.725467741,0.093470059,0.096364789,0,0.839999974,0.839999974,0.577000022,,PGT Industries,PGT low e.043 Lami11,13951191,#,256,1457603427,0,0.725467741,0.336262316,
11377,PLANITHERM 1_3 T H 5mm.SGG,IGDB v17.2,1,0,5,0.378653795,0.25332132,0.089263447,0.725562692,0.033754397,0.053456441,0,0.090000004,0.837000012,1,,Saint-Gobain Glass,SGG PLANITHERM 1_3 T H-GREEN 5mm,14148304, ,256,1457603427,0,0.725562692,0.378653795,
1706,IX70G.ABF,IGDB v17.0,1,0,3.177999973,0.391658366,0.218707487,0.110840283,0.725681067,0.101724401,0.089051016,0,0.81400001,0.839999974,0.961000025,,A & B Films Pte Ltd,IX70G,13951192, ,256,1457603428,0,0.725681067,0.391658366,
19764,SOLIS70.EMN,IGDB v44.0,1,0,0.050799999,0.388695627,0.347070307,0.347181231,0.725991309,0.084700182,0.086614132,0,0.755248189,0.570698321,0.140186697,,Eastman Chemical Company,Solis® Clear,14540760, ,256,1457603429,0,0.725991309,0.388695627,
1550,SOLIS70.SWT,IGDB v11.4,1,0,0.050799999,0.388695627,0.347070307,0.347181231,0.725991309,0.084700182,0.086614132,0,0.755248249,0.570698261,0.140186697,,"Southwall Technologies, Inc.",Solis® Clear,14540760, ,256,1457603429,0,0.725991309,0.388695627,
1630,CES11-70_6.CSG,IGDB v17.3,1,0,5.868000031,0.488889426,0.208927274,0.257801384,0.726112187,0.095704392,0.032769587,0,0.839999974,0.103124574,1,,China Southern Glass (CSG),LowE on Clear,14540760,#,256,1457603430,0,0.726112187,0.488889426,
1054,CS36_5.afg,IGDB v41.0,1,0,4.699999809,0.363400102,0.327930987,0.453371406,0.726195216,0.103075296,0.111578815,0,0.839999974,0.026400624,1,,AGC Glass Co. N.A.,Comfort Select 36™ on clear,14344152,#,256,1457603431,0,0.726195216,0.363400102,
25007,SB60CLR_035SGP_CLRLAM_5.PPG,IGDB v25.0,1,0,10.23620033,0.338427871,0.301809132,0.275843889,0.726614654,0.093590677,0.096585691,0,0.839999974,0.839999974,0.751123786,,PPG Industries,5mmSB60Clear_035DuPontSGP_5mmClear,14147798,#,256,1457603431,0,0.726614654,0.338427871,
1302,8SDT0-70T.NOV,IGDB v26.0,1,0,7.770999908,0.347432941,0.423637509,0.341264993,0.726874888,0.055113934,0.083161265,0,0.030525591,0.840577483,1,,NOVUM,8SDT0-70T,14082262,#,256,1457603432,0,0.726874888,0.347432941,
25010,SB60CLR_090PVB_CLRLAM_5.PPG,IGDB v25.0,1,0,11.62812042,0.334511518,0.301629335,0.247135743,0.727181613,0.093626507,0.096622325,0,0.839999974,0.839999974,0.572861671,,PPG Industries,5mmSB60Clear_090PVB_5mmClear,13951190,#,256,1457603432,0,0.727181613,0.334511518,
11085,PARSOL GREEN 6mm.SGG,IGDB v16.4,1,0,6,0.404972404,0.052805267,0.052805267,0.728111625,0.068343356,0.068343356,0,0.837000012,0.837000012,1,,Saint-Gobain Glass,SGG PARSOL GREEN 6mm,14345164, ,256,1457603433,0,0.728111625,0.404972404,
8900,SageGlass_Classic_7_64clr.SAG,IGDB v33.0,1,0,6.989999771,0.436198741,0.105263397,0.138530269,0.728398144,0.06411472,0.044166081,0,0.839233577,0.142411336,0.67900002,,"SAGE Electrochromics, Inc.",SageGlass® Classic_7mm lami full clear 64%,12968155,#,256,1457603433,0,0.728398144,0.436198741,
8901,SageGlass_Classic_7_18int.SAG,IGDB v33.0,1,0,6.989999771,0.0839523,0.080610029,0.122120142,0.203485548,0.056328762,0.013211215,0,0.839233577,0.142411336,0.67900002,,"SAGE Electrochromics, Inc.",SageGlass® Classic_7mm lami int state 18%T,8094315,#,256,1457603433,0,0.203485548,0.0839523,
8902,SageGlass_Classic_7_11int.SAG,IGDB v33.0,1,0,6.989999771,0.047671471,0.078869864,0.121658377,0.11867933,0.0543437,0.011946945,0,0.839233577,0.142411336,0.67900002,,"SAGE Electrochromics, Inc.",SageGlass® Classic_7mm lami int state 11%T,6776650,#,256,1457603433,0,0.11867933,0.047671471,
8903,SageGlass_Classic_7_6int.SAG,IGDB v33.0,1,0,6.989999771,0.025277354,0.074373186,0.112366639,0.062728956,0.053022936,0.01121831,0,0.839233577,0.142411336,0.67900002,,"SAGE Electrochromics, Inc.",SageGlass® Classic_7mm lami int state 6%T,5459245,#,256,1457603434,0,0.062728956,0.025277354,
8904,SageGlass_Classic_7_1dk.SAG,IGDB v33.0,1,0,6.989999771,0.005805244,0.0810038,0.125085443,0.014092351,0.057481166,0.012285911,0,0.839233577,0.142411336,0.67900002,,"SAGE Electrochromics, Inc.",SageGlass® classic_7mm lami fully tinted 1%T,2892556,#,256,1457603434,0,0.014092351,0.005805244,
2706,PR70EXT.mmm,IGDB v18.1,1,0,3.299999952,0.398200035,0.245883286,0.095771864,0.72857374,0.073811963,0.069989234,0,0.870000005,0.839999974,0.959999979,,3M Corporation,Prestige Exterior,14475481,#,256,1457603434,0,0.72857374,0.398200035,
6075,VE685.VIR,IGDB v11.4,1,0,5.659999847,0.389458507,0.086528018,0.247288406,0.728719652,0.063275397,0.050994284,0,0.839999974,0.088229105,1,,Viracon,LowE on Blue-Green,14279378,#,256,1457603435,0,0.728719652,0.389458507,
1558,XIRR7241 Low Iron 12mm.SWT,IGDB v18.1,1,0,12.10000038,0.344655156,0.380928576,0.369276673,0.729143977,0.084729247,0.086725868,0,0.839999974,0.839999974,0.736000001,,"Southwall Technologies, Inc.",XIR®7241 Low Iron 12mm,14147547,#,256,1457603435,0,0.729143977,0.344655156,
9723,4_SGrn.VRD,IGDB v17.1,1,0,3.859999895,0.423261225,0.052380361,0.050196577,0.729252696,0.067966186,0.066738546,0,0.839999974,0.839999974,1,,Viridian,4mm SuperGreen™,14148559, ,256,1457603436,0,0.729252696,0.423261225,
1052,CS36_3.afg,IGDB v41.0,1,0,3.25,0.367863685,0.359364331,0.453257978,0.729360223,0.101662077,0.1111487,0,0.839999974,0.026682343,1,,AGC Glass Co. N.A.,Comfort Select 36™ on clear,14409945,#,256,1457603436,0,0.729360223,0.367863685,
9883,EVGRN5.LOF,IGDB v11.4,1,0,4.698999882,0.421117008,0.053866036,0.053866036,0.729501188,0.069352604,0.069352604,0,0.839999974,0.839999974,1,,Pilkington North America,EverGreen™,14017488,#,256,1457603437,0,0.729501188,0.421117008,
3095,SN68C#1L663.grd,IGDB v15.4,1,0,13.51280022,0.336761534,0.443034351,0.167573392,0.729728997,0.044651788,0.054718852,0,0.038798545,0.83643496,0.612667799,,Guardian,"SunGuard® SuperNeutral 68 on (6+.090""+6) clear lam",13951192,#,256,1457603437,0,0.729728997,0.336761534,
1117,AZURBLUE.DUP,IGDB v11.4,1,0,6.760000229,0.666888297,0.068029448,0.068029448,0.729763925,0.078824691,0.078824691,0,0.839999974,0.839999974,0.705275595,,DuPont,Butacite® 0637600,15591609,#,256,1457603438,0,0.729763925,0.666888297,
12783,GrnSMGII_5.grs,IGDB v34.0,1,0,4.749800205,0.424872905,0.055813514,0.053692564,0.729771376,0.070737265,0.069481425,0,0.839999974,0.839999974,1.000344634,,Guardian Asia,Green SMGII Glass 5 mm,14345422,#,256,1457603439,0,0.729771376,0.424872905,
25000,SB60CLR_090SGP_CLRLAM_3.PPG,IGDB v25.0,1,0,8.844280243,0.34773466,0.336552143,0.277921736,0.72988224,0.094076723,0.096584767,0,0.839999974,0.839999974,0.503633738,,PPG Industries,3mmSB60Clear_090DuPontSGP_3mmClear,14082264,#,256,1457603439,0,0.72988224,0.34773466,
25013,SB60CLR_060PVB_CLRLAM_5.PPG,IGDB v25.0,1,0,10.86612034,0.337738067,0.301793039,0.263506085,0.730071723,0.093839787,0.097071812,0,0.839999974,0.839999974,0.652473927,,PPG Industries,5mmSB60Clear_060PVB_5mmClear,14148054,#,256,1457603440,0,0.730071723,0.337738067,
6345,VNE1363.VIR,IGDB v18.2,1,0,5.659999847,0.295307606,0.473823488,0.524651647,0.730416894,0.066171229,0.038252428,0,0.839999974,0.031479683,1,,Viracon,LowE on Starphire,14016730,#,256,1457603441,0,0.730416894,0.295307606,
4280,Planibel green 6.gvb,IGDB v43.0,1,0,5.849999905,0.418072879,0.052419126,0.052419126,0.730924368,0.067618616,0.067618616,0,0.839999974,0.839999974,1,,AGC Glass Europe,Planibel Green 6 mm,14214094, ,256,1457603441,0,0.730924368,0.418072879,
1526,XIRR7247 Clear 6mm.SWT,IGDB v17.5,1,0,7.199999809,0.386198878,0.235919774,0.235573828,0.731124163,0.080394618,0.080267251,0,0.839999974,0.839999974,0.65200001,,"Southwall Technologies, Inc.",XIR®7247 Clear 6mm,14475734,#,256,1457603442,0,0.731124163,0.386198878,
1555,XIRR7241 Clear 6mm.SWT,IGDB v17.5,1,0,7.199999809,0.334908128,0.32974273,0.3201859,0.731263518,0.088585153,0.090295784,0,0.839999974,0.839999974,0.65200001,,"Southwall Technologies, Inc.",XIR®7241 Clear 6mm,14213592,#,256,1457603442,0,0.731263518,0.334908128,
2221,sb90cl10.PGT,IGDB v13.5,1,0,10.24100018,0.343533158,0.336315304,0.261107087,0.731274068,0.094194442,0.096761875,0,0.839999974,0.839999974,0.546000004,,PGT Industries,PGT low e.043 Lami10,14016728,#,256,1457603443,0,0.731274068,0.343533158,
8332,YNE0173_6.syp,IGDB v17.4,1,0,6,0.345186234,0.332325041,0.500623286,0.731393933,0.084131204,0.097566925,0,0.839999974,0.028000001,1,,"SHANGHAI YAOHUA PILKINGTON GLASS CO.,LTD",Curved Tempered Double Silver LowE on Clear #2,14278872,#,256,1457603443,0,0.731393933,0.345186234,
4260,Planibel Azur 6.gvb,IGDB v43.0,1,0,5.849999905,0.465389907,0.054148324,0.054148324,0.731782854,0.067814909,0.067814909,0,0.839999974,0.839999974,1,,AGC Glass Europe,Planibel Azur 6 mm,15000780, ,256,1457603444,0,0.731782854,0.465389907,
16905,Neutral 72-41_CL5.LGH,IGDB v40.0,1,0,5,0.389707327,0.256584257,0.38006568,0.732060969,0.065399118,0.038560353,0,0.84620744,0.030227132,1,,LG Hausys,Neutral 72/41 on Clear 5mm,14541016, ,256,1457603444,0,0.732060969,0.389707327,
1053,CS36_4.afg,IGDB v41.0,1,0,3.890000105,0.37224859,0.357098132,0.448007494,0.732873499,0.100582644,0.109368518,0,0.839999974,0.027628968,1,,AGC Glass Co. N.A.,Comfort Select 36™ on clear,14409946,#,256,1457603445,0,0.732873499,0.37224859,
3094,SN68C#1L662.grd,IGDB v15.4,1,0,12.75079918,0.340146989,0.443193793,0.176042154,0.733539581,0.04490893,0.054871928,0,0.038798545,0.83643496,0.692279994,,Guardian,"SunGuard® SuperNeutral 68 on (6+.060""+6) clear lam",14082520,#,256,1457603446,0,0.733539581,0.340146989,
6055,VE285.VIR,IGDB v11.4,1,0,5.659999847,0.368589997,0.075750776,0.24678725,0.73398155,0.060254425,0.049996261,0,0.839999974,0.088229105,1,,Viracon,LowE on Green,14148562,#,256,1457603446,0,0.73398155,0.368589997,
11027,PLANITHERM DUAL ECO 10mm.SGG,IGDB v20.0,1,0,10,0.345291704,0.420674175,0.243433401,0.734195292,0.042456545,0.058872029,0,0.037,0.837000012,1,,Saint-Gobain Glass,SGG PLANITHERM DUAL ECO 10mm,14606806, ,256,1457603447,0,0.734195292,0.345291704,
30010,Thermochromic1_24.LBL,IGDB User vUser,1,0,7,0.683876455,0.080501184,0.078099117,0.734324574,0.084800459,0.082596011,0,0.839999974,0.839999974,1,,LBNL,Thermochromic1_24,13427667,#,256,1457603447,0,0.734324574,0.683876455,
30011,Thermochromic1_34.LBL,IGDB User vUser,1,0,7,0.63173908,0.063883387,0.063883387,0.622497439,0.063659772,0.063659772,0,0.839999974,0.839999974,1,,LBNL,Thermochromic1_34,12768703,#,256,1457603447,0,0.622497439,0.63173908,
30012,Thermochromic1_48.LBL,IGDB User vUser,1,0,7,0.532746315,0.058280982,0.058280982,0.417232603,0.052082729,0.052082729,0,0.839999974,0.839999974,1,,LBNL,Thermochromic1_48,10925461,#,256,1457603447,0,0.417232603,0.532746315,
30013,Thermochromic1_62.LBL,IGDB User vUser,1,0,7,0.410234094,0.053143729,0.053143729,0.197324485,0.044784676,0.044784676,0,0.839999974,0.839999974,1,,LBNL,Thermochromic1_62,7635812,#,256,1457603447,0,0.197324485,0.410234094,
30014,Thermochromic1_75.LBL,IGDB User vUser,1,0,7,0.330733448,0.050276097,0.050276097,0.086538427,0.042898376,0.042898376,0,0.839999974,0.839999974,1,,LBNL,Thermochromic1_75,4741446,#,256,1457603447,0,0.086538427,0.330733448,
16553,FLR 75.ERN,IGDB v41.0,1,0,2.888000011,0.480800658,0.334035456,0.355343372,0.734829903,0.100554921,0.106450848,0,0.839999974,0.66394031,0.961000025,,Erickson International LLC,FLR 75,14344410,#,256,1457603448,0,0.734829903,0.480800658,
17004,GREEN_6.AIS,IGDB v32.0,1,0,5.752999783,0.419942647,0.047889061,0.049018443,0.735019982,0.065980151,0.066567518,0,0.839999974,0.839999974,1,,Asahi India Glass Limited,AIS Green,14345422, ,256,1457603449,0,0.735019982,0.419942647,
1106,BLUGREEN.DUP,IGDB v11.4,1,0,6.760000229,0.655378819,0.068029448,0.068029448,0.735197842,0.078824691,0.078824691,0,0.839999974,0.839999974,0.705275595,,DuPont,Butacite® 2377300,14607314,#,256,1457603449,0,0.735197842,0.655378819,
17174,PARSOL HGREEN_6.SGI,IGDB v33.0,1,0,5.90500021,0.471165031,0.051860142,0.053344268,0.73544538,0.067248851,0.068154223,0,0.839999974,0.839999974,1,,Saint Gobain Glass India,Parsol HGreen,14476240, ,256,1457603450,0,0.73544538,0.471165031,
1667,CED12-78_6.CSG,IGDB v39.0,1,0,5.96999979,0.36856094,0.284843117,0.424060315,0.735587716,0.059842169,0.042237487,0,0.839999974,0.042173397,1,,China Southern Glass (CSG),Double LowE on Clear,14410200,#,256,1457603450,0,0.735587716,0.36856094,
1237,GNFL5.amg,IGDB v17.1,1,0,4.860000134,0.445042431,0.051223349,0.051223349,0.735894799,0.065563351,0.065563351,0,0.839999974,0.839999974,1,,Asahimas,Panasap Green 5.0,14410960, ,256,1457603451,0,0.735894799,0.445042431,
3605,S6-IR-2S.SIJ,IGDB v15.4,1,0,5.880000114,0.507054508,0.065556847,0.066023953,0.736703217,0.075914294,0.076464951,0,0.889999986,0.864000022,1,,Sketch Incorporated of Japan,S6-IR-2S,14606809, ,256,1457603452,0,0.736703217,0.507054508,
1051,CS36_2.afg,IGDB v41.0,1,0,2.289999962,0.373994291,0.384612083,0.451046914,0.736879587,0.095241435,0.105080664,0,0.839999974,0.027402548,1,,AGC Glass Co. N.A.,Comfort Select 36™ on clear,14475483,#,256,1457603452,0,0.736879587,0.373994291,
25003,SB60CLR_060SGP_CLRLAM_3.PPG,IGDB v25.0,1,0,7.927340031,0.352069348,0.336790264,0.296325266,0.736892939,0.094596468,0.097583503,0,0.839999974,0.839999974,0.602283597,,PPG Industries,3mmSB60Clear_060DuPontSGP_3mmClear,14148057,#,256,1457603453,0,0.736892939,0.352069348,
1887,015_637600_3_0Clr.EMN,IGDB v31.0,1,0,6.380000114,0.667394638,0.072360523,0.071623571,0.736998558,0.073463865,0.073537692,0,0.839999974,0.839999974,0.750999987,,Eastman Chemical Company,Saflex® #637600 Cool Blue,15394500,#,256,1457603453,0,0.736998558,0.667394638,
2231,sb90cl8.PGT,IGDB v13.5,1,0,8.843999863,0.351151973,0.336609274,0.291938931,0.737173676,0.094603464,0.097570524,0,0.839999974,0.839999974,0.509000003,,PGT Industries,PGT low e.043 Lami8,14016986,#,256,1457603454,0,0.737173676,0.351151973,
3093,SN68C#1L661.grd,IGDB v15.4,1,0,11.98880005,0.344351232,0.443384975,0.188263968,0.737349391,0.04516352,0.055018049,0,0.038798545,0.83643496,0.808236897,,Guardian,"SunGuard® SuperNeutral 68 on (6+.030""+6) clear lam",14213593,#,256,1457603454,0,0.737349391,0.344351232,
1533,XIRR7247 Low Iron 12mm.SWT,IGDB v17.5,1,0,12.10000038,0.409200698,0.26712817,0.263537794,0.737393737,0.077670231,0.076041922,0,0.839999974,0.839999974,0.736000001,,"Southwall Technologies, Inc.",XIR®7247 Low Iron 12mm,14541274,#,256,1457603455,0,0.737393737,0.409200698,
14246,EN2plus_Irish6.GTS,IGDB v43.0,1,0,5.800000191,0.348552138,0.277809173,0.067020841,0.737569809,0.031662006,0.046832107,0,0.041200358,0.846483171,1,,Glas Trösch AG,EN2plus on Irish 6 mm,14345422, ,256,1457603455,0,0.737569809,0.348552138,
16865,Super-plus 1.0T_CL5.LGH,IGDB v40.0,1,0,5,0.433122188,0.404017955,0.329604745,0.737658739,0.129727259,0.170031428,0,0.025614295,0.845425665,1,,LG Hausys,Super-plus 1.0T on Clear 5mm,13623772, ,256,1457603456,0,0.737658739,0.433122188,
1532,XIRR7247 Low Iron 6mm.SWT,IGDB v17.5,1,0,7.300000191,0.41207093,0.273063779,0.272371173,0.737795293,0.080146141,0.078137212,0,0.839999974,0.839999974,0.65200001,,"Southwall Technologies, Inc.",XIR®7247 Low Iron 6mm,14606810,#,256,1457603457,0,0.737795293,0.41207093,
25006,SB60CLR_035SGP_CLRLAM_3.PPG,IGDB v25.0,1,0,7.442200184,0.353324741,0.336866498,0.308177114,0.738309801,0.094691321,0.09776713,0,0.839999974,0.839999974,0.687087953,,PPG Industries,3mmSB60Clear_035DuPontSGP_3mmClear,14279129,#,256,1457603457,0,0.738309801,0.353324741,
21046,PARSOL H-GREEN 6mm.SGG,IGDB v45.0,1,0,6,0.474651724,0.054874904,0.055111635,0.738388419,0.068934388,0.068994813,0,0.839999974,0.839999974,1,,Saint-Gobain Glass,SGG PARSOL H-GREEN 6mm,14542033, ,256,1457603458,0,0.738388419,0.474651724,
3514,LXSCGN8A_3.GEC,IGDB v17.2,1,0,2.980000019,0.509117484,0.076530382,0.076530382,0.738761604,0.086576343,0.086576343,0,0.92900002,0.92900002,0.200000003,,General Electric Company,Lexan® XLDSC-IR,13623773, ,256,1457603458,0,0.738761604,0.509117484,
894,BRONZESS.AFG,IGDB v11.4,1,0,2.286000013,0.70252347,0.063516662,0.063516662,0.73879087,0.06722492,0.06722492,0,0.839999974,0.839999974,1,,AGC Glass Co. N.A.,Float Glass,14212836,#,256,1457603459,0,0.73879087,0.70252347,
1244,NSFL5.amg,IGDB v17.1,1,0,4.849999905,0.438468456,0.053541742,0.053541742,0.738800943,0.067810677,0.067810677,0,0.839999974,0.839999974,1,,Asahimas,Panasap Euro Green 5.0,14279889, ,256,1457603460,0,0.738800943,0.438468456,
25009,SB60CLR_090PVB_CLRLAM_3.PPG,IGDB v25.0,1,0,8.834119797,0.349240094,0.336679429,0.275887281,0.738886058,0.094731443,0.09783522,0,0.839999974,0.839999974,0.503633738,,PPG Industries,3mmSB60Clear_090PVB_3mmClear,14082522,#,256,1457603460,0,0.738886058,0.349240094,
1595,XIR_7241 Low Iron 20mm.SWT,IGDB v30.0,1,0,20.79999924,0.34309268,0.367054492,0.360122561,0.739014685,0.086767979,0.089422196,0,0.839999974,0.839999974,0.736000001,,"Southwall Technologies, Inc.",XIR®7241 Low Iron 20mm,14541273, ,256,1457603461,0,0.739014685,0.34309268,
5026,SLGRN_4.PPG,IGDB v14.1,1,0,3.911600113,0.437048644,0.053860597,0.055580184,0.739184558,0.072762877,0.073888354,0,0.839999974,0.839999974,1,,PPG Industries,Atlantica®,14148818,#,256,1457603461,0,0.739184558,0.437048644,
3053,CrystalGray3.3.grd,IGDB v43.0,1,0,3.276599884,0.672743797,0.065639518,0.064580806,0.739390612,0.071166962,0.070299208,0,0.839999974,0.839999974,1.000344634,,Guardian,3.3mm CrystalGray® Float Glass,14737628,#,256,1457603462,0,0.739390612,0.672743797,
1615,SJ68s-1_6.CSG,IGDB v31.0,1,0,5.980000019,0.297548831,0.372499704,0.529537976,0.739400566,0.071077958,0.044177901,0,0.839999974,0.022565609,1,,China Southern Glass (CSG),Triple LowE on Clear,14213848,#,256,1457603462,0,0.739400566,0.297548831,
16900,Neutral 72-41N_CL5.LGH,IGDB v40.0,1,0,5,0.399211228,0.321427017,0.419447988,0.739553213,0.099365614,0.099555589,0,0.845200658,0.032468978,1,,LG Hausys,Neutral 72/41N on Clear 5mm,14016735, ,256,1457603463,0,0.739553213,0.399211228,
6953,HanGlas Green 6mm.HGI,IGDB v29.0,1,0,6,0.424933612,0.052449211,0.052449211,0.739669263,0.068676144,0.068676144,0,0.837000012,0.837000012,1,,Hankuk Glass Industries Inc.,HanGlas Hanlite Green 6mm,14345424, ,256,1457603464,0,0.739669263,0.424933612,
3031,TwilightG4.grd,IGDB v18.1,1,0,3.835399866,0.435819626,0.056066055,0.053504165,0.739994705,0.071999386,0.070382804,0,0.839999974,0.839999974,1.000344634,,Guardian,4mm TwilightGreen Float Glass,14345425,#,256,1457603464,0,0.739994705,0.435819626,
6780,UGSHDE78-6G.UNT,IGDB v30.0,1,0,3.079999924,0.44919315,0.24334304,0.355288416,0.740864992,0.062945992,0.069865122,0,0.838022828,0.047495332,1,,"Unitex Glass(Chengdu) Co.,Ltd",UGSHDE78-6G,14934742, ,256,1457603465,0,0.740864992,0.44919315,
11325,PLANITHERM DUAL ECO 8mm.SGG,IGDB v20.0,1,0,8,0.353422672,0.420991421,0.278819084,0.741039813,0.042812608,0.059159178,0,0.037,0.837000012,1,,Saint-Gobain Glass,SGG PLANITHERM DUAL ECO 8mm,14607065, ,256,1457603465,0,0.741039813,0.353422672,
5555,hl1x9.gja,IGDB v15.5,1,0,10.5340004,0.444803834,0.07224267,0.111358881,0.741698027,0.102346435,0.115936123,0,0.839999974,0.159999996,0.791999996,,G.James Australia,HL1X9,13820635, ,256,1457603466,0,0.741698027,0.444803834,
25012,SB60CLR_060PVB_CLRLAM_3.PPG,IGDB v25.0,1,0,8.072119713,0.352627188,0.336848199,0.29460749,0.741816759,0.094940819,0.098302171,0,0.839999974,0.839999974,0.581515193,,PPG Industries,3mmSB60Clear_060PVB_3mmClear,14213849,#,256,1457603467,0,0.741816759,0.352627188,
8331,YNE0175_6.syp,IGDB v17.4,1,0,6,0.400336593,0.281370997,0.40318051,0.742114544,0.063748643,0.051574025,0,0.839999974,0.050000001,1,,"SHANGHAI YAOHUA PILKINGTON GLASS CO.,LTD",Double Silver LowE on Clear #2 side,14410203,#,256,1457603467,0,0.742114544,0.400336593,
2244,Gr90cl10.PGT,IGDB v13.5,1,0,10.24100018,0.402767062,0.053114772,0.054115895,0.742395163,0.073057152,0.073123328,0,0.839999974,0.839999974,0.546000004,,PGT Industries,PGT Green clear Lami10,14017747,#,256,1457603468,0,0.742395163,0.402767062,
1601,CED02-78_12.CSG,IGDB v31.0,1,0,11.97999954,0.38629812,0.334694058,0.417269111,0.74247545,0.055479418,0.041976638,0,0.839999974,0.040574338,1,,China Southern Glass (CSG),Double LowE on LowIron,14279132,#,256,1457603468,0,0.74247545,0.38629812,
3601,S3-IR-2S.SIJ,IGDB v15.4,1,0,2.74000001,0.526923597,0.06637039,0.065801509,0.742948174,0.076833963,0.076122597,0,0.867999971,0.893000007,1,,Sketch Incorporated of Japan,S3-IR-2S,14672347, ,256,1457603469,0,0.742948174,0.526923597,
12774,LtGreen_6.grs,IGDB v34.0,1,0,5.75,0.44498682,0.058001183,0.055254303,0.743129671,0.073420465,0.071886249,0,0.839999974,0.839999974,1.000344634,,Guardian Asia,Light Green Glass 6 mm,14542288,#,256,1457603469,0,0.743129671,0.44498682,
8209,02_H_Green_6.syp,IGDB v15.4,1,0,6,0.46231541,0.056362908,0.056362908,0.743933022,0.070837982,0.070837982,0,0.839999974,0.839999974,1,,"SHANGHAI YAOHUA PILKINGTON GLASS CO.,LTD",02(H)-Green Float Glass,14607825, ,256,1457603470,0,0.743933022,0.46231541,
3483,MkoMC37C6.grd,IGDB v19.0,1,0,5.613399982,0.376599997,0.290231884,0.427606046,0.744564593,0.05814971,0.05143445,0,0.839999974,0.036390301,1.000344634,,Guardian,Manko MC37 hpt Low-E on 6mm Clear,14344669,#,256,1457603471,0,0.744564593,0.376599997,
3453,GrdTE67C6.grd,IGDB v18.1,1,0,5.613399982,0.376599997,0.290231884,0.427606046,0.744564593,0.05814971,0.05143445,0,0.839999974,0.036390301,1.000344634,,Guardian,SunGuard TE67 on 6 mm clear,14344669,#,256,1457603471,0,0.744564593,0.376599997,
5411,OptiBlue_3.PPG,IGDB v42.0,1,0,3.276599884,0.740787506,0.067512527,0.068740413,0.744671345,0.06933967,0.069975168,0,0.839999974,0.839999974,1.000344992,,PPG Industries,Optiblue®  3mm,15131099,#,256,1457603472,0,0.744671345,0.740787506,
3085,SGSN68C10.grd,IGDB v20.0,1,0,9.067799568,0.365287632,0.244432032,0.445368707,0.744897068,0.060078938,0.048850115,0,0.839999974,0.038798545,1.000344634,,Guardian,SunGuard® SuperNeutral 68 on 10mm Clear,14344923,#,256,1457603472,0,0.744897068,0.365287632,
11535,CG_1.0_12.gre,IGDB v33.0,1,0,11.76019955,0.425913513,0.447620124,0.313230664,0.744933486,0.140881658,0.170599088,0,0.02316777,0.839999974,1.000344634,,Guardian Europe,ClimaGuard 1.0 on Float ExtraClear 12mm,14016989,#,256,1457603473,0,0.744933486,0.425913513,
5034,AZURL_4.PPG,IGDB v14.1,1,0,3.911600113,0.403341174,0.053471573,0.053879805,0.745420039,0.0699431,0.070666887,0,0.839999974,0.839999974,1,,PPG Industries,Azuria®,15329224,#,256,1457603473,0,0.745420039,0.403341174,
6805,SDT1-74(T).SGT,IGDB v29.0,1,0,6.050000191,0.371496379,0.278867155,0.41095975,0.745770156,0.069400162,0.053953141,0,0.842111588,0.06943021,1,,"Guangdong Avic Special Glass Technology Co., Ltd",SDT1-74(T) on Clear,14541784, ,256,1457603474,0,0.745770156,0.371496379,
1559,XIRR7241 Low Iron 6mm.SWT,IGDB v18.1,1,0,7.199999809,0.347765446,0.397302449,0.384947002,0.745883226,0.082982264,0.083612941,0,0.839999974,0.839999974,0.65200001,,"Southwall Technologies, Inc.",XIR®7241 Low Iron 6mm,14410459,#,256,1457603475,0,0.745883226,0.347765446,
8221,22_F_Green_6.syp,IGDB v17.4,1,0,6,0.4355703,0.055476051,0.055476051,0.745923638,0.070982724,0.070982724,0,0.839999974,0.839999974,1,,"SHANGHAI YAOHUA PILKINGTON GLASS CO.,LTD",22(F)-Green Float Glass,14411217,#,256,1457603475,0,0.745923638,0.4355703,
2239,Az90cl10.PGT,IGDB v13.5,1,0,10.24100018,0.372880757,0.053009905,0.053509504,0.746023774,0.071472049,0.072195522,0,0.839999974,0.839999974,0.546000004,,PGT Industries,PGT Azure Clear Lami10,14935754,#,256,1457603476,0,0.746023774,0.372880757,
5511,46_76_clear.gja,IGDB v35.0,1,0,10.56200027,0.45706588,0.200875625,0.19341436,0.746258736,0.119770132,0.125971869,0,0.843281269,0.16312547,0.704999983,,G.James Australia,Optilight Plus 46/76 Clear,13951710, ,256,1457603476,0,0.746258736,0.45706588,
12043,Neutral70c8.grm,IGDB v17.3,1,0,7.696199894,0.538925648,0.122611485,0.180156514,0.746481299,0.068668522,0.049704745,0,0.839999974,0.171025634,1.000344634,,Guardian Middle East,ClimaGuard® Neutral 70,14869210,#,256,1457603477,0,0.746481299,0.538925648,
246,St70_3.bsf,IGDB v16.3,1,0,3.251199961,0.608052433,0.174368858,0.186977208,0.746583343,0.128252789,0.12030343,0,0.839999974,0.80400002,0.964999974,,Saint-Gobain Solar Gard LLC,Sterling 70,14606813,#,256,1457603477,0,0.746583343,0.608052433,
17500,E-STORM-E70.YCG,IGDB v33.0,1,0,10.38000011,0.39846611,0.232651368,0.07487116,0.747199714,0.09478575,0.088284805,0,0.839999974,0.839999974,0.666999996,,"YUAN CHANG GLASS CO., LTD.",E-STORM-E70,14214611, ,256,1457603478,0,0.747199714,0.39846611,
7115,ip6837ne.ipe,IGDB v17.0,1,0,6,0.346060365,0.356307477,0.472642869,0.747571409,0.050379533,0.039059702,0,0.839999974,0.025,1,,INTERPANE GLAS INDUSTRIE AG,ipasol neutral 68/37,14607320,#,256,1457603479,0,0.747571409,0.346060365,
11021,PLANITHERM DUAL ECO 6mm.SGG,IGDB v20.0,1,0,6,0.36024487,0.421293974,0.307918578,0.74774754,0.043410856,0.059782967,0,0.037,0.837000012,1,,Saint-Gobain Glass,SGG PLANITHERM DUAL ECO 6mm,14672602, ,256,1457603479,0,0.74774754,0.36024487,
21090,COOL-LITE SKN 174 II 10mm.SGG,IGDB v44.0,1,0,10,0.373070449,0.416214377,0.278186291,0.747931063,0.057103496,0.061645038,0,0.027550202,0.839999974,1,,Saint-Gobain Glass,SGG COOL-LITE SKN 174 II 10mm,14607320, ,256,1457603480,0,0.747931063,0.373070449,
3482,MkoMC37C5.grd,IGDB v19.0,1,0,4.622799873,0.381246448,0.3083857,0.427811593,0.747975528,0.058254428,0.051676393,0,0.839999974,0.036390301,1.000344634,,Guardian,Manko MC37 hpt Low-E on 5mm Clear,14410461,#,256,1457603481,0,0.747975528,0.381246448,
3452,GrdTE67C5.grd,IGDB v18.1,1,0,4.622799873,0.381246448,0.3083857,0.427811593,0.747975528,0.058254428,0.051676393,0,0.839999974,0.036390301,1.000344634,,Guardian,SunGuard TE67 on 5 mm clear,14410461,#,256,1457603481,0,0.747975528,0.381246448,
21086,COOL-LITE SKN 174 10mm.SGG,IGDB v44.0,1,0,10,0.372771829,0.429010063,0.288691789,0.748111129,0.057131551,0.061327327,0,0.039163679,0.839999974,1,,Saint-Gobain Glass,SGG COOL-LITE SKN 174 10mm,14672857, ,256,1457603482,0,0.748111129,0.372771829,
13005,green6.arc,IGDB v16.3,1,0,5.900000095,0.440141767,0.054011639,0.054011639,0.749467909,0.069873571,0.069873571,0,0.839999974,0.839999974,1,,arcon,green float 6,14411218, ,256,1457603482,0,0.749467909,0.440141767,
1242,HFL6.amg,IGDB v17.1,1,0,5.860000134,0.532949746,0.054700576,0.054700576,0.749583185,0.066609435,0.066609435,0,0.839999974,0.839999974,1,,Asahimas,Panasap Blue 6.0,14869971, ,256,1457603483,0,0.749583185,0.532949746,
11534,CG_1.0_10.gre,IGDB v33.0,1,0,9.753600121,0.434712678,0.44796896,0.334591419,0.749682426,0.141217306,0.172186643,0,0.02316777,0.839999974,1.000344634,,Guardian Europe,ClimaGuard 1.0 on Float ExtraClear 10mm,14082782,#,256,1457603483,0,0.749682426,0.434712678,
2128,270-8.CIG,IGDB v43.0,1,0,7.800000191,0.352509737,0.268993497,0.468746126,0.749867439,0.072770938,0.053241156,0,0.839999974,0.036749497,1,,Cardinal Glass Industries,LoE² 270 on 8mm Clear,14345179,#,256,1457603484,0,0.749867439,0.352509737,
18125,Clear-3_030PVB_E270-3.CIG,IGDB v39.0,1,0,6.099999905,0.348004371,0.301765561,0.475527018,0.74992913,0.09347479,0.066856436,0,0.846922398,0.036749497,0.685000002,,Cardinal Glass Industries,Clear-2.7 / .030 Sound Control PVB / E270-2.7 (4),14410716,#,256,1457603485,0,0.74992913,0.348004371,
3084,SGSN68C8.grd,IGDB v20.0,1,0,7.467599869,0.372336864,0.267858297,0.445684582,0.750416756,0.060258005,0.049269818,0,0.839999974,0.038798545,1.000344634,,Guardian,SunGuard® SuperNeutral 68 on 8mm Clear,14410716,#,256,1457603485,0,0.750416756,0.372336864,
9745,4_EnTechGrn.VRD,IGDB v22.0,1,0,3.900000095,0.486501068,0.081133902,0.107507259,0.750466704,0.099408031,0.10989818,0,0.839999974,0.164871395,1,,Viridian,4mm EnergyTech™ Green,14345177, ,256,1457603486,0,0.750466704,0.486501068,
3481,MkoMC37C4.grd,IGDB v19.0,1,0,3.835399866,0.385015577,0.323889375,0.427981734,0.750711501,0.058336496,0.051896084,0,0.839999974,0.036390301,1.000344634,,Guardian,Manko MC37 hpt Low-E on 4mm Clear,14410462,#,256,1457603486,0,0.750711501,0.385015577,
3451,GrdTE67C4.grd,IGDB v18.1,1,0,3.835399866,0.385015577,0.323889375,0.427981734,0.750711501,0.058336496,0.051896084,0,0.839999974,0.036390301,1.000344634,,Guardian,SunGuard TE67 on 4 mm clear,14410462,#,256,1457603487,0,0.750711501,0.385015577,
8223,42_BlueGreen_6.syp,IGDB v15.4,1,0,6,0.506202698,0.057661764,0.057661764,0.751048148,0.071561657,0.071561657,0,0.839999974,0.839999974,1,,"SHANGHAI YAOHUA PILKINGTON GLASS CO.,LTD",42-Blue Green Float Glass,14804435, ,256,1457603488,0,0.751048148,0.506202698,
