Repository: katsuya0719/visEPlus

File: static/csv/glass.csv (part 23 of 30)
ID,Name,Source,SpectralData,AngularFunction,Thickness,Tsol,Rsol1,Rsol2,Tvis,Rvis1,Rvis2,Tir,emis1,emis2,Conductivity,Comment,Manufacturer,ProductName,Color,Certification,Status,Timestamp,Specularity,Tvis2,Tsol2,MaterialID
6900,Xinyi green glass.GRA,IGDB v18.0,1,0,5.820000172,0.441233486,0.05765624,0.056119267,0.751597643,0.075961299,0.075045235,0,0.839999974,0.839999974,1,,Grand Engineering Glass,Xinyi green glass,14477010, ,256,1457603488,0,0.751597643,0.441233486,
2238,Az90cl8.PGT,IGDB v13.5,1,0,8.843999863,0.381826997,0.053305671,0.053780913,0.751816034,0.071849942,0.072563104,0,0.839999974,0.839999974,0.509000003,,PGT Industries,PGT Azure clear Lami8,15001548,#,256,1457603489,0,0.751816034,0.381826997,
11378,PLANITHERM 1_3 T H 4mm.SGG,IGDB v17.2,1,0,4,0.411045015,0.254616916,0.103890248,0.752048731,0.035698414,0.054362796,0,0.090000004,0.837000012,1,,Saint-Gobain Glass,SGG PLANITHERM 1_3 T H-GREEN 4mm,14345686, ,256,1457603489,0,0.752048731,0.411045015,
1004,MEADOWGREEN_5.afg,IGDB v27.0,1,0,4.71999979,0.442915201,0.053517915,0.053517915,0.752089798,0.070729412,0.070729412,0,0.839999974,0.839999974,1,,AGC Glass Co. N.A.,Solarshield Meadow Green™,14477010,#,256,1457603490,0,0.752089798,0.442915201,
1614,SJ68s_6.CSG,IGDB v29.0,1,0,5.96999979,0.308443189,0.478644371,0.531161964,0.752575994,0.074934199,0.047853999,0,0.839999974,0.021102145,1,,China Southern Glass (CSG),Triple LowE on LowIron,14279644,#,256,1457603491,0,0.752575994,0.308443189,
12042,Neutral70c6.grm,IGDB v17.3,1,0,5.740399837,0.557987332,0.131095648,0.181112453,0.752865374,0.068986982,0.050184313,0,0.839999974,0.171025634,1.000344634,,Guardian Middle East,ClimaGuard® Neutral 70,14935003,#,256,1457603491,0,0.752865374,0.557987332,
9874,BLGRN6.LOF,IGDB v14.6,1,0,5.918000221,0.481400698,0.055399925,0.055399925,0.753056824,0.070097946,0.070097946,0,0.839999974,0.839999974,1,,Pilkington North America,Optifloat™ Blue-Green,14870226,#,256,1457603492,0,0.753056824,0.481400698,
21085,COOL-LITE SKN 174 8mm.SGG,IGDB v44.0,1,0,8,0.378901005,0.430124164,0.308090568,0.753183126,0.057901606,0.061628953,0,0.038982473,0.839999974,1,,Saint-Gobain Glass,SGG COOL-LITE SKN 174 8mm,14672858,#,256,1457603492,0,0.753183126,0.378901005,
21089,COOL-LITE SKN 174 II 8mm.SGG,IGDB v44.0,1,0,8,0.379266262,0.417248458,0.297328353,0.75327903,0.057887271,0.062548302,0,0.027364697,0.839999974,1,,Saint-Gobain Glass,SGG COOL-LITE SKN 174 II 8mm,14673113, ,256,1457603493,0,0.75327903,0.379266262,
12276,Green6mm.grl,IGDB v18.0,1,0,5.842000008,0.433995724,0.055325408,0.053652149,0.753350377,0.071844064,0.070951119,0,0.839999974,0.839999974,1.000344634,,Guardian Latin America,Green Float Glass,14608081,#,256,1457603494,0,0.753350377,0.433995724,
3480,MkoMC37C3.grd,IGDB v19.0,1,0,2.97179985,0.389258176,0.342072517,0.428182721,0.753721952,0.058422178,0.052123509,0,0.839999974,0.036390301,1.000344634,,Guardian,Manko MC37 hpt Low-E on 3mm Clear,14410463,#,256,1457603494,0,0.753721952,0.389258176,
3450,GrdTE67C3.grd,IGDB v18.1,1,0,2.97179985,0.389258176,0.342072517,0.428182721,0.753721952,0.058422178,0.052123509,0,0.839999974,0.036390301,1.000344634,,Guardian,SunGuard TE67 on 3 mm clear,14410463,#,256,1457603495,0,0.753721952,0.389258176,
1604,Green_6.CSG,IGDB v17.3,1,0,5.913000107,0.449283957,0.054869127,0.052989136,0.754068494,0.070007466,0.068828188,0,0.839999974,0.839999974,1,,China Southern Glass (CSG),Green Float Glass,14411475,#,256,1457603495,0,0.754068494,0.449283957,
3052,CrystalGray3.grd,IGDB v43.0,1,0,2.97179985,0.691801786,0.066808872,0.065796144,0.754157245,0.072261773,0.071434766,0,0.839999974,0.839999974,1.000344634,,Guardian,3 mm CrystalGray® Float Glass,14803678,#,256,1457603496,0,0.754157245,0.691801786,
2900,6xfg.XYG,IGDB v23.0,1,0,5.830999851,0.441461563,0.062260024,0.060144935,0.75441885,0.072646804,0.071334846,0,0.839999974,0.839999974,1,,XYG Glass,_XYG Float Glass French Green 6mm,14477010, ,256,1457603497,0,0.75441885,0.441461563,
11533,CG_1.0_8.gre,IGDB v33.0,1,0,7.747000217,0.443884879,0.448340297,0.358128458,0.754460335,0.141554564,0.173814818,0,0.02316777,0.839999974,1.000344634,,Guardian Europe,ClimaGuard 1.0 on Float ExtraClear 8mm,14082783,#,256,1457603497,0,0.754460335,0.443884879,
11020,PLANITHERM DUAL ECO 4mm.SGG,IGDB v20.0,1,0,4,0.367367327,0.421653628,0.340964526,0.754606068,0.04383646,0.059875127,0,0.037,0.837000012,1,,Saint-Gobain Glass,SGG PLANITHERM DUAL ECO 4mm,14738396, ,256,1457603498,0,0.754606068,0.367367327,
11709,SN7037HT_12.gre,IGDB v33.0,1,0,11.76019955,0.338458389,0.303778946,0.511301398,0.754760683,0.07405436,0.062239561,0,0.839999974,0.022127271,1.000344634,,Guardian Europe,SunGuard SN 70/37 HT on Float ExtraClear 12mm,14345434,#,256,1457603498,0,0.754760683,0.338458389,
6837,NSI7090.SBK,IGDB v43.0,1,0,2.839999914,0.439604968,0.222542614,0.162564471,0.755401611,0.124558464,0.112792991,0,0.839999974,0.720407069,0.5,,"Sangbo Co.,Ltd.",NSI7090,14214110, ,256,1457603499,0,0.755401611,0.439604968,
15000,FL3PVB30LU3.AGC,IGDB v43.0,1,0,6.262000084,0.385917902,0.240239516,0.414968669,0.755767584,0.0708514,0.069689922,0,0.839999974,0.0669,0.688600004,,"AGC ASAHI GLASS CO., LTD.",Float glass 3mm+PVB30+Low-E Green 3mm,14541788, ,256,1457603500,0,0.755767584,0.385917902,
12041,Neutral70c5.grm,IGDB v17.3,1,0,4.749800205,0.56809938,0.13581419,0.181626827,0.75612247,0.069136448,0.050434172,0,0.839999974,0.171025634,1.000344634,,Guardian Middle East,ClimaGuard® Neutral 70,15000540,#,256,1457603500,0,0.75612247,0.56809938,
11084,PARSOL GREEN 5mm.SGG,IGDB v16.4,1,0,5,0.45211792,0.054441817,0.054441817,0.756202757,0.070309393,0.070309393,0,0.837000012,0.837000012,1,,Saint-Gobain Glass,SGG PARSOL GREEN 5mm,14608082, ,256,1457603501,0,0.756202757,0.45211792,
15004,LU5.AGC,IGDB v43.0,1,0,4.75,0.401535988,0.415418625,0.286497772,0.756366849,0.069616169,0.070745632,0,0.0669,0.839999974,1,,"AGC ASAHI GLASS CO., LTD.",Low-E Green 5mm,14672861, ,256,1457603501,0,0.756366849,0.401535988,
3026,Green_60.GRD,IGDB v18.1,1,0,5.613399982,0.442994505,0.054644689,0.053649962,0.756653368,0.070918545,0.070422016,0,0.839999974,0.839999974,1.000344992,,Guardian,6mm Green Float Glass,14608338,#,256,1457603502,0,0.756653368,0.442994505,
3512,LXMGR_13.GEC,IGDB v17.2,1,0,12.69999981,0.674035668,0.048629396,0.048573975,0.7567119,0.050915711,0.051142346,0,0.887000024,0.887000024,0.194999993,,General Electric Company,Lexan® MR,14150343, ,256,1457603503,0,0.7567119,0.674035668,
3190,SGSN68W10.grd,IGDB v20.0,1,0,9.753600121,0.387157619,0.333136588,0.445578754,0.756776154,0.057948451,0.048068639,0,0.839999974,0.038798545,1.000344634,,Guardian,SunGuard® SuperNeutral 68 on 10mm UltraWhite,14476255,#,256,1457603503,0,0.756776154,0.387157619,
16860,Super-plus 1.0_CL5.LGH,IGDB v40.0,1,0,5,0.437708437,0.430253744,0.344073504,0.756785989,0.116964579,0.152877614,0,0.025614295,0.845056057,1,,LG Hausys,Super-plus 1.0 on Clear 5mm,14148574, ,256,1457603504,0,0.756785989,0.437708437,
3110,SGSN68C6.grd,IGDB v15.4,1,0,5.613399982,0.380871594,0.298909575,0.446063906,0.756852984,0.060465518,0.04977145,0,0.839999974,0.038798545,0.996883154,,Guardian,SunGuard® SuperNeutral 68 on Clear,14476254,#,256,1457603504,0,0.756852984,0.380871594,
6821,SDF176.WHG,IGDB v43.0,1,0,5.920000076,0.391822964,0.24110651,0.38946408,0.756878674,0.063132085,0.050891452,0,0.839999974,0.026803998,1,,"BEIJING WUHUATIANBAO GLASS CO.,LTD",SDF176,14738649, ,256,1457603505,0,0.756878674,0.391822964,
1875,030SG_Solar_0000S5_3_0CLR.EMN,IGDB v33.0,1,0,6.760000229,0.365414858,0.066193074,0.066546626,0.75691694,0.077281423,0.077621885,0,0.839999974,0.839999974,0.654999971,,Eastman Chemical Company,Saflex® SG - Solar PVB,14738902,#,256,1457603506,0,0.75691694,0.365414858,
17173,PARSOL HGREEN_5.SGI,IGDB v33.0,1,0,4.951000214,0.508707702,0.056068648,0.054558609,0.757258356,0.069263898,0.068467438,0,0.839999974,0.839999974,1,,Saint Gobain Glass India,Parsol HGreen,14673621, ,256,1457603506,0,0.757258356,0.508707702,
21088,COOL-LITE SKN 174 II 6mm.SGG,IGDB v44.0,1,0,6,0.383546472,0.417549282,0.317045927,0.757420123,0.058353148,0.062764682,0,0.027509611,0.839999974,1,,Saint-Gobain Glass,SGG COOL-LITE SKN 174 II 6mm,14738650, ,256,1457603507,0,0.757420123,0.383546472,
2121,LoE180-3_090SGP_Green-3.CIG,IGDB v19.0,1,0,8.600000381,0.426148623,0.085314274,0.190545872,0.757697582,0.083548725,0.087342106,0,0.839999974,0.839999974,0.670000017,,Cardinal Glass Industries,E180-3 / 0.090 SGP / Green-3,14476760,#,256,1457603507,0,0.757697582,0.426148623,
21102,COOL-LITE SKN 176 II 10mm.SGG,IGDB v44.0,1,0,10,0.331344277,0.498035222,0.31939438,0.757782996,0.081617095,0.080299817,0,0.016121786,0.839999974,1,,Saint-Gobain Glass,SGG COOL-LITE SKN 176 II 10mm,14476760, ,256,1457603508,0,0.757782996,0.331344277,
21098,COOL-LITE SKN 176 10mm.SGG,IGDB v44.0,1,0,10,0.334234983,0.4946917,0.347996444,0.757869899,0.081831187,0.079708077,0,0.024070248,0.839999974,1,,Saint-Gobain Glass,SGG COOL-LITE SKN 176 10mm,14279900, ,256,1457603509,0,0.757869899,0.334234983,
21084,COOL-LITE SKN 174 6mm.SGG,IGDB v44.0,1,0,6,0.38440612,0.430366874,0.329714984,0.758094013,0.05827618,0.062324353,0,0.039124027,0.839999974,1,,Saint-Gobain Glass,SGG COOL-LITE SKN 174 6mm,14738651, ,256,1457603509,0,0.758094013,0.38440612,
2212,gncl716.pgt,IGDB v13.1,1,0,11.77999973,0.418790311,0.061364241,0.063208126,0.758140504,0.070810825,0.07216768,0,0.839999974,0.839999974,0.57099998,,PGT Industries,PGT green clear,14280405,#,256,1457603510,0,0.758140504,0.418790311,
2029,LoE270-6.CIG,IGDB v16.4,1,0,6,0.361409783,0.302356303,0.46872744,0.758673489,0.071716554,0.05271706,0,0.839999974,0.036749501,1,,Cardinal Glass Industries,LoE² 270 on 6mm Clear,14410973,#,256,1457603510,0,0.758673489,0.361409783,
8309,YNE0675_8.syp,IGDB v30.0,1,0,8,0.414061844,0.351106763,0.408766657,0.759004712,0.069384344,0.066684447,0,0.839999974,0.031980891,1,,"SYP GLASS GROUP CO.,LTD",Double Silver LowE on Low Iron #2 side,14541791,#,256,1457603511,0,0.759004712,0.414061844,
11532,CG_1.0_6.gre,IGDB v33.0,1,0,5.842000008,0.452958196,0.448711187,0.38272512,0.759055793,0.141879678,0.175384894,0,0.02316777,0.839999974,1.000344634,,Guardian Europe,ClimaGuard 1.0 on Float ExtraClear 6mm,14083041,#,256,1457603512,0,0.759055793,0.452958196,
1901,015_807800_VCV0001_3_0Clr.EMN,IGDB v31.0,1,0,6.380000114,0.702459991,0.068553865,0.068622053,0.759196877,0.073562063,0.073631667,0,0.839999974,0.839999974,0.750999987,,Eastman Chemical Company,"Vanceva®  Coral Rose ""1""",15063798,#,256,1457603512,0,0.759196877,0.702459991,
11708,SN7037HT_10.gre,IGDB v33.0,1,0,9.753600121,0.343058914,0.327283353,0.511487901,0.759484708,0.074384429,0.062558681,0,0.839999974,0.022127271,1.000344634,,Guardian Europe,SunGuard SN 70/37 HT on Float ExtraClear 10mm,14345691,#,256,1457603513,0,0.759484708,0.343058914,
4281,Planibel green 5.gvb,IGDB v43.0,1,0,4.849999905,0.467363387,0.054197248,0.054197248,0.75993067,0.069696359,0.069696359,0,0.839999974,0.839999974,1,,AGC Glass Europe,Planibel Green 5 mm,14477013, ,256,1457603513,0,0.75993067,0.467363387,
5517,38_76_clear.gja,IGDB v35.0,1,0,10.56200027,0.381735742,0.180119917,0.077339165,0.760043323,0.100830622,0.096662626,0,0.839999974,0.839999974,0.704999983,,G.James Australia,Optilight Plus 38/76 Clear,14345690, ,256,1457603514,0,0.760043323,0.381735742,
15003,LU4.AGC,IGDB v43.0,1,0,3.75,0.406184524,0.415630519,0.300865889,0.760139048,0.069891572,0.071005248,0,0.0669,0.839999974,1,,"AGC ASAHI GLASS CO., LTD.",Low-E Green 4mm,14673117, ,256,1457603514,0,0.760139048,0.406184524,
3121,SGSN68C5.grd,IGDB v17.0,1,0,4.622799873,0.385606557,0.31744647,0.446273446,0.76033169,0.060571961,0.050024938,0,0.839999974,0.038798545,1.000344634,,Guardian,SunGuard® SuperNeutral 68 on Clear,14476255,#,256,1457603515,0,0.76033169,0.385606557,
11461,PLANITHERM ONE lami44-1.SGG,IGDB v20.0,1,0,8.380000114,0.424375862,0.46776697,0.297854573,0.760867119,0.169654384,0.176956668,0,0.013,0.837000012,0.708000004,,Saint-Gobain Glass,SGG PLANITHERM ONE lami44-1,14279903,#,256,1457603515,0,0.760867119,0.424375862,
27013,Green6mm.grm,IGDB v34.0,1,0,5.842000008,0.479792863,0.063171059,0.058378391,0.761164546,0.079018749,0.076611184,0,0.839999974,0.839999974,1.000344634,,Guardian Middle East,Green Float Glass 6 mm,14608341,#,256,1457603516,0,0.761164546,0.479792863,
8305,YNE0675_6.syp,IGDB v30.0,1,0,6,0.418627471,0.369667977,0.410003126,0.76121664,0.067943066,0.063103937,0,0.839999974,0.03015689,1,,"SYP GLASS GROUP CO.,LTD",Double Silver LowE on Low Iron #2 side,14607328,#,256,1457603517,0,0.76121664,0.418627471,
3189,SGSN68W8.grd,IGDB v20.0,1,0,7.747000217,0.39169842,0.349887818,0.445788831,0.761219084,0.058121558,0.048388761,0,0.839999974,0.038798545,1.000344634,,Guardian,SunGuard® SuperNeutral 68 on 8mm UltraWhite,14541792,#,256,1457603517,0,0.761219084,0.39169842,
6969,HanGlas 6SKN174II.HGI,IGDB v24.0,1,0,6,0.38365525,0.314611077,0.432000369,0.761315227,0.053943504,0.054200724,0,0.837000012,0.037,1,,Hankuk Glass Industries Inc.,HanGlas SKN174¥± 6mm,14804187, ,256,1457603518,0,0.761315227,0.38365525,
11531,CG_1.0_5.gre,IGDB v33.0,1,0,4.851399899,0.457821637,0.448909342,0.396466196,0.761432111,0.142050102,0.176202878,0,0.02316777,0.839999974,1.000344634,,Guardian Europe,ClimaGuard 1.0 on Float ExtraClear 5mm,14148577,#,256,1457603518,0,0.761432111,0.457821637,
2102,Clr-5_090SGP_LoE272-5.CIG,IGDB v20.0,1,0,11.69999981,0.381450266,0.177902818,0.416995376,0.761505365,0.057762045,0.042912528,0,0.839999974,0.041999999,0.639999986,,Cardinal Glass Industries,Clear-5 / .090SGP / E272-5 (Exposed),14345439,#,256,1457603519,0,0.761505365,0.381450266,
21094,COOL-LITE SKN 074 II 10mm.SGG,IGDB v44.0,1,0,10,0.390550286,0.417266995,0.333683223,0.761707067,0.057898514,0.062254775,0,0.027217809,0.837000012,1,,Saint-Gobain Glass,SGG COOL-LITE SKN 074 II 10mm,14804443, ,256,1457603520,0,0.761707067,0.390550286,
2775,CM 75.mmm,IGDB v31.0,1,0,3.049999952,0.545748532,0.068845965,0.064233877,0.761853635,0.08134532,0.079395354,0,0.839999974,0.839687645,0.959999979,,3M Corporation,Ceramic 75,14738654,#,256,1457603520,0,0.761853635,0.545748532,
21101,COOL-LITE SKN 176 II 8mm.SGG,IGDB v44.0,1,0,8,0.33405757,0.4982692,0.340805441,0.762034595,0.082045488,0.080787621,0,0.015931832,0.839999974,1,,Saint-Gobain Glass,SGG COOL-LITE SKN 176 II 8mm,14542297, ,256,1457603521,0,0.762034595,0.33405757,
21097,COOL-LITE SKN 176 8mm.SGG,IGDB v44.0,1,0,8,0.338171631,0.494851947,0.372666568,0.762658238,0.082186498,0.080545396,0,0.023883408,0.839999974,1,,Saint-Gobain Glass,SGG COOL-LITE SKN 176 8mm,14345693, ,256,1457603521,0,0.762658238,0.338171631,
8306,YNE0675_10.syp,IGDB v30.0,1,0,10,0.419973254,0.349049002,0.407390743,0.763065934,0.068474963,0.061413266,0,0.839999974,0.032475881,1,,"SYP GLASS GROUP CO.,LTD",Double Silver LowE on Low Iron #2 side,14607583,#,256,1457603522,0,0.763065934,0.419973254,
11396,PLANITHERM ONE 10mm.SGG,IGDB v17.2,1,0,10,0.437404007,0.466371119,0.304484159,0.763204932,0.17135632,0.167068541,0,0.013,0.837000012,1,,Saint-Gobain Glass,SGG PLANITHERM ONE 10mm,14279903, ,256,1457603523,0,0.763204932,0.437404007,
2028,LoE270-5.CIG,IGDB v16.4,1,0,5,0.365532666,0.307392985,0.466393113,0.763352156,0.068325743,0.050665461,0,0.839999974,0.036749501,1,,Cardinal Glass Industries,LoE² 270 on 5mm Clear,14476510,#,256,1457603523,0,0.763352156,0.365532666,
7145,ipvsgsu8.ipe,IGDB v15.1,1,0,8.760000229,0.376312494,0.195253387,0.41539678,0.76362884,0.048879128,0.037698399,0,0.839999974,0.037,0.755999982,,INTERPANE GLAS INDUSTRIE AG,iplus sun Laminate 44.2,14542299,#,256,1457603524,0,0.76362884,0.376312494,
9844,GREEN6.lof,IGDB v17.4,1,0,5.659999847,0.456458926,0.054790724,0.054790724,0.763760626,0.071012117,0.071012117,0,0.839999974,0.839999974,1,,Pilkington North America,Optifloat™ Green,14673876,#,256,1457603524,0,0.763760626,0.456458926,
11530,CG_1.0_4.gre,IGDB v33.0,1,0,3.835399866,0.462922245,0.449112624,0.411281824,0.763901353,0.142221674,0.177051604,0,0.02316777,0.839999974,1.000344634,,Guardian Europe,ClimaGuard 1.0 on Float ExtraClear 4mm,14148578,#,256,1457603525,0,0.763901353,0.462922245,
21093,COOL-LITE SKN 074 II 8mm.SGG,IGDB v44.0,1,0,8,0.392802984,0.418124318,0.344235718,0.763902783,0.058484718,0.062829576,0,0.027574914,0.837000012,1,,Saint-Gobain Glass,SGG COOL-LITE SKN 074 II 8mm,14869979, ,256,1457603526,0,0.763902783,0.392802984,
15002,LU3.AGC,IGDB v43.0,1,0,2.75,0.412370414,0.415928543,0.321250141,0.76398176,0.070254624,0.071403012,0,0.0669,0.839999974,1,,"AGC ASAHI GLASS CO., LTD.",Low-E Green 3mm,14738654, ,256,1457603526,0,0.76398176,0.412370414,
1510,HMSC75.SWT,IGDB v17.5,1,0,0.076200001,0.376543164,0.474264562,0.480635196,0.764010131,0.107092969,0.082176574,0,0.75999999,0.045000002,0.140186697,,"Southwall Technologies, Inc.",Heat Mirror® Solar Control 75 Suspended Film,14935008,#,256,1457603527,0,0.764010131,0.376543164,
1518,HMSC75-S.SWT,IGDB v17.5,1,0,0.076200001,0.376543164,0.474264562,0.480635196,0.764010131,0.107092969,0.082176574,0,0.75999999,0.045000002,0.140186697,,"Southwall Technologies, Inc.",Heat Mirror® Solar Control 75-S Suspended Film,14935008,#,256,1457603527,0,0.764010131,0.376543164,
17046,GREEN_5.AIS,IGDB v33.0,1,0,4.840000153,0.47733286,0.052911699,0.054366596,0.764125586,0.069798402,0.070458055,0,0.839999974,0.839999974,1,,Asahi India Glass Limited,AIS Green Tinted,14542805, ,256,1457603528,0,0.764125586,0.47733286,
1241,HFL5.amg,IGDB v17.1,1,0,4.820000172,0.554681242,0.05565314,0.05565314,0.764151752,0.068120159,0.068120159,0,0.839999974,0.839999974,1,,Asahimas,Panasap Blue 5.0,14935766, ,256,1457603529,0,0.764151752,0.554681242,
11707,SN7037HT_8.gre,IGDB v33.0,1,0,7.747000217,0.347794473,0.353264689,0.511679828,0.764226019,0.074734472,0.062912613,0,0.839999974,0.022127271,1.000344634,,Guardian Europe,SunGuard SN 70/37 HT on Float ExtraClear 8mm,14411228,#,256,1457603529,0,0.764226019,0.347794473,
21448,PLANITHERM HN 6mm.SGG,IGDB v44.0,1,0,6,0.562600493,0.227357715,0.17788282,0.764459193,0.048944242,0.078808412,0,0.145015776,0.839999974,1,,Saint-Gobain Glass,SGG PLANITHERM HN 6mm,14935261, ,256,1457603530,0,0.764459193,0.562600493,
9881,EVGRN3.LOF,IGDB v11.4,1,0,3.200400114,0.486717612,0.05653223,0.05653223,0.764538407,0.07214836,0.07214836,0,0.839999974,0.839999974,1,,Pilkington North America,EverGreen™,14411480,#,256,1457603531,0,0.764538407,0.486717612,
3366,CG7036Exp27L3.grd,IGDB v45.0,1,0,6.045200348,0.376280963,0.276625812,0.434069574,0.765064895,0.060376525,0.049201608,0,0.837078631,0.035679817,0.680165112,,Guardian,ClimaGuard 70/36 exposed clr Lam 2.7mm+.030+2.7mm,14542046,#,256,1457603531,0,0.765064895,0.376280963,
2027,LoE270-4.CIG,IGDB v16.4,1,0,4,0.369743913,0.340934992,0.470069468,0.765221536,0.073740922,0.054599524,0,0.839999974,0.036749501,1,,Cardinal Glass Industries,LoE² 270 on 4mm Clear,14476511,#,256,1457603532,0,0.765221536,0.369743913,
21092,COOL-LITE SKN 074 II 6mm.SGG,IGDB v44.0,1,0,6,0.39416647,0.417054504,0.354419529,0.765382409,0.058255542,0.063092664,0,0.027430344,0.837000012,1,,Saint-Gobain Glass,SGG COOL-LITE SKN 074 II 6mm,14869980, ,256,1457603532,0,0.765382409,0.39416647,
21045,PARSOL H-GREEN 5mm.SGG,IGDB v45.0,1,0,5,0.522411525,0.056814052,0.057042271,0.765456736,0.070730373,0.070934862,0,0.839999974,0.839999974,1,,Saint-Gobain Glass,SGG PARSOL H-GREEN 5mm,14739414, ,256,1457603533,0,0.765456736,0.522411525,
3256,CG7036C6.grd,IGDB v45.0,1,0,5.613399982,0.385693669,0.30924958,0.434435785,0.765470743,0.06016,0.049153224,0,0.839999974,0.035679817,1.000344634,,Guardian,ClimaGuard 70/36 LE on 6mm Clear,14607838,#,256,1457603534,0,0.765470743,0.385693669,
3112,SGSN68W6.grd,IGDB v15.4,1,0,5.842000008,0.39611429,0.366775066,0.445996523,0.765478134,0.05828476,0.048693646,0,0.839999974,0.038798545,0.996883154,,Guardian,SunGuard® SuperNeutral 68 on UltraWhite,14542049,#,256,1457603534,0,0.765478134,0.39611429,
11122,COOL-LITE SKN 174 4mm.SGG,IGDB v25.0,1,0,4,0.391934901,0.431554615,0.326972574,0.765482247,0.049641367,0.063815482,0,0.037,0.837000012,1,,Saint-Gobain Glass,SGG COOL-LITE SKN 174 4mm,14869979, ,256,1457603535,0,0.765482247,0.391934901,
6950,HanGlas Green 5mm.HGI,IGDB v29.0,1,0,5,0.471487194,0.053954568,0.053954568,0.765891731,0.070409328,0.070409328,0,0.837000012,0.837000012,1,,Hankuk Glass Industries Inc.,HanGlas Hanlite Green 5mm,14608341, ,256,1457603536,0,0.765891731,0.471487194,
8389,YTE0178_6.syp,IGDB v43.0,1,0,6,0.314097553,0.371463478,0.533495545,0.766151011,0.080126978,0.061032258,0,0.839999974,0.015307055,1,,"SYP GLASS GROUP CO.,LTD",Curved Tempered Triple Silver LowE on Clear #2,14607836, ,256,1457603536,0,0.766151011,0.314097553,
3120,SGSN68C3.grd,IGDB v17.0,1,0,2.97179985,0.393814772,0.351793021,0.446640134,0.766160786,0.060772788,0.050474931,0,0.839999974,0.038798545,1.000344634,,Guardian,SunGuard® SuperNeutral 68 on Clear,14542048,#,256,1457603537,0,0.766160786,0.393814772,
11400,PLANITHERM ONE II 10mm.SGG,IGDB v17.2,1,0,10,0.443898082,0.44198069,0.303949296,0.766281068,0.166234344,0.169503301,0,0.013,0.837000012,1,,Saint-Gobain Glass,SGG PLANITHERM ONE II 10mm,14345439, ,256,1457603537,0,0.766281068,0.443898082,
1711,Jasper75.ABF,IGDB v17.0,1,0,3.176000118,0.585227013,0.256318957,0.222594827,0.766460836,0.152833194,0.15337418,0,0.755999982,0.839999974,0.962000012,,A & B Films Pte Ltd,Jasper 75,14804445, ,256,1457603538,0,0.766460836,0.585227013,
2101,Clr-5_090PVB_LoE272-5.CIG,IGDB v20.0,1,0,11.69999981,0.377840877,0.176826224,0.416873068,0.76648581,0.057822581,0.043254528,0,0.839999974,0.041999999,0.579999983,,Cardinal Glass Industries,Clear-5 / .090PVB / E272-5 (Exposed),14214623,#,256,1457603539,0,0.76648581,0.377840877,
21100,COOL-LITE SKN 176 II 6mm.SGG,IGDB v44.0,1,0,6,0.33806777,0.497820407,0.363428175,0.767095923,0.081993341,0.080609605,0,0.016080219,0.839999974,1,,Saint-Gobain Glass,SGG COOL-LITE SKN 176 II 6mm,14608091, ,256,1457603539,0,0.767095923,0.33806777,
21096,COOL-LITE SKN 176 6mm.SGG,IGDB v44.0,1,0,6,0.341631472,0.494107574,0.397667766,0.767098665,0.081719555,0.080603831,0,0.024029367,0.839999974,1,,Saint-Gobain Glass,SGG COOL-LITE SKN 176 6mm,14411230,#,256,1457603540,0,0.767098665,0.341631472,
3030,TwilightG32.grd,IGDB v18.1,1,0,3.174999952,0.484936804,0.057853855,0.055477411,0.767267764,0.073856875,0.072464354,0,0.839999974,0.839999974,1.000344634,,Guardian,3.2mm TwilightGreen Float Glass,14608343,#,256,1457603540,0,0.767267764,0.484936804,
9722,3_SGrn.VRD,IGDB v18.0,1,0,2.970000029,0.489631563,0.059625167,0.056713842,0.767293096,0.074802451,0.073471971,0,0.839999974,0.839999974,1,,Viridian,3mm SuperGreen™,14542807, ,256,1457603541,0,0.767293096,0.489631563,
9591,8080S.NIT,IGDB v40.0,1,0,2.74000001,0.543240845,0.219766542,0.263157576,0.767398119,0.065518655,0.052457448,0,0.839999974,0.097606666,0.150000006,,Nitto Denko Corporation,8080S,14279907,#,256,1457603541,0,0.767398119,0.543240845,
21447,PLANITHERM HN 5mm.SGG,IGDB v44.0,1,0,5,0.569905043,0.2278357,0.18274121,0.767467558,0.048978906,0.079171903,0,0.145114452,0.839999974,1,,Saint-Gobain Glass,SGG PLANITHERM HN 5mm,15001053, ,256,1457603542,0,0.767467558,0.569905043,
18124,CG78_100181-6.CIG,IGDB v38.0,1,0,5.699999809,0.345448583,0.314728647,0.484347135,0.767480969,0.063039772,0.050627809,0,0.839999974,0.026940674,1,,Cardinal Glass Industries,CG78 100181,14214622,#,256,1457603543,0,0.767480969,0.345448583,
9718,6_Green.VRD,IGDB v17.1,1,0,5.889999866,0.470885336,0.055088274,0.052638441,0.767752349,0.071767516,0.070461318,0,0.839999974,0.839999974,1,,Viridian,6mm VFloat™ Green,14608341, ,256,1457603543,0,0.767752349,0.470885336,
11460,PLANITHERM ONE lami33-1.SGG,IGDB v20.0,1,0,6.380000114,0.435516477,0.468233258,0.323919564,0.767860889,0.170089707,0.179447889,0,0.013,0.837000012,0.652999997,,Saint-Gobain Glass,SGG PLANITHERM ONE lami33-1,14345441,#,256,1457603544,0,0.767860889,0.435516477,
8373,22_F_Green_5.syp,IGDB v37.0,1,0,5,0.470608503,0.05718356,0.05718356,0.768012702,0.072770849,0.072770849,0,0.839999974,0.839999974,1,,"SYP GLASS GROUP CO.,LTD",22(F)-Green Float Glass,14673878, ,256,1457603544,0,0.768012702,0.470608503,
26101,SGSN68W5.grd,IGDB v32.0,1,0,4.622799873,0.399013996,0.378121763,0.44613409,0.768233359,0.058384992,0.048900802,0,0.839999974,0.038798545,1.000344634,,Guardian,SunGuard® SuperNeutral 68 on UltraWhite 5 mm,14542049,#,256,1457603545,0,0.768233359,0.399013996,
3255,CG7036C5.grd,IGDB v45.0,1,0,4.622799873,0.389935821,0.326706469,0.434669077,0.768568695,0.060118821,0.049348861,0,0.839999974,0.035679817,1.000344634,,Guardian,ClimaGuard 70/36 LE on 5mm Clear,14673375,#,256,1457603546,0,0.768568695,0.389935821,
10534,015_OCEAN_BLUE_BG_R15.TRO,IGDB v29.0,1,0,4.570000172,0.74863106,0.073785558,0.073935397,0.768711567,0.077062316,0.076984942,0,0.839999974,0.839999974,0.772499979,,TROSIFOL,Trosifol 015 ocean blue BG R15 PVB LAMINATE,15460815,#,256,1457603546,0,0.768711567,0.74863106,
11706,SN7037HT_6.gre,IGDB v33.0,1,0,5.842000008,0.352440357,0.380469173,0.511872768,0.768776596,0.075068668,0.06323158,0,0.839999974,0.022127271,1.000344634,,Guardian Europe,SunGuard SN 70/37 HT on Float ExtraClear 6mm,14411229,#,256,1457603547,0,0.768776596,0.352440357,
11317,PLANISTAR 8mm.SGG,IGDB v16.4,1,0,8,0.379957318,0.434707135,0.263785034,0.769815564,0.061498355,0.068470202,0,0.037,0.837000012,1,,Saint-Gobain Glass,SGG PLANISTAR 8mm,14411231, ,256,1457603548,0,0.769815564,0.379957318,
914,GREEN_6.AFG,IGDB v11.4,1,0,5.638800144,0.470210224,0.053515431,0.053679425,0.769862294,0.065673135,0.065784834,0,0.839999974,0.839999974,1,,AGC Glass Co. N.A.,Float Glass,14739669,#,256,1457603548,0,0.769862294,0.470210224,
12773,LtGreen_5.grs,IGDB v34.0,1,0,4.749800205,0.492909431,0.059783161,0.057230908,0.769972503,0.075279452,0.073965594,0,0.839999974,0.839999974,1.000344634,,Guardian Asia,Light Green Glass 5 mm,14739671,#,256,1457603549,0,0.769972503,0.492909431,
21446,PLANITHERM HN 4mm.SGG,IGDB v44.0,1,0,4,0.576284826,0.22895889,0.188643798,0.769986331,0.049706694,0.079845987,0,0.144961745,0.839999974,1,,Saint-Gobain Glass,SGG PLANITHERM HN 4mm,15001054,#,256,1457603549,0,0.769986331,0.576284826,
7133,ip7039ne.ipe,IGDB v17.0,1,0,6,0.365222067,0.312375069,0.464868546,0.770186245,0.070497356,0.053379819,0,0.839999974,0.025,1,,INTERPANE GLAS INDUSTRIE AG,ipasol neutral 70/39,14411485,#,256,1457603550,0,0.770186245,0.365222067,
5033,AZURL_3.PPG,IGDB v14.1,1,0,3.276599884,0.445342779,0.054836314,0.055299114,0.770310581,0.071662672,0.072400838,0,0.839999974,0.839999974,1,,PPG Industries,Azuria®,15395279,#,256,1457603551,0,0.770310581,0.445342779,
2100,Clr-3_090SGP_LoE272-3.CIG,IGDB v20.0,1,0,8.300000191,0.39743799,0.216505811,0.417629808,0.770349383,0.05794324,0.043533348,0,0.839999974,0.041999999,0.560000002,,Cardinal Glass Industries,Clear-3 / .090SGP / E272-3 (Exposed),14410977,#,256,1457603551,0,0.770349383,0.39743799,
11312,PLANISTAR 10mm.SGG,IGDB v16.4,1,0,10,0.380734563,0.434719652,0.266233355,0.771036386,0.061582934,0.068474784,0,0.037,0.837000012,1,,Saint-Gobain Glass,SGG PLANISTAR 10mm,14476767, ,256,1457603552,0,0.771036386,0.380734563,
3254,CG7036C4.grd,IGDB v45.0,1,0,3.835399866,0.393382847,0.341591597,0.434782535,0.771041989,0.06037673,0.049606644,0,0.839999974,0.035679817,1.000344634,,Guardian,ClimaGuard 70/36 LE on 4mm Clear,14673375,#,256,1457603552,0,0.771041989,0.393382847,
21106,COOL-LITE SKN 076 II 10mm.SGG,IGDB v44.0,1,0,10,0.34350881,0.498885453,0.384961933,0.771266043,0.082477167,0.081450626,0,0.015781421,0.837000012,1,,Saint-Gobain Glass,SGG COOL-LITE SKN 076 II 10mm,14673627, ,256,1457603553,0,0.771266043,0.34350881,
5020,SOLEX_6.PPG,IGDB v14.1,1,0,5.664199829,0.4710944,0.055955373,0.057204872,0.771446884,0.075607859,0.076360613,0,0.839999974,0.839999974,1,,PPG Industries,Solexia®,14674133,#,256,1457603553,0,0.771446884,0.4710944,
21445,PLANITHERM HN 3mm.SGG,IGDB v44.0,1,0,3,0.581969678,0.228069663,0.193829536,0.771627188,0.049429361,0.080015793,0,0.145081043,0.839999974,1,,Saint-Gobain Glass,SGG PLANITHERM HN 3mm,15066590,#,256,1457603554,0,0.771627188,0.581969678,
5437,SB72 Starphire_10.PPG,IGDB v18.2,1,0,9.397999763,0.304837376,0.484359026,0.574487507,0.771639168,0.076547712,0.060743973,0,0.839999974,0.022,1.000344634,,PPG Industries,Solarban® 72 Starphire®,14476769,#,256,1457603555,0,0.771639168,0.304837376,
2129,272-8.CIG,IGDB v43.0,1,0,7.800000191,0.397895038,0.235167578,0.417185932,0.771775067,0.056917507,0.042839389,0,0.839999974,0.042273868,1,,Cardinal Glass Industries,LoE² 272 on 8mm Clear,14542304,#,256,1457603555,0,0.771775067,0.397895038,
1236,GNFL4.amg,IGDB v17.1,1,0,3.930000067,0.493082881,0.054711591,0.054711591,0.771893144,0.069294699,0.069294699,0,0.839999974,0.839999974,1,,Asahimas,Panasap Green 4.0,14674135, ,256,1457603556,0,0.771893144,0.493082881,
11434,COOL-LITE SKN 074 10mm.SGG,IGDB v17.2,1,0,10,0.402269095,0.411898702,0.333369374,0.77195394,0.05517,0.054506354,0,0.037,0.837000012,1,,Saint-Gobain Glass,SGG COOL-LITE SKN 074 10mm,15132380, ,256,1457603556,0,0.77195394,0.402269095,
3236,DX71C6.grd,IGDB v45.0,1,0,5.613399982,0.385758489,0.277725071,0.436384678,0.771980286,0.047750201,0.038801279,0,0.839999974,0.027034556,1.000344634,,Guardian,DISC 71X,14673375,#,256,1457603557,0,0.771980286,0.385758489,
8380,Clear-4_1.52PVB_YLE0178-4.syp,IGDB v41.0,1,0,9.520000458,0.540040851,0.116130628,0.215154082,0.772086143,0.065476038,0.077063516,0,0.84547472,0.127344877,0.628000021,,"SYP GLASS GROUP CO.,LTD",Clear-4/1.52PVB/YLE0178-4(4),14542050,#,256,1457603558,0,0.772086143,0.540040851,
2099,Clr-3_090PVB_LoE272-3.CIG,IGDB v20.0,1,0,8.300000191,0.393114984,0.225410566,0.419334441,0.772165775,0.064281851,0.04825386,0,0.839999974,0.041999999,0.49000001,,Cardinal Glass Industries,Clear-3 / .090PVB / E272-3 (Exposed),14214626,#,256,1457603558,0,0.772165775,0.393114984,
2026,LoE270-3.CIG,IGDB v16.4,1,0,3,0.37892741,0.366628885,0.466916353,0.772208571,0.07232368,0.054260556,0,0.839999974,0.036749501,1,,Cardinal Glass Industries,LoE² 270 on 3mm Clear,14542305,#,256,1457603559,0,0.772208571,0.37892741,
18123,CG78_100181-5.CIG,IGDB v38.0,1,0,4.699999809,0.350687206,0.342217267,0.484417886,0.772441268,0.062793963,0.050629873,0,0.839999974,0.026940674,1,,Cardinal Glass Industries,CG78 100181,14280159,#,256,1457603560,0,0.772441268,0.350687206,
21412,PLANITHERM ONE II 8mm.SGG,IGDB v45.0,1,0,8,0.47999081,0.446727067,0.367632806,0.77264291,0.169147745,0.17658411,0,0.022335002,0.839999974,1,,Saint-Gobain Glass,SGG PLANITHERM ONE II 8mm,14280162, ,256,1457603560,0,0.77264291,0.47999081,
6371,VE12M-10.vir,IGDB v33.0,1,0,9.399999619,0.379249334,0.192163527,0.412601084,0.77267909,0.049589265,0.043080956,0,0.839999974,0.039682429,1,,Viracon,VE-2M on Clear,14542557,#,256,1457603561,0,0.77267909,0.379249334,
21105,COOL-LITE SKN 076 II 8mm.SGG,IGDB v44.0,1,0,8,0.344251543,0.497827828,0.396511912,0.772804558,0.082132183,0.081738085,0,0.01614709,0.839999974,1,,Saint-Gobain Glass,SGG COOL-LITE SKN 076 II 8mm,14673628, ,256,1457603562,0,0.772804558,0.344251543,
21416,PLANITHERM ONE 8mm.SGG,IGDB v45.0,1,0,8,0.460232198,0.455076486,0.370204985,0.772910595,0.16917263,0.176536575,0,0.022372754,0.839999974,1,,Saint-Gobain Glass,SGG PLANITHERM ONE 8mm,14280162, ,256,1457603562,0,0.772910595,0.460232198,
5436,SB72 Starphire_8.PPG,IGDB v18.2,1,0,7.924800396,0.305668145,0.495462686,0.574530959,0.773061335,0.076667562,0.060852755,0,0.839999974,0.022,1.000344634,,PPG Industries,Solarban®72 Starphire®,14476769,#,256,1457603563,0,0.773061335,0.305668145,
17611,Optisolar D80_6.JJG,IGDB v43.0,1,0,5.96999979,0.382591248,0.310574323,0.427435845,0.773274779,0.082664013,0.075424314,0,0.839999974,0.071666658,1,,Jinjing Group Co.Ltd,Optisolar D80_6,14870237,#,256,1457603563,0,0.773274779,0.382591248,
1902,015_827800_VCV0002_3_0Clr.EMN,IGDB v31.0,1,0,6.380000114,0.684503973,0.065637328,0.066408373,0.773329198,0.07153216,0.072283477,0,0.839999974,0.839999974,0.750999987,,Eastman Chemical Company,"Vanceva® Aquamarine ""2""",15723717,#,256,1457603564,0,0.773329198,0.684503973,
8391,YTE0678_10.syp,IGDB v43.0,1,0,10,0.321968317,0.513278604,0.537954748,0.773354292,0.086249314,0.066180997,0,0.839999974,0.021929139,1,,"SYP GLASS GROUP CO.,LTD",Curved Tempered Triple Silver LowE on Low Iron #2,14739167,#,256,1457603565,0,0.773354292,0.321968317,
11705,SN7037HT_4.gre,IGDB v33.0,1,0,3.835399866,0.357525796,0.412145317,0.512075305,0.773599565,0.075434253,0.063577592,0,0.839999974,0.022127271,1.000344634,,Guardian Europe,SunGuard SN 70/37 HT on Float ExtraClear 4mm,14477022,#,256,1457603565,0,0.773599565,0.357525796,
5278,SB60 Clear_10.PPG,IGDB v29.0,1,0,9.397999763,0.372949272,0.196198791,0.434524208,0.773653686,0.054732312,0.04385199,0,0.839999974,0.034606066,0.999979734,,PPG Industries,Solarban® 60 on Clear  10mm,14542558,#,256,1457603566,0,0.773653686,0.372949272,
3253,CG7036C3.grd,IGDB v45.0,1,0,2.97179985,0.39724499,0.358879298,0.434956402,0.773765862,0.060488421,0.049831536,0,0.839999974,0.035679817,1.000344634,,Guardian,ClimaGuard 70/36 LE on 3mm Clear,14673376,#,256,1457603567,0,0.773765862,0.39724499,
11432,COOL-LITE SKN 074 8mm.SGG,IGDB v17.2,1,0,8,0.404664874,0.412011772,0.343369901,0.774149418,0.055430871,0.054513711,0,0.037,0.837000012,1,,Saint-Gobain Glass,SGG COOL-LITE SKN 074 8mm,15132380, ,256,1457603567,0,0.774149418,0.404664874,
2787,CC75.mmm,IGDB v39.0,1,0,3.369999886,0.530990183,0.30916664,0.327810526,0.77437079,0.151867226,0.129469275,0,0.839999974,0.121220507,0.959999979,,3M Corporation,Climate Control Series 75,14804448,#,256,1457603568,0,0.77437079,0.530990183,
3354,CG7257C6.grd,IGDB v32.0,1,0,5.613399982,0.467303097,0.323307961,0.227079168,0.774487257,0.053003859,0.083858095,0,0.045315292,0.839999974,1.000344634,,Guardian,ClimaGuard 72/57 LE on 6mm Clear,14476770,#,256,1457603569,0,0.774487257,0.467303097,
2025,LoE270-2.CIG,IGDB v16.4,1,0,2.200000048,0.38289538,0.400470078,0.467015445,0.774787009,0.075025223,0.055971857,0,0.839999974,0.036749501,1,,Cardinal Glass Industries,LoE² 270 on 2.2mm Clear,14542306,#,256,1457603569,0,0.774787009,0.38289538,
14782,SELEKT_LUXARF_EF12-12-4.GTS,IGDB v43.0,1,0,25.12000084,0.332107484,0.432896018,0.14564921,0.774915755,0.02928718,0.029947955,0,0.034488689,0.827350676,0.815999985,,Glas Trösch AG,SELEKT and LUXAR F on Clear EUROFLOAT 12-12-4 mm,14411993, ,256,1457603570,0,0.774915755,0.332107484,
21104,COOL-LITE SKN 076 II 6mm.SGG,IGDB v44.0,1,0,6,0.345986843,0.497995526,0.408016473,0.774965107,0.082628556,0.081465848,0,0.015999049,0.837000012,1,,Saint-Gobain Glass,SGG COOL-LITE SKN 076 II 6mm,14673884, ,256,1457603570,0,0.774965107,0.345986843,
2098,Clr-27_090SGP_LoE272-27.CIG,IGDB v20.0,1,0,7.599999905,0.40241763,0.225883141,0.41784814,0.775060177,0.057968773,0.043818172,0,0.839999974,0.041999999,0.540000021,,Cardinal Glass Industries,Clear-2.7 / .090SGP / E272-2.7 (Exposed),14476770,#,256,1457603571,0,0.775060177,0.40241763,
5435,SB72 Starphire_6.PPG,IGDB v18.2,1,0,5.664200306,0.306959271,0.513136387,0.574595332,0.775245667,0.076844074,0.060997196,0,0.839999974,0.022,1.000344634,,PPG Industries,Solarban® 72 Starphire®,14476770,#,256,1457603572,0,0.775245667,0.306959271,
3252,CG7036C2.3.grd,IGDB v45.0,1,0,2.286000013,0.400376707,0.373415798,0.435096562,0.775937378,0.060582772,0.050013151,0,0.839999974,0.035679817,1.000344634,,Guardian,ClimaGuard 70/36 LE on 2.3mm Clear,14673377,#,256,1457603572,0,0.775937378,0.400376707,
3235,DX71C5.grd,IGDB v45.0,1,0,4.622799873,0.39135474,0.297833949,0.436630756,0.775994122,0.047779486,0.039102133,0,0.839999974,0.027034556,1.000344634,,Guardian,DISC 71X,14673376,#,256,1457603573,0,0.775994122,0.39135474,
18122,CG78_100181-4.CIG,IGDB v38.0,1,0,3.900000095,0.35396862,0.356438667,0.484733671,0.776356399,0.063675158,0.051395893,0,0.839999974,0.026940674,1,,Cardinal Glass Industries,CG78 100181,14280416,#,256,1457603573,0,0.776356399,0.35396862,
11431,COOL-LITE SKN 074 6mm.SGG,IGDB v17.3,1,0,6,0.407080382,0.412018359,0.353915751,0.776382625,0.055444766,0.054517753,0,0.037,0.837000012,1,,Saint-Gobain Glass,SGG COOL-LITE SKN 074 6mm,15132381,#,256,1457603574,0,0.776382625,0.407080382,
1903,015_837800_VCV0003_3_0Clr.EMN,IGDB v31.0,1,0,6.380000114,0.668363988,0.065379038,0.065379038,0.776834249,0.072676793,0.072676793,0,0.839999974,0.839999974,0.750999987,,Eastman Chemical Company,"Vanceva® Smoke Grey ""3""",14607843,#,256,1457603574,0,0.776834249,0.668363988,
2097,Clr-27_090PVB_LoE272-27.CIG,IGDB v20.0,1,0,7.599999905,0.398679823,0.225022718,0.418652982,0.776840508,0.061320499,0.046373438,0,0.839999974,0.041999999,0.469999999,,Cardinal Glass Industries,Clear-2.7 / .090PVB / E272-2.7 (Exposed),14345698,#,256,1457603575,0,0.776840508,0.398679823,
1904,015_817800_VCV0004_3_0Clr.EMN,IGDB v33.0,1,0,6.380000114,0.631754696,0.067445025,0.068571806,0.777001917,0.084336713,0.084948413,0,0.839999974,0.839999974,0.750999987,,Eastman Chemical Company,"Vanceva® Sahara Sun ""4""",452081,#,256,1457603576,0,0.777001917,0.631754696,
8390,YTE0678_6.syp,IGDB v43.0,1,0,6,0.325866312,0.527750611,0.536416709,0.777617574,0.08341264,0.063245103,0,0.839999974,0.014117584,1,,"SYP GLASS GROUP CO.,LTD",Curved Tempered Triple Silver LowE on Low Iron #2,14608096, ,256,1457603576,0,0.777617574,0.325866312,
15012,LQ4.AGC,IGDB v43.0,1,0,3.720000029,0.384507447,0.466001332,0.380098164,0.777746439,0.084704973,0.091674417,0,0.036404181,0.845057845,1,,"AGC ASAHI GLASS CO., LTD.",Low-E AquaGreen 4mm,14083556, ,256,1457603577,0,0.777746439,0.384507447,
21411,PLANITHERM ONE II 6mm.SGG,IGDB v45.0,1,0,6,0.489415467,0.447211325,0.389862061,0.777860045,0.169526801,0.178234845,0,0.022147492,0.839999974,1,,Saint-Gobain Glass,SGG PLANITHERM ONE II 6mm,14345699,#,256,1457603578,0,0.777860045,0.489415467,
21415,PLANITHERM ONE 6mm.SGG,IGDB v45.0,1,0,6,0.468847126,0.455682576,0.392679214,0.777947605,0.169509575,0.17802617,0,0.022493867,0.839999974,1,,Saint-Gobain Glass,SGG PLANITHERM ONE 6mm,14280163,#,256,1457603578,0,0.777947605,0.468847126,
3353,CG7257C5.grd,IGDB v32.0,1,0,4.622799873,0.475012422,0.323682934,0.239243299,0.778068066,0.053292342,0.084155209,0,0.045315292,0.839999974,1.000344634,,Guardian,ClimaGuard 72/57 LE on 5mm Clear,14542307,#,256,1457603579,0,0.778068066,0.475012422,
1505,HM77.SWT,IGDB v17.5,1,0,0.076200001,0.47644797,0.434814692,0.421941876,0.778163373,0.144185901,0.164510906,0,0.052000001,0.75999999,0.140186697,,"Southwall Technologies, Inc.",Heat Mirror® 77 Suspended Film,14542559,#,256,1457603579,0,0.778163373,0.47644797,
13016,SBplatinC6.arc,IGDB v34.0,1,0,5.949999809,0.427013367,0.27949506,0.401180774,0.778504908,0.057897948,0.041848309,0,0.839999974,0.036600001,1,,arcon,arcon sunbelt platin 71/40 on clear6,14411489, ,256,1457603580,0,0.778504908,0.427013367,
11316,PLANISTAR 6mm.SGG,IGDB v16.4,1,0,6,0.390852779,0.435188293,0.300637841,0.778929174,0.062161643,0.068807587,0,0.037,0.837000012,1,,Saint-Gobain Glass,SGG PLANISTAR 6mm,14477025, ,256,1457603581,0,0.778929174,0.390852779,
3234,DX71C4.grd,IGDB v45.0,1,0,3.835399866,0.395920038,0.315202206,0.436838388,0.77920109,0.047817487,0.039344657,0,0.839999974,0.027034556,1.000344634,,Guardian,DISC 71X,14739169,#,256,1457603581,0,0.77920109,0.395920038,
18121,CG78_100181-3.CIG,IGDB v38.0,1,0,3,0.358359545,0.38704446,0.484909981,0.779421687,0.063783206,0.051573079,0,0.839999974,0.026940674,1,,Cardinal Glass Industries,CG78 100181,14345953,#,256,1457603582,0,0.779421687,0.358359545,
15009,LQ5.AGC,IGDB v43.0,1,0,4.760000229,0.384218812,0.464079589,0.349606097,0.779722273,0.079416029,0.08625178,0,0.038026035,0.845773041,1,,"AGC ASAHI GLASS CO., LTD.",Low-E AquaGreen 5mm,14214883, ,256,1457603582,0,0.779722273,0.384218812,
4482,vision72t_10.gvb,IGDB v45.0,1,0,9.850000381,0.348211855,0.49355951,0.352553189,0.780491054,0.076880567,0.080243461,0,0.030709555,0.840919971,1,,AGC Glass Europe,Stopray Vision-72 10 mm,14477279,#,256,1457603583,0,0.780491054,0.348211855,
4479,vision72_10.gvb,IGDB v45.0,1,0,9.850000381,0.348211855,0.49355951,0.352553189,0.780491054,0.076880567,0.080243461,0,0.030709555,0.840919971,1,,AGC Glass Europe,Stopray Vision-72 10 mm,14477279,#,256,1457603584,0,0.780491054,0.348211855,
14169,SELEKT_EF12.GTS,IGDB v43.0,1,0,11.80000019,0.371719301,0.441880643,0.225011721,0.780503154,0.054590832,0.067544952,0,0.034488689,0.839999974,1,,Glas Trösch AG,SELEKT on Clear EUROFLOAT 12 mm,14673886, ,256,1457603585,0,0.780503154,0.371719301,
