Repository: katsuya0719/visEPlus

File: static/csv/glass.csv (part 24 of 30)
ID,Name,Source,SpectralData,AngularFunction,Thickness,Tsol,Rsol1,Rsol2,Tvis,Rvis1,Rvis2,Tir,emis1,emis2,Conductivity,Comment,Manufacturer,ProductName,Color,Certification,Status,Timestamp,Specularity,Tvis2,Tsol2,MaterialID
5279,SB60 Clear_8.PPG,IGDB v29.0,1,0,7.924800396,0.381595582,0.218518466,0.434876293,0.780587971,0.054931518,0.044351075,0,0.839999974,0.034606066,0.999979734,,PPG Industries,Solarban® 60 on Clear  8mm,14608351,#,256,1457603585,0,0.780587971,0.381595582,
2014,LoE272-6.CIG,IGDB v16.4,1,0,5.699999809,0.409439772,0.264344811,0.417273551,0.780888736,0.055484734,0.042293377,0,0.839999974,0.041999999,1,,Cardinal Glass Industries,LoE² 272 on 6 mm Clear,14608098,#,256,1457603586,0,0.780888736,0.409439772,
3352,CG7257C4.grd,IGDB v32.0,1,0,3.835399866,0.48131597,0.323997587,0.249591425,0.780920863,0.053504042,0.084394015,0,0.045315292,0.839999974,1.000344634,,Guardian,ClimaGuard 72/57 LE on 4mm Clear,14542308,#,256,1457603586,0,0.780920863,0.48131597,
3359,CGIS-30_7257c6.grd,IGDB v32.0,1,0,5.613399982,0.468430966,0.318153441,0.187815115,0.781025827,0.04432394,0.069950879,0,0.045315292,0.302138984,1.000344634,,Guardian,ClimaGuard HiLightR 723 on 6mm Clear,14476773,#,256,1457603587,0,0.781025827,0.468430966,
9570,CAG82 on Clear_15.CAG,IGDB v43.0,1,0,14.89999962,0.555506051,0.086524494,0.118081175,0.78130132,0.106453873,0.118684985,0,0.83639586,0.189579174,1,,"AVIC (Hainan) Special Glass Materials Co., Ltd",CAG82 on Clear_15,14477279, ,256,1457603588,0,0.78130132,0.555506051,
4108,OptifloatBlue5mm.NSG,IGDB v35.0,1,0,4.889999866,0.611286998,0.060871735,0.060871735,0.782177508,0.072178759,0.072178759,0,0.839999974,0.839999974,1,,Pilkington,5mm Optifloat Blue,15263962, ,256,1457603588,0,0.782177508,0.611286998,
1050,ES40_6.afg,IGDB v27.0,1,0,5.690000057,0.391723901,0.290494591,0.433271855,0.782243073,0.068443686,0.059335407,0,0.839999974,0.034445014,1,,AGC Glass Co. N.A.,Energy Select 40™ on clear,14804960,#,256,1457603589,0,0.782243073,0.391723901,
3025,Green_50.GRD,IGDB v18.1,1,0,4.622799873,0.492637724,0.056451526,0.055534318,0.782426715,0.072712265,0.072314881,0,0.839999974,0.839999974,0.986499012,,Guardian,5mm Green Float Glass,14871000,#,256,1457603590,0,0.782426715,0.492637724,
6378,Str-5-060-VE13-2M#4-5.vir,IGDB v41.0,1,0,10.92000008,0.40290603,0.292389244,0.424281031,0.782524049,0.052367192,0.045326333,0,0.844257236,0.040078789,0.670000017,,Viracon,VE132M 11.5mm (5Starphire+060pvb+5VE132M#4),14542563,#,256,1457603590,0,0.782524049,0.40290603,
8240,YBD0178_6.syp,IGDB v15.4,1,0,6,0.729533255,0.136712581,0.152452722,0.782600284,0.184264123,0.193015739,0,0.839999974,0.819999993,1,,"SHANGHAI YAOHUA PILKINGTON GLASS CO.,LTD",Solar Reflective on Clear,14214631, ,256,1457603591,0,0.782600284,0.729533255,
3233,DX71C3.grd,IGDB v45.0,1,0,2.97179985,0.401059598,0.335818797,0.437064588,0.782723546,0.0478651,0.039604872,0,0.839999974,0.027034556,1.000344634,,Guardian,DISC 71X,14739170,#,256,1457603591,0,0.782723546,0.401059598,
1563,Vk75.swt,IGDB v13.8,1,0,3.046999931,0.501198649,0.19880949,0.257882774,0.782765985,0.087278023,0.086493701,0,0.839999974,0.545000017,0.846000016,,"Southwall Technologies, Inc.",V-Kool® 75,14804705,#,256,1457603592,0,0.782765985,0.501198649,
19754,Vk75.EMN,IGDB v44.0,1,0,3.046999931,0.501198649,0.19880949,0.257882774,0.782765985,0.087278023,0.086493701,0,0.839999974,0.545000017,0.846000016,,Eastman Chemical Company,V-Kool® 75,14804705,#,256,1457603593,0,0.782765985,0.501198649,
21414,PLANITHERM ONE 4mm.SGG,IGDB v45.0,1,0,4,0.477770001,0.456144094,0.417460412,0.78282547,0.170026049,0.179950312,0,0.022306422,0.839999974,1,,Saint-Gobain Glass,SGG PLANITHERM ONE 4mm,14345956,#,256,1457603593,0,0.78282547,0.477770001,
21410,PLANITHERM ONE II 4mm.SGG,IGDB v45.0,1,0,4,0.499264449,0.447847009,0.413848341,0.782904983,0.169802219,0.179761559,0,0.022293977,0.839999974,1,,Saint-Gobain Glass,SGG PLANITHERM ONE II 4mm,14345957,#,256,1457603594,0,0.782904983,0.499264449,
18120,CG78_100181-2.CIG,IGDB v38.0,1,0,2.200000048,0.362061143,0.406627357,0.485041261,0.783636928,0.06390734,0.05180062,0,0.839999974,0.026940674,1,,Cardinal Glass Industries,CG78 100181,14346210,#,256,1457603595,0,0.783636928,0.362061143,
11315,PLANISTAR 5mm.SGG,IGDB v16.4,1,0,5,0.396710187,0.435485721,0.321655422,0.783640027,0.062732607,0.0694905,0,0.037,0.837000012,1,,Saint-Gobain Glass,SGG PLANISTAR 5mm,14542563, ,256,1457603595,0,0.783640027,0.396710187,
21406,PLANISTAR SUN 6mm.SGG,IGDB v44.0,1,0,6,0.345300972,0.49892199,0.368287921,0.783871293,0.081412084,0.087871097,0,0.026633026,0.839999974,1,,Saint-Gobain Glass,SGG PLANISTAR SUN 6mm,14673887, ,256,1457603596,0,0.783871293,0.345300972,
3351,CG7257C3.grd,IGDB v32.0,1,0,2.97179985,0.488429278,0.324344397,0.2617037,0.784070253,0.053760476,0.084658973,0,0.045315292,0.839999974,1.000344634,,Guardian,ClimaGuard 72/57 LE on 3mm Clear,14608101,#,256,1457603597,0,0.784070253,0.488429278,
27012,Green5mm.grm,IGDB v34.0,1,0,4.851399899,0.525628209,0.065011457,0.060573447,0.784214914,0.080678329,0.078605644,0,0.839999974,0.839999974,1.000344634,,Guardian Middle East,Green Float Glass 5 mm,14805466,#,256,1457603597,0,0.784214914,0.525628209,
16871,Power-soft_CL6.LGH,IGDB v40.0,1,0,6,0.538771689,0.218543366,0.167853162,0.784421563,0.034300499,0.068055332,0,0.096337698,0.845169246,1,,LG Hausys,Power-soft on Clear 6mm,15132638, ,256,1457603598,0,0.784421563,0.538771689,
3358,CGIS-30_7257c5.grd,IGDB v32.0,1,0,4.622799873,0.476036102,0.318368077,0.197891191,0.784635603,0.044499792,0.070249811,0,0.045315292,0.302138984,1.000344634,,Guardian,ClimaGuard HiLightR 723 on 5mm Clear,14542310,#,256,1457603599,0,0.784635603,0.476036102,
14780,SELEKT_LUXARF_EF10-10-4.GTS,IGDB v43.0,1,0,21.12000084,0.343021482,0.433074385,0.161207512,0.785267115,0.029381925,0.030493954,0,0.034488689,0.827350676,0.788999975,,Glas Trösch AG,SELEKT and LUXAR F on Clear EUROFLOAT 10-10-4 mm,14477788, ,256,1457603599,0,0.785267115,0.343021482,
21413,PLANITHERM ONE 3mm.SGG,IGDB v45.0,1,0,3,0.482320279,0.456195861,0.430935442,0.785281658,0.170212865,0.180669397,0,0.022452854,0.839999974,1,,Saint-Gobain Glass,SGG PLANITHERM ONE 3mm,14345957,#,256,1457603600,0,0.785281658,0.482320279,
8362,YBE0680_6.syp,IGDB v36.0,1,0,6,0.600480556,0.210953936,0.242609113,0.785540044,0.066087253,0.071557343,0,0.839999974,0.112117544,1,,"SYP GLASS GROUP CO.,LTD",Curved Tempered LowE on Low Iron #2 side,15001315,#,256,1457603601,0,0.785540044,0.600480556,
3232,DX71C2.3.grd,IGDB v45.0,1,0,2.286000013,0.405258715,0.353442013,0.437250853,0.785559833,0.047897872,0.039812706,0,0.839999974,0.027034556,1.000344634,,Guardian,DISC 71X,14739171,#,256,1457603601,0,0.785559833,0.405258715,
11083,PARSOL GREEN 4mm.SGG,IGDB v16.4,1,0,4,0.509520769,0.056662958,0.056662958,0.785764933,0.072463781,0.072463781,0,0.837000012,0.837000012,1,,Saint-Gobain Glass,SGG PARSOL GREEN 4mm,14871001, ,256,1457603602,0,0.785764933,0.509520769,
14058,SELEKT_EF10.GTS,IGDB v43.0,1,0,9.800000191,0.378563374,0.442159444,0.245540127,0.78576833,0.054959308,0.067834936,0,0.034488689,0.839999974,1,,Glas Trösch AG,SELEKT on Clear EUROFLOAT 10 mm,14739424, ,256,1457603603,0,0.78576833,0.378563374,
7300,ESHIELD-IR750.TOY,IGDB v19.0,1,0,2.829999924,0.572606623,0.069130704,0.072910577,0.785782337,0.079065375,0.082097359,0,0.839999974,0.861004531,1,,"Toyohozai,Inc",Ecoshield® IR750,14608355, ,256,1457603603,0,0.785782337,0.572606623,
15008,LQ3.AGC,IGDB v43.0,1,0,2.819999933,0.384800017,0.479824245,0.412738562,0.785857499,0.080246836,0.090961382,0,0.036404181,0.846709371,1,,"AGC ASAHI GLASS CO., LTD.",Low-E AquaGreen 3mm,14411493, ,256,1457603604,0,0.785857499,0.384800017,
2013,LoE272-5.CIG,IGDB v16.4,1,0,4.75,0.417271286,0.287038684,0.4174321,0.785990119,0.055073455,0.042272221,0,0.839999974,0.041999999,1,,Cardinal Glass Industries,LoE² 272 on 5 mm Clear,14608099,#,256,1457603605,0,0.785990119,0.417271286,
3350,CG7257C2.3.grd,IGDB v32.0,1,0,2.286000013,0.494224519,0.324644506,0.271929443,0.786583662,0.053960811,0.084878817,0,0.045315292,0.839999974,1.000344634,,Guardian,ClimaGuard 72/57 LE on 2.3mm Clear,14608101,#,256,1457603605,0,0.786583662,0.494224519,
4478,vision72_8.gvb,IGDB v45.0,1,0,7.849999905,0.352901667,0.49379921,0.374872893,0.786689043,0.077320099,0.080813237,0,0.030709555,0.840919971,1,,AGC Glass Europe,Stopray Vision-72 8 mm,14543072,#,256,1457603606,0,0.786689043,0.352901667,
4481,vision72t_8.gvb,IGDB v45.0,1,0,7.849999905,0.352901667,0.49379921,0.374872893,0.786689043,0.077320099,0.080813237,0,0.030709555,0.840919971,1,,AGC Glass Europe,Stopray Vision-72 8 mm,14543072,#,256,1457603607,0,0.786689043,0.352901667,
9717,5_Green.VRD,IGDB v17.1,1,0,4.880000114,0.506244183,0.057759885,0.054661587,0.787075102,0.07398127,0.072734363,0,0.839999974,0.839999974,1,,Viridian,5mm VFloat™ Green,14871001, ,256,1457603608,0,0.787075102,0.506244183,
3357,CGIS-30_7257c4.grd,IGDB v32.0,1,0,3.835399866,0.482254565,0.318555862,0.206470758,0.787527323,0.044656496,0.070492178,0,0.045315292,0.302138984,1.000344634,,Guardian,ClimaGuard HiLightR 723 on 4mm Clear,14542566,#,256,1457603609,0,0.787527323,0.482254565,
7112,ip-ipsun.ipe,IGDB v13.9,1,0,4,0.410397083,0.314986914,0.41752407,0.787733078,0.051642045,0.041278161,0,0.837000012,0.037,1,,INTERPANE GLAS INDUSTRIE AG,iplus sun,14804961, ,256,1457603609,0,0.787733078,0.410397083,
9569,CAG82 on Clear_12.CAG,IGDB v30.0,1,0,11.93999958,0.586408496,0.091271862,0.118694939,0.788128436,0.109236844,0.11787688,0,0.836576402,0.169063225,1,,"AVIC (Hainan) Special Glass Materials Co., Ltd",CAG82 on Clear_12,14608355, ,256,1457603610,0,0.788128436,0.586408496,
11314,PLANISTAR 4mm.SGG,IGDB v16.4,1,0,4,0.402491808,0.435713679,0.344584376,0.788169622,0.062859848,0.069506362,0,0.037,0.837000012,1,,Saint-Gobain Glass,SGG PLANISTAR 4mm,14608356, ,256,1457603611,0,0.788169622,0.402491808,
5550,hl119.gja,IGDB v13.2,1,0,10.52999973,0.572054029,0.093504734,0.120844737,0.788465321,0.113682225,0.121370949,0,0.839999974,0.159999996,0.791999996,,G.James Australia,HL119,14739425, ,256,1457603611,0,0.788465321,0.572054029,
3504,LXCL_13.GEC,IGDB v17.2,1,0,12.69999981,0.736525238,0.078290209,0.078975432,0.788477182,0.080323413,0.080493264,0,0.89200002,0.89200002,0.194999993,,General Electric Company,Lexan® XL,15001571, ,256,1457603612,0,0.788477182,0.736525238,
3051,CrystalGray2.3.grd,IGDB v43.0,1,0,2.286000013,0.737051129,0.069569312,0.068952024,0.788493395,0.074855037,0.07414306,0,0.839999974,0.839999974,1.000344634,,Guardian,2.3mm CrystalGray® Float Glass,15066851,#,256,1457603613,0,0.788493395,0.737051129,
16870,Power-soft_CL5.LGH,IGDB v40.0,1,0,5,0.551602602,0.211060867,0.166251779,0.788859367,0.034990523,0.068219744,0,0.09721262,0.845104039,1,,LG Hausys,Power-soft on Clear 5mm,15132895, ,256,1457603613,0,0.788859367,0.551602602,
21405,PLANISTAR SUN 4mm.SGG,IGDB v44.0,1,0,4,0.349626154,0.499238461,0.392626405,0.788883984,0.081930816,0.08800558,0,0.026447173,0.839999974,1,,Saint-Gobain Glass,SGG PLANISTAR SUN 4mm,14739680,#,256,1457603614,0,0.788883984,0.349626154,
4343,Planibel A 6.gvb,IGDB v43.0,1,0,5.849999905,0.637409449,0.118225686,0.106907986,0.789162338,0.1095258,0.099775486,0,0.114,0.839999974,1,,AGC Glass Europe,Planibel A 6 mm,14542565, ,256,1457603615,0,0.789162338,0.637409449,
1600,SJ78_6.CSG,IGDB v29.0,1,0,5.949999809,0.403341472,0.388181895,0.437822878,0.789630353,0.055500206,0.038995527,0,0.839999974,0.035006389,1,,China Southern Glass (CSG),Double LowE on LowIron,14870753,#,256,1457603615,0,0.789630353,0.403341472,
4275,Planibel green 4.gvb,IGDB v43.0,1,0,3.849999905,0.526650071,0.056546349,0.056546349,0.78975451,0.071819045,0.071819045,0,0.839999974,0.839999974,1,,AGC Glass Europe,Planibel Green 4 mm,14805467, ,256,1457603616,0,0.78975451,0.526650071,
15007,LS3.AGC,IGDB v43.0,1,0,2.75,0.587557733,0.264022201,0.247155622,0.790064335,0.099298611,0.141223639,0,0.111900002,0.839999974,1,,"AGC ASAHI GLASS CO., LTD.",Low-E Silver 3mm,14214634, ,256,1457603617,0,0.790064335,0.587557733,
2012,LoE272-4.CIG,IGDB v16.4,1,0,3.900000095,0.421907783,0.298910886,0.417850465,0.790069878,0.055918414,0.043101173,0,0.839999974,0.041999999,1,,Cardinal Glass Industries,LoE² 272 on 4 mm Clear,14673892,#,256,1457603617,0,0.790069878,0.421907783,
1049,CS40_5.afg,IGDB v27.0,1,0,4.71999979,0.396410376,0.307153016,0.437735289,0.790148258,0.069715843,0.060623221,0,0.839999974,0.0353694,1,,AGC Glass Co. N.A.,Comfort Select 40™ on clear,14870753,#,256,1457603618,0,0.790148258,0.396410376,
9743,10EnTech.VRD,IGDB v18.0,1,0,9.720000267,0.601893008,0.090366587,0.104825437,0.790664196,0.106435612,0.115644082,0,0.839999974,0.160531998,1,,Viridian,10mm EnergyTech™,14805218, ,256,1457603619,0,0.790664196,0.601893008,
3356,CGIS-30_7257c3.grd,IGDB v32.0,1,0,2.97179985,0.489257336,0.318758041,0.216514587,0.790700614,0.04480898,0.070761427,0,0.045315292,0.302138984,1.000344634,,Guardian,ClimaGuard HiLightR 723 on 3mm Clear,14542567,#,256,1457603619,0,0.790700614,0.489257336,
9927,EnAdvLE12.LOF,IGDB v17.4,1,0,12.5,0.563256919,0.101418644,0.080880478,0.790737987,0.109405234,0.100788042,0,0.169249326,0.839999974,1,,Pilkington North America,Energy Advantage™ Low-E,14870752,#,256,1457603620,0,0.790737987,0.563256919,
14071,SELEKT_EF8.GTS,IGDB v43.0,1,0,7.800000191,0.385679096,0.442462593,0.268737167,0.791060269,0.055352788,0.068116203,0,0.034488689,0.839999974,1,,Glas Trösch AG,SELEKT on Clear EUROFLOAT 8 mm,14805217, ,256,1457603620,0,0.791060269,0.385679096,
17172,PARSOL HGREEN_4.SGI,IGDB v33.0,1,0,3.913000107,0.570951998,0.061076008,0.062875852,0.791262329,0.072534196,0.073406175,0,0.839999974,0.839999974,1,,Saint Gobain Glass India,Parsol HGreen,15002076, ,256,1457603621,0,0.791262329,0.570951998,
5284,SB60 Clear_6.PPG,IGDB v29.0,1,0,5.664200306,0.395716876,0.260161519,0.435488284,0.791371286,0.055229392,0.045138914,0,0.839999974,0.034606066,0.999979734,,PPG Industries,Solarban® 60 on Clear  6mm,14674146,#,256,1457603622,0,0.791371286,0.395716876,
1048,CS40_4.afg,IGDB v27.0,1,0,3.910000086,0.400749803,0.33111313,0.438105166,0.791433632,0.070166215,0.060734812,0,0.839999974,0.038789101,1,,AGC Glass Co. N.A.,Comfort Select 40™ on clear,14870754,#,256,1457603622,0,0.791433632,0.400749803,
6229,VE152m.vir,IGDB v15.3,1,0,5.659999847,0.395521849,0.378632069,0.450617015,0.791543722,0.05143331,0.041401047,0,0.840261221,0.039682429,1,,Viracon,VE-2M on UltraWhite,14673892,#,256,1457603623,0,0.791543722,0.395521849,
913,GREEN_5.AFG,IGDB v11.4,1,0,4.77519989,0.513404369,0.055075448,0.055075448,0.791546583,0.067010947,0.067010947,0,0.839999974,0.839999974,1,,AGC Glass Co. N.A.,Float Glass,14936794,#,256,1457603624,0,0.791546583,0.513404369,
21404,PLANISTAR SUN 3mm.SGG,IGDB v44.0,1,0,3,0.352429688,0.500145018,0.406837344,0.79188621,0.082507454,0.088801809,0,0.026592361,0.839999974,1,,Saint-Gobain Glass,SGG PLANISTAR SUN 3mm,14739681,#,256,1457603624,0,0.79188621,0.352429688,
6046,VE12M.VIR,IGDB v11.4,1,0,5.659999847,0.3831622,0.286015987,0.449305594,0.792062402,0.060225215,0.046788447,0,0.839999974,0.039682429,1,,Viracon,LowE on Clear,14674145,#,256,1457603625,0,0.792062402,0.3831622,
9037,Hygard-CG_500 Clear_13.BMS,IGDB v30.0,1,0,13.02674961,0.732060015,0.060431354,0.060179662,0.79219228,0.061266985,0.061479114,0,0.899999976,0.899999976,0.200000003,,Bayer MaterialScience,Hygard CG 500,14936038, ,256,1457603625,0,0.79219228,0.732060015,
12772,LtGreen_4.grs,IGDB v34.0,1,0,3.950000048,0.538122475,0.061604399,0.059255756,0.79222995,0.076872215,0.075745046,0,0.839999974,0.839999974,1.000344634,,Guardian Asia,Light Green Glass 4 mm,14936795,#,256,1457603626,0,0.79222995,0.538122475,
1046,CS40_2.afg,IGDB v27.0,1,0,2.309999943,0.403320074,0.374118447,0.439502895,0.792246103,0.067425244,0.057155892,0,0.839999974,0.036575738,1,,AGC Glass Co. N.A.,Comfort Select 40™ on clear,14870754,#,256,1457603627,0,0.792246103,0.403320074,
11313,PLANISTAR 3mm.SGG,IGDB v16.4,1,0,3,0.408491403,0.435971171,0.369649589,0.792718053,0.062987089,0.069522284,0,0.037,0.837000012,1,,Saint-Gobain Glass,SGG PLANISTAR 3mm,14608357, ,256,1457603627,0,0.792718053,0.408491403,
4480,vision72t_6.gvb,IGDB v45.0,1,0,5.849999905,0.357694834,0.494028896,0.399021864,0.792923272,0.077769205,0.081396863,0,0.030709555,0.840919971,1,,AGC Glass Europe,Stopray Vision-72 6 mm,14608609,#,256,1457603628,0,0.792923272,0.357694834,
4477,vision72_6.gvb,IGDB v45.0,1,0,5.849999905,0.357694834,0.494028896,0.399021864,0.792923272,0.077769205,0.081396863,0,0.030709555,0.840919971,1,,AGC Glass Europe,Stopray Vision-72 6 mm,14608609,#,256,1457603629,0,0.792923272,0.357694834,
2011,LoE272-3.CIG,IGDB v16.4,1,0,2.970000029,0.42896232,0.324731946,0.418146133,0.793227553,0.055948541,0.043309718,0,0.839999974,0.041999999,1,,Cardinal Glass Industries,LoE² 272 on 3 mm Clear,14673893,#,256,1457603630,0,0.793227553,0.42896232,
3355,CGIS-30_7257c2.3.grd,IGDB v32.0,1,0,2.286000013,0.494964153,0.318932801,0.225006118,0.793250859,0.044941857,0.070962645,0,0.045315292,0.302138984,1.000344634,,Guardian,ClimaGuard HiLightR 723 on 2.3mm Clear,14608104,#,256,1457603630,0,0.793250859,0.494964153,
11008,PARSOL H-GREEN 4mm.SGG,IGDB v15.4,1,0,4,0.577668369,0.059389599,0.059389599,0.793376267,0.073027089,0.073027089,0,0.837000012,0.837000012,1,,Saint-Gobain Glass,SGG PARSOL H-GREEN 4mm,15002332, ,256,1457603631,0,0.793376267,0.577668369,
1893,030_218000_3_0Clr.EMN,IGDB v31.0,1,0,6.760000229,0.649225056,0.075121284,0.075741388,0.793998003,0.086539395,0.086932227,0,0.839999974,0.839999974,0.654999971,,Eastman Chemical Company,Saflex® #218000 Cool White,14804964,#,256,1457603632,0,0.793998003,0.649225056,
5019,SOLEX_5.PPG,IGDB v14.1,1,0,4.673600197,0.519772708,0.057863876,0.059102774,0.794702828,0.07728786,0.078038931,0,0.839999974,0.839999974,1,,PPG Industries,Solexia®,14936795,#,256,1457603632,0,0.794702828,0.519772708,
6047,VE12M-8.vir,IGDB v44.0,1,0,7.900000095,0.384757876,0.250343442,0.447469532,0.795014203,0.052131936,0.0444864,0,0.839999974,0.039682429,1,,Viracon,VE-2M on Clear,14739936,#,256,1457603633,0,0.795014203,0.384757876,
5283,SB60 Clear_5.PPG,IGDB v29.0,1,0,4.673600197,0.402247906,0.28178528,0.43576768,0.796150386,0.055372458,0.045487665,0,0.839999974,0.034606066,0.999979734,,PPG Industries,Solarban® 60 on Clear  5mm,14739683,#,256,1457603633,0,0.796150386,0.402247906,
9926,EnAdvLE10.LOF,IGDB v17.4,1,0,9.899999619,0.589184225,0.109010719,0.088900805,0.796212256,0.106497258,0.098466851,0,0.157315105,0.839999974,1,,Pilkington North America,Energy Advantage™ Low-E,14739682,#,256,1457603634,0,0.796212256,0.589184225,
8247,YBE0180_6.syp,IGDB v15.4,1,0,6,0.584720552,0.145832092,0.209246546,0.796256065,0.054265574,0.053712435,0,0.839999974,0.119999997,1,,"SHANGHAI YAOHUA PILKINGTON GLASS CO.,LTD",Curved Tempered LowE on Clear 2# side,15001828, ,256,1457603635,0,0.796256065,0.584720552,
792,ES73_090PVB_Clr_14.afg,IGDB v45.0,1,0,13.59000015,0.533394337,0.092618212,0.073834494,0.796380043,0.086675882,0.086744748,0,0.844895601,0.844895601,0.609000027,,AGC Glass Co. N.A.,ES73_6mm_090PVB_6mmClr,14608865,#,256,1457603635,0,0.796380043,0.533394337,
14070,SELEKT_EF6.GTS,IGDB v43.0,1,0,5.800000191,0.393084824,0.442786306,0.294964224,0.796398461,0.055760801,0.068405591,0,0.034488689,0.839999974,1,,Glas Trösch AG,SELEKT on Clear EUROFLOAT 6 mm,14870755, ,256,1457603636,0,0.796398461,0.393084824,
14788,SELEKT_LUXARF_EF8-8-2.GTS,IGDB v43.0,1,0,16.36000061,0.357477874,0.433476835,0.188380301,0.797433853,0.029509375,0.03117918,0,0.034488689,0.827350676,0.852999985,,Glas Trösch AG,SELEKT and LUXAR F on Clear EUROFLOAT 8-8-2 mm,14674655, ,256,1457603637,0,0.797433853,0.357477874,
2010,LoE272-2.CIG,IGDB v16.4,1,0,2.210000038,0.434293687,0.341065377,0.418374747,0.79757905,0.056031346,0.043576889,0,0.839999974,0.042273872,1,,Cardinal Glass Industries,LoE² 272 on 2.2mm Clear,14739430,#,256,1457603637,0,0.79757905,0.434293687,
1047,CS40_3.afg,IGDB v27.0,1,0,3.279999971,0.405283689,0.348791659,0.441509515,0.798006773,0.070867464,0.06173126,0,0.839999974,0.036645051,1,,AGC Glass Co. N.A.,Comfort Select 40™ on clear,14936292,#,256,1457603638,0,0.798006773,0.405283689,
4348,Planibel A 4.gvb,IGDB v43.0,1,0,3.849999905,0.661852717,0.119721487,0.111974359,0.798009872,0.109953351,0.101259328,0,0.114,0.839999974,1,,AGC Glass Europe,Planibel A 4 mm,14608359, ,256,1457603639,0,0.798009872,0.661852717,
9568,CAG82 on Clear_10.CAG,IGDB v30.0,1,0,9.779999733,0.612189174,0.097073629,0.118954331,0.798288226,0.11199414,0.117036462,0,0.836448252,0.171348751,1,,"AVIC (Hainan) Special Glass Materials Co., Ltd",CAG82 on Clear_10,14739685, ,256,1457603639,0,0.798288226,0.612189174,
15014,LQTA4.AGC,IGDB v43.0,1,0,3.75999999,0.379469335,0.495697618,0.410325348,0.798472583,0.06840115,0.073171824,0,0.034858357,0.846824706,1,,"AGC ASAHI GLASS CO., LTD.",Low-E AquaGreen T 4mm,14739684, ,256,1457603640,0,0.798472583,0.379469335,
3603,S3-IRUV-2S.SIJ,IGDB v15.4,1,0,2.74000001,0.593942225,0.070108421,0.068749405,0.798790276,0.080458239,0.079153888,0,0.894999981,0.893999994,1,,Sketch Incorporated of Japan,S3-IRUV-2S,14936292, ,256,1457603641,0,0.798790276,0.593942225,
6196,VE132m.vir,IGDB v13.9,1,0,5.659999847,0.401496172,0.399756014,0.450889766,0.79883188,0.051611412,0.041875664,0,0.840261221,0.039682429,1,,Viracon,VE-2M on Starphire,14739685,#,256,1457603641,0,0.79883188,0.401496172,
2053,86SGP-N.CIG,IGDB v20.0,1,0,8.479999542,0.512254596,0.055944316,0.056246296,0.798859417,0.070680164,0.070889376,0,0.839999974,0.839999974,0.547999978,,Cardinal Glass Industries,Green-3 / .090 SGP / Clear-3,14871262,#,256,1457603642,0,0.798859417,0.512254596,
756,DefCS73_3mm_090PVB_CS73_9.afg,IGDB v39.0,1,0,8.609999657,0.600872099,0.084396154,0.118637457,0.798953235,0.105957776,0.113669515,0,0.832577884,0.148492888,0.495999992,,AGC Glass Co. N.A.,Defender Comfort Select73,14477796,#,256,1457603642,0,0.798953235,0.600872099,
755,DefCS73_3mm_060PVB_CS73_8.afg,IGDB v39.0,1,0,7.820000172,0.607529342,0.087533809,0.120780773,0.799296856,0.108162045,0.115795866,0,0.832577884,0.145843714,0.555000007,,AGC Glass Co. N.A.,Defender Comfort Select73,14608867,#,256,1457603643,0,0.799296856,0.607529342,
6375,VE242M-10.vir,IGDB v33.0,1,0,9.399999619,0.42877838,0.363024265,0.417496771,0.799717128,0.053267576,0.048171006,0,0.839999974,0.039682429,1,,Viracon,VE-2M on OptiWhite,14739685,#,256,1457603644,0,0.799717128,0.42877838,
5282,SB60 Clear_4.PPG,IGDB v29.0,1,0,3.911599874,0.407419324,0.300044894,0.435996383,0.799857914,0.055474155,0.045765117,0,0.839999974,0.034606066,0.999979734,,PPG Industries,Solarban® 60 on Clear  4mm,14739684,#,256,1457603645,0,0.799857914,0.407419324,
1631,CES11-80_6.CSG,IGDB v17.3,1,0,5.894999981,0.57006526,0.159819871,0.213577047,0.799978316,0.058951646,0.040621489,0,0.839999974,0.130429551,1,,China Southern Glass (CSG),LowE on Clear,15198691,#,256,1457603645,0,0.799978316,0.57006526,
3612,S6-IRUVN-1S.SIJ,IGDB v14.4,1,0,5.699999809,0.574909925,0.067406841,0.066183269,0.799984396,0.076034695,0.075191595,0,0.915000021,0.839999974,1,,Sketch Incorporated of Japan,S6-IRUVN-1S,14936547, ,256,1457603646,0,0.799984396,0.574909925,
1511,HMTC88.SWT,IGDB v17.5,1,0,0.076200001,0.505881429,0.291075528,0.284859717,0.800907791,0.033112276,0.020461086,0,0.109999999,0.104999997,0.140186697,,"Southwall Technologies, Inc.",Heat Mirror® Twin Coat 88 Suspended Film,15002082,#,256,1457603646,0,0.800907791,0.505881429,
1551,HMTC88-S.SWT,IGDB v17.5,1,0,0.076200001,0.505881429,0.291075528,0.284859717,0.800907791,0.033112276,0.020461086,0,0.109999999,0.104999997,0.140186697,,"Southwall Technologies, Inc.",Heat Mirror® Twin Coat 88-S Suspended Film,15002082,#,256,1457603647,0,0.800907791,0.505881429,
4143,Kglass8mm.NSG,IGDB v35.0,1,0,8,0.63262558,0.113566548,0.094084181,0.801087022,0.115391158,0.107564569,0,0.173274174,0.836965501,1,,Pilkington,8mm K Glass,14805222, ,256,1457603648,0,0.801087022,0.63262558,
754,CS73Lami_3mm_030PVB_CS73_7.afg,IGDB v39.0,1,0,7.090000153,0.616671205,0.092047691,0.120868534,0.801195264,0.110027686,0.117980547,0,0.832577884,0.150546253,0.693000019,,AGC Glass Co. N.A.,Comfort Select 73 Laminated,14739940,#,256,1457603648,0,0.801195264,0.616671205,
9025,MakAR_A00_CLEAR_12.BMS,IGDB v31.0,1,0,12.21450043,0.750225306,0.05869827,0.058141228,0.801639736,0.059593216,0.059558608,0,0.899999976,0.899999976,0.200000003,,Bayer MaterialScience,Makrolon AR,15198438, ,256,1457603649,0,0.801639736,0.750225306,
14146,SELEKT_EF4.GTS,IGDB v43.0,1,0,3.799999952,0.400800943,0.443113297,0.324681312,0.801786602,0.056161985,0.06870731,0,0.034488689,0.839999974,1,,Glas Trösch AG,SELEKT on Clear EUROFLOAT 4 mm,14871012, ,256,1457603650,0,0.801786602,0.400800943,
2232,sg190cl11.PGT,IGDB v15.1,1,0,11.63799953,0.56442219,0.118260629,0.081468776,0.802118659,0.110342547,0.10418915,0,0.215000004,0.839999974,0.577000022,,PGT Industries,PGT low e .215 Lami 11,14543078,#,256,1457603650,0,0.802118659,0.56442219,
9030,Mak15_A00 Clear_12.BMS,IGDB v31.0,1,0,12.42500019,0.749655247,0.054515611,0.054694414,0.80213505,0.056890458,0.056660421,0,0.899999976,0.899999976,0.200000003,,Bayer MaterialScience,Makrolon 15,15198438, ,256,1457603651,0,0.80213505,0.749655247,
17171,PARSOL HGREEN_3.5.SGI,IGDB v33.0,1,0,3.467000008,0.600846946,0.063879125,0.066038065,0.802790999,0.073840998,0.074807391,0,0.839999974,0.839999974,1,,Saint Gobain Glass India,Parsol HGreen,15067871, ,256,1457603651,0,0.802790999,0.600846946,
13011,SBheliosC6.arc,IGDB v34.0,1,0,5.900000095,0.517800748,0.295372039,0.381746441,0.802796304,0.145436391,0.132585943,0,0.839999974,0.036600001,1,,arcon,arcon sunbelt helios 73/48 on clear6,14543334, ,256,1457603652,0,0.802796304,0.517800748,
13013,SBHTheliosC6.arc,IGDB v34.0,1,0,5.900000095,0.517800748,0.295372039,0.381746441,0.802796304,0.145436391,0.132585943,0,0.839999974,0.036600001,1,,arcon,arcon sunbelt HT helios 73/48 on clear6,14543334, ,256,1457603653,0,0.802796304,0.517800748,
5281,SB60 Clear_3.PPG,IGDB v29.0,1,0,3.276599884,0.41183421,0.316462278,0.436188072,0.802955866,0.055568032,0.045990519,0,0.839999974,0.034606066,0.999979734,,PPG Industries,Solarban® 60 on Clear  3mm,14739941,#,256,1457603653,0,0.802955866,0.41183421,
5074,Clear_25.PPG,IGDB v17.4,1,0,25.39999962,0.47707513,0.056368679,0.057175301,0.803049207,0.075466447,0.076625131,0,0.839999974,0.839999974,1.000344634,,PPG Industries,Clear,15133912,#,256,1457603654,0,0.803049207,0.47707513,
8253,YCE0179_6.syp,IGDB v15.4,1,0,6,0.591347098,0.144205421,0.199313775,0.803113699,0.06839218,0.06155115,0,0.839999974,0.119999997,1,,"SHANGHAI YAOHUA PILKINGTON GLASS CO.,LTD",Solar Control LowE on Clear 2# side,14674151, ,256,1457603655,0,0.803113699,0.591347098,
1002,MEADOWGREEN_3.afg,IGDB v27.0,1,0,3.150000095,0.551832974,0.058237053,0.058237053,0.803191185,0.074664816,0.074664816,0,0.839999974,0.839999974,1,,AGC Glass Co. N.A.,Solarshield Meadow Green™,14937054,#,256,1457603655,0,0.803191185,0.551832974,
14166,SELEKT_EWNG12.GTS,IGDB v43.0,1,0,11.80000019,0.409728825,0.442957819,0.359402269,0.803245962,0.055892494,0.068243183,0,0.034488689,0.839999974,1,,Glas Trösch AG,SELEKT on Low-Iron EUROWHITE NG 12 mm,15002085, ,256,1457603656,0,0.803245962,0.409728825,
3024,Green_40.GRD,IGDB v18.1,1,0,3.835400105,0.539295375,0.058310382,0.057455953,0.803638756,0.074252941,0.073894896,0,0.839999974,0.839999974,0.986499012,,Guardian,4mm Green Float Glass,15068125,#,256,1457603656,0,0.803638756,0.539295375,
8264,YLE0181_6.syp,IGDB v15.4,1,0,6,0.572272003,0.153536975,0.228319526,0.803818524,0.054942381,0.065743878,0,0.839999974,0.119999997,1,,"SHANGHAI YAOHUA PILKINGTON GLASS CO.,LTD",High Transmittance LowE on Clear #3 Side,14871013, ,256,1457603657,0,0.803818524,0.572272003,
9734,3_Renew.VRD,IGDB v18.0,1,0,2.900000095,0.783424079,0.142390758,0.135626718,0.804633856,0.178375229,0.175738692,0,0.830270588,0.839999974,1,,Viridian,3mm Renew™,14477546, ,256,1457603658,0,0.804633856,0.783424079,
14068,SELEKT_EWNG10.GTS,IGDB v43.0,1,0,9.800000191,0.411036342,0.443027943,0.365188509,0.804882705,0.056020219,0.068350047,0,0.034488689,0.839999974,1,,Glas Trösch AG,SELEKT on Low-Iron EUROWHITE NG 10 mm,15002085, ,256,1457603658,0,0.804882705,0.411036342,
12274,Green4mm.grl,IGDB v18.0,1,0,3.835399866,0.539947927,0.059316505,0.05791451,0.805085659,0.075507119,0.0748908,0,0.839999974,0.839999974,1.000344634,,Guardian Latin America,Green Float Glass,15068125,#,256,1457603659,0,0.805085659,0.539947927,
14074,SELEKT_EWNG8.GTS,IGDB v43.0,1,0,7.800000191,0.412356973,0.443087488,0.371113926,0.80652988,0.056136616,0.068438902,0,0.034488689,0.839999974,1,,Glas Trösch AG,SELEKT on Low-Iron EUROWHITE NG 8 mm,15002085, ,256,1457603660,0,0.80652988,0.412356973,
9925,EnAdvLE8.LOF,IGDB v17.4,1,0,7.800000191,0.6215747,0.110965535,0.092069812,0.807134867,0.10732311,0.099999584,0,0.157315105,0.839999974,1,,Pilkington North America,Energy Advantage™ Low-E,14871013,#,256,1457603660,0,0.807134867,0.6215747,
3609,S3-IRUVN-1S.SIJ,IGDB v14.4,1,0,2.940000057,0.595795631,0.068144053,0.065965585,0.807139933,0.076305367,0.074814402,0,0.91900003,0.839999974,1,,Sketch Incorporated of Japan,S3-IRUVN-1S,15067621, ,256,1457603661,0,0.807139933,0.595795631,
741,DefCS73_5mm_090PVB_5mm_12.afg,IGDB v38.0,1,0,11.56000042,0.572560191,0.101248063,0.080588207,0.807186306,0.083549649,0.083143607,0,0.83863622,0.83863622,0.569999993,,AGC Glass Co. N.A.,Defender Comfort Select73_Embedded,14609125,#,256,1457603662,0,0.807186306,0.572560191,
7114,ip7342ne.ipe,IGDB v17.0,1,0,6,0.398401916,0.284495026,0.421892762,0.807285726,0.050056331,0.037701011,0,0.839999974,0.037,1,,INTERPANE GLAS INDUSTRIE AG,ipasol neutral 73/42,15002338,#,256,1457603662,0,0.807285726,0.398401916,
740,DefCS73_5mm_060PVB_5mm_11.afg,IGDB v38.0,1,0,10.80000019,0.577339053,0.100974083,0.083355285,0.807290077,0.081500664,0.082125381,0,0.83863622,0.83863622,0.633000016,,AGC Glass Co. N.A.,Defender Comfort Select73_Embedded,14608869,#,256,1457603663,0,0.807290077,0.577339053,
3607,S6-IRUV-2S.SIJ,IGDB v15.4,1,0,5.940000057,0.596390784,0.068196848,0.068243407,0.807409763,0.078249954,0.078382038,0,0.893999994,0.885999978,1,,Sketch Incorporated of Japan,S6-IRUV-2S,15002340, ,256,1457603663,0,0.807409763,0.596390784,
4392,stratobel I Top 66.2.gvb,IGDB v43.0,1,0,12.46000004,0.414762139,0.134424046,0.360541582,0.807635486,0.073797144,0.057399217,0,0.839999974,0.029999999,0.818000019,,AGC Glass Europe,Stratobel iplus 66.2 I-Top,14544095, ,256,1457603664,0,0.807635486,0.414762139,
4426,stratophone I Top 66.2.gvb,IGDB v43.0,1,0,12.46000004,0.414762139,0.134424046,0.360541582,0.807635486,0.073797144,0.057399217,0,0.839999974,0.029999999,0.818000019,,AGC Glass Europe,Stratophone iplus 66.2 I-Top,14544095, ,256,1457603665,0,0.807635486,0.414762139,
2228,sgspcl11.pgt,IGDB v13.7,1,0,11.63300037,0.577628493,0.078067459,0.11207062,0.807769477,0.087900639,0.098231189,0,0.839999974,0.215000004,0.578000009,,PGT Industries,PGT low e .215 SGP11,14674407,#,256,1457603665,0,0.807769477,0.577628493,
5280,SB60 Clear_2H.PPG,IGDB v29.0,1,0,2.26060009,0.419132143,0.345204651,0.436507195,0.807953358,0.055707395,0.046364877,0,0.839999974,0.034606066,0.999979734,,PPG Industries,Solarban® 60 on Clear  2.5mm,14805478,#,256,1457603666,0,0.807953358,0.419132143,
14786,SELEKT_LUXARF_EF6-6-2.GTS,IGDB v43.0,1,0,12.35999966,0.370143324,0.433714658,0.21540913,0.808158636,0.029599054,0.03175905,0,0.034488689,0.827350676,0.81400001,,Glas Trösch AG,SELEKT and LUXAR F on Clear EUROFLOAT 6-6-2 mm,14805986, ,256,1457603667,0,0.808158636,0.370143324,
9809,CLEAR19.LOF,IGDB v11.4,1,0,18.7451992,0.550827503,0.061048754,0.061048754,0.808183014,0.074892834,0.074892834,0,0.839999974,0.839999974,1,,Pilkington North America,Optifloat™ Clear,15133917,#,256,1457603667,0,0.808183014,0.550827503,
14069,SELEKT_EWNG6.GTS,IGDB v43.0,1,0,5.800000191,0.413683534,0.443150133,0.37717396,0.808186531,0.056265336,0.06851799,0,0.034488689,0.839999974,1,,Glas Trösch AG,SELEKT on Low-Iron EUROWHITE NG 6 mm,15002086, ,256,1457603668,0,0.808186531,0.413683534,
1254,PNGFL_60.amg,IGDB v44.0,1,0,5.820000172,0.651704252,0.115726352,0.100527488,0.808689475,0.112257175,0.102827929,0,0.176159784,0.84621197,1,,Asahimas,Planibel G 6.0mm,14871015, ,256,1457603669,0,0.808689475,0.651704252,
27011,Green4mm.grm,IGDB v34.0,1,0,3.835399866,0.58090657,0.067437142,0.063469149,0.808701217,0.082484521,0.08078555,0,0.839999974,0.839999974,1.000344634,,Guardian Middle East,Green Float Glass 4 mm,15068383,#,256,1457603669,0,0.808701217,0.58090657,
1220,FL19.amg,IGDB v17.1,1,0,18.82999992,0.539037049,0.04875502,0.04875502,0.809024334,0.058240406,0.058240406,0,0.839999974,0.839999974,1,,Asahimas,Indoflot Clear 19.0,15068380, ,256,1457603670,0,0.809024334,0.539037049,
6848,EazyTek10_4.HLG,IGDB v43.0,1,0,3.880000114,0.671668053,0.101653293,0.110013925,0.809078455,0.087282017,0.095671266,0,0.837776601,0.125577047,1,,Shandong Hualiang Glass Technology Co. Ltd.,EazyTek/10_4,14674154, ,256,1457603670,0,0.809078455,0.671668053,
2117,LoE180-6_090SGP_Clr-6.CIG,IGDB v19.0,1,0,13.60000038,0.513592243,0.135189995,0.183836117,0.8091048,0.089084804,0.090956561,0,0.839999974,0.839999974,0.5,,Cardinal Glass Industries,E180-6 / 0.090 SGP / Clr-6,14805986,#,256,1457603671,0,0.8091048,0.513592243,
4123,OptifloatClear19mm.NSG,IGDB v35.0,1,0,18.95000076,0.549395978,0.058535762,0.058535762,0.809146583,0.074217871,0.074217871,0,0.839999974,0.839999974,1,,Pilkington,19mm Optifloat Clear,15264988, ,256,1457603672,0,0.809146583,0.549395978,
2211,gncl516.pgt,IGDB v13.1,1,0,8.579999924,0.500207722,0.062860638,0.064771757,0.80949074,0.073396027,0.074283421,0,0.839999974,0.839999974,0.479999989,,PGT Industries,PGT green clear,14740703,#,256,1457603672,0,0.80949074,0.500207722,
6337,VE242m.vir,IGDB v18.1,1,0,5.659999847,0.426374942,0.38358289,0.430844247,0.809520721,0.053432509,0.044475153,0,0.839999974,0.039951906,1,,Viracon,VE-2M on OptiWhite,14739943,#,256,1457603673,0,0.809520721,0.426374942,
5252,SB60 Starphire_10.PPG,IGDB v29.0,1,0,9.397999763,0.424469233,0.361379147,0.436725736,0.809696853,0.055751022,0.046499353,0,0.839999974,0.034606066,0.999979734,,PPG Industries,Solarban® 60 on Starphire®  10mm,14805479,#,256,1457603674,0,0.809696853,0.424469233,
14167,SELEKT_EWNG4.GTS,IGDB v43.0,1,0,3.799999952,0.415011436,0.443214625,0.383393407,0.80982554,0.056377843,0.068615228,0,0.034488689,0.839999974,1,,Glas Trösch AG,SELEKT on Low-Iron EUROWHITE NG 4 mm,15002086, ,256,1457603674,0,0.80982554,0.415011436,
9035,MakOP_A00 Clear_12.BMS,IGDB v30.0,1,0,12.10999966,0.747914255,0.085000388,0.084946334,0.810916841,0.088240877,0.088259704,0,0.899999976,0.899999976,0.200000003,,Bayer MaterialScience,Makrolon OP,15133414, ,256,1457603675,0,0.810916841,0.747914255,
9565,CAG82_8.CAG,IGDB v29.0,1,0,7.78000021,0.64250946,0.099292152,0.121531881,0.810985208,0.109925695,0.117143936,0,0.839999974,0.170855761,1,,"AVIC (Hainan) Special Glass Materials Co., Ltd",CAG82 on Clear_8,14805479, ,256,1457603676,0,0.810985208,0.64250946,
5251,SB60 Starphire_8.PPG,IGDB v29.0,1,0,7.924800396,0.426303416,0.370123446,0.436803132,0.811172664,0.055801742,0.046605103,0,0.839999974,0.034606066,0.999979734,,PPG Industries,Solarban® 60 on Starphire®  8mm,14871015,#,256,1457603676,0,0.811172664,0.426303416,
3166,GrdNU70c6.grd,IGDB v44.0,1,0,5.613399982,0.579168379,0.139117092,0.188626722,0.811246514,0.064481474,0.04303696,0,0.839999974,0.129145473,1.000344634,,Guardian,Guardian Neutral 70 on 6mm Clear,15264484,#,256,1457603677,0,0.811246514,0.579168379,
739,CS73Lami_5mm_030PVB_5mm_10.afg,IGDB v38.0,1,0,10.06000042,0.586405337,0.101697125,0.089072168,0.811824203,0.083306074,0.083307795,0,0.83863622,0.83863622,0.762000024,,AGC Glass Co. N.A.,Comfort Select73 Laminated_Embedded,14740198,#,256,1457603678,0,0.811824203,0.586405337,
5920,solect_clear.gja,IGDB v14.3,1,0,6.362999916,0.63100183,0.091899469,0.116562568,0.812097311,0.106131211,0.114100277,0,0.839999974,0.159999996,0.819000006,,G.James Australia,Solect Clear,14871016, ,256,1457603679,0,0.812097311,0.63100183,
9567,CAG82 on Clear_4.CAG,IGDB v30.0,1,0,3.849999905,0.668906093,0.112400949,0.125455126,0.812251568,0.101347595,0.110811494,0,0.83726126,0.135450915,1,,"AVIC (Hainan) Special Glass Materials Co., Ltd",CAG82 on Clear_4,14936807, ,256,1457603679,0,0.812251568,0.668906093,
5650,le80i1.gja,IGDB v13.6,1,0,5.97300005,0.544197738,0.196654275,0.291649103,0.812319458,0.078446709,0.085107364,0,0.839999974,0.104999997,1,,G.James Australia,Solarplus LE80i on Clear,14477800, ,256,1457603680,0,0.812319458,0.544197738,
4142,Kglass6mm.NSG,IGDB v35.0,1,0,5.900000095,0.667444348,0.115549535,0.099499024,0.81297195,0.11630182,0.109402351,0,0.173274174,0.836965501,1,,Pilkington,6mm K Glass,14936552, ,256,1457603681,0,0.81297195,0.667444348,
5018,SOLEX_4.PPG,IGDB v14.1,1,0,3.911600113,0.563247919,0.059701748,0.06094699,0.813127518,0.078648701,0.079406776,0,0.839999974,0.839999974,1,,PPG Industries,Solexia®,15068383,#,256,1457603681,0,0.813127518,0.563247919,
5349,SB60 Starphire_6.PPG,IGDB v29.0,1,0,5.664200306,0.429152131,0.384079188,0.436941087,0.813455284,0.055868693,0.046787102,0,0.839999974,0.034606066,0.999979734,,PPG Industries,Solarban® 60 on Starphire®  6mm,14871272,#,256,1457603682,0,0.813455284,0.429152131,
14785,SELEKT_LUXARF_EF5-5-2.GTS,IGDB v43.0,1,0,10.35999966,0.376858532,0.433862776,0.231767088,0.813587129,0.029658994,0.032065865,0,0.034488689,0.827350676,0.786000013,,Glas Trösch AG,SELEKT and LUXAR F on Clear EUROFLOAT 5-5-2 mm,14805987, ,256,1457603682,0,0.813587129,0.376858532,
3503,LXCL_6.GEC,IGDB v17.2,1,0,5.993999958,0.765283585,0.080924049,0.081057578,0.813619554,0.082577087,0.082602561,0,0.89200002,0.89200002,0.194999993,,General Electric Company,Lexan® XL,15067879, ,256,1457603683,0,0.813619554,0.765283585,
1910,015_218000_VCV000A_3_0Clr.EMN,IGDB v31.0,1,0,6.380000114,0.672659457,0.072677016,0.072677016,0.813950002,0.082727104,0.082727104,0,0.839999974,0.839999974,0.750999987,,Eastman Chemical Company,"Vanceva®  Cool White ""A""",14936806,#,256,1457603684,0,0.813950002,0.672659457,
9741,6_EnTech.VRD,IGDB v18.0,1,0,5.929999828,0.654879868,0.11675559,0.103876404,0.814067721,0.115071632,0.10826309,0,0.152015701,0.839999974,1,,Viridian,6mm EnergyTech™,14936807, ,256,1457603684,0,0.814067721,0.654879868,
738,DefCS73_3mm_090PVB_3mm_9.afg,IGDB v38.0,1,0,8.640000343,0.607560277,0.095912315,0.077721506,0.814150214,0.084620938,0.08567287,0,0.83863622,0.83863622,0.497000009,,AGC Glass Co. N.A.,Defender Comfort Select73_Embedded,14674663,#,256,1457603685,0,0.814150214,0.607560277,
6087,VE242M-8.vir,IGDB v44.0,1,0,7.900000095,0.419127822,0.392323315,0.442669928,0.81425941,0.056999743,0.04800326,0,0.839999974,0.039682429,1,,Viracon,VE-2M on OptiWhite,14936806,#,256,1457603686,0,0.81425941,0.419127822,
5348,SB60 Starphire_5.PPG,IGDB v29.0,1,0,4.673600197,0.43040958,0.390405327,0.436996043,0.814466476,0.055893425,0.046853643,0,0.839999974,0.034606066,0.999979734,,PPG Industries,Solarban® 60 on Starphire®  5mm,14871272,#,256,1457603686,0,0.814466476,0.43040958,
3165,GrdNU70c5.grd,IGDB v44.0,1,0,4.622799873,0.589318216,0.144577309,0.189122453,0.814533889,0.06478589,0.043376859,0,0.839999974,0.129145473,1.000344634,,Guardian,Guardian Neutral 70 on 5mm Clear,15264485,#,256,1457603687,0,0.814533889,0.589318216,
2229,sg190cl8.PGT,IGDB v13.5,1,0,8.843999863,0.609401286,0.120631628,0.086541288,0.814544022,0.111322671,0.105901279,0,0.215000004,0.839999974,0.509000003,,PGT Industries,PGT low e.215e Lami8,14608873,#,256,1457603688,0,0.814544022,0.609401286,
737,DefCS73_3mm_060PVB_3mm_8.afg,IGDB v38.0,1,0,7.949999809,0.612777829,0.096498244,0.080189258,0.814724624,0.084562384,0.085547015,0,0.83863622,0.83863622,0.559000015,,AGC Glass Co. N.A.,Defender Comfort Select73_Embedded,14740199,#,256,1457603688,0,0.814724624,0.612777829,
6045,VE132M-10.vir,IGDB v38.0,1,0,9.399999619,0.42241019,0.366002738,0.43959862,0.815042317,0.052115221,0.046425268,0,0.839999974,0.039682429,1,,Viracon,VE-2M on Starphire,14871270,#,256,1457603689,0,0.815042317,0.42241019,
9716,4_Green.VRD,IGDB v17.1,1,0,3.910000086,0.57596004,0.060490113,0.057991128,0.815180004,0.076166756,0.075023964,0,0.839999974,0.839999974,1,,Viridian,4mm VFloat™ Green,15068384, ,256,1457603690,0,0.815180004,0.57596004,
