Repository: katsuya0719/visEPlus

File: static/csv/glass.csv (part 25 of 30)
ID,Name,Source,SpectralData,AngularFunction,Thickness,Tsol,Rsol1,Rsol2,Tvis,Rvis1,Rvis2,Tir,emis1,emis2,Conductivity,Comment,Manufacturer,ProductName,Color,Certification,Status,Timestamp,Specularity,Tvis2,Tsol2,MaterialID
9740,5_EnTech.VRD,IGDB v18.0,1,0,4.880000114,0.666226387,0.119611003,0.106609941,0.815490842,0.118668266,0.112126648,0,0.162821501,0.839999974,1,,Viridian,5mm EnergyTech™,15002344, ,256,1457603690,0,0.815490842,0.666226387,
1032,CS73_3.afg,IGDB v31.0,1,0,3.119999886,0.687757075,0.120054051,0.119021922,0.815555036,0.116597794,0.112598404,0,0.1476264,0.839999974,1,,AGC Glass Co. N.A.,Comfort Select 73 on Clear,14871273,#,256,1457603691,0,0.815555036,0.687757075,
3604,S6-IR-1S.SIJ,IGDB v15.4,1,0,5.929999828,0.61971736,0.064936228,0.065153114,0.815646052,0.073056996,0.0733101,0,0.888999999,0.839999974,1,,Sketch Incorporated of Japan,S6-IR-1S,15199205, ,256,1457603691,0,0.815646052,0.61971736,
5346,SB60 Starphire_3.PPG,IGDB v29.0,1,0,3.276599884,0.432192802,0.399558008,0.43707642,0.815871716,0.055933051,0.046963893,0,0.839999974,0.034606066,0.999979734,,PPG Industries,Solarban® 60 on Starphire®  3mm,14871272,#,256,1457603692,0,0.815871716,0.432192802,
6377,Str-5-060-Pyro#4-5.vir,IGDB v41.0,1,0,10.92000008,0.632974148,0.083568566,0.11004065,0.815967858,0.096459024,0.105378672,0,0.844257236,0.158140272,0.670000017,,Viracon,PyroLowE 11.5lam (5Starphire+060pvb+5Pyro#4),14805736,#,256,1457603693,0,0.815967858,0.632974148,
1253,PNGFL_50.amg,IGDB v44.0,1,0,4.849999905,0.669967234,0.115310334,0.103078328,0.816285133,0.112404421,0.104524605,0,0.185327515,0.846769035,1,,Asahimas,Planibel G 5.0mm,14936554, ,256,1457603693,0,0.816285133,0.669967234,
11082,PARSOL GREEN 3mm.SGG,IGDB v16.4,1,0,3,0.579915881,0.059749499,0.059749499,0.816442728,0.074798256,0.074798256,0,0.837000012,0.837000012,1,,Saint-Gobain Glass,SGG PARSOL GREEN 3mm,15133920, ,256,1457603694,0,0.816442728,0.579915881,
8265,YLE0182_6.syp,IGDB v15.4,1,0,6,0.584376633,0.165495932,0.220512494,0.81701237,0.071409419,0.052318767,0,0.839999974,0.119999997,1,,"SHANGHAI YAOHUA PILKINGTON GLASS CO.,LTD",High Transmittance LowE on Clear #3 Side,14740201, ,256,1457603695,0,0.81701237,0.584376633,
5225,SG460 Clear_6.PPG,IGDB v45.0,1,0,5.664200306,0.482552588,0.317002326,0.195625782,0.817055583,0.048910096,0.052768577,0,0.055370543,0.839999974,0.999979734,,PPG Industries,Sungate® 460 on Clear  6mm,15068133,#,256,1457603695,0,0.817055583,0.482552588,
3164,GrdNU70c4.grd,IGDB v44.0,1,0,3.835399866,0.597631514,0.149009407,0.189691126,0.817158639,0.064445905,0.043446962,0,0.839999974,0.129145473,1.000344634,,Guardian,Guardian Neutral 70 on 4mm Clear,15330277,#,256,1457603696,0,0.817158639,0.597631514,
9924,LOW-E_6.LOF,IGDB v11.4,1,0,5.638800144,0.661537468,0.11303667,0.099710628,0.818638563,0.108240083,0.101568468,0,0.15731515,0.839999974,1,,Pilkington North America,Energy Advantage™ Low-E,14937063,#,256,1457603697,0,0.818638563,0.661537468,
4415,stratophone I Top 55.2.gvb,IGDB v43.0,1,0,10.46000004,0.432475686,0.151843891,0.361330509,0.81888473,0.074695148,0.058241237,0,0.839999974,0.029999999,0.791000009,,AGC Glass Europe,Stratophone iplus 55.2 I-Top,14609889, ,256,1457603697,0,0.81888473,0.432475686,
4391,stratobel I Top 55.2.gvb,IGDB v43.0,1,0,10.46000004,0.432475686,0.151843891,0.361330509,0.81888473,0.074695148,0.058241237,0,0.839999974,0.029999999,0.791000009,,AGC Glass Europe,Stratobel iplus 55.2 I-Top,14609889, ,256,1457603698,0,0.81888473,0.432475686,
4141,Kglass5mm.NSG,IGDB v35.0,1,0,4.849999905,0.685978472,0.116655119,0.102513514,0.818989933,0.116742343,0.11035645,0,0.173274174,0.836965501,1,,Pilkington,5mm K Glass,15002346, ,256,1457603699,0,0.818989933,0.685978472,
14784,SELEKT_LUXARF_EF4-4-2.GTS,IGDB v43.0,1,0,8.359999657,0.383845866,0.434006214,0.25041768,0.819054484,0.02969796,0.032376338,0,0.034488689,0.827350676,0.746999979,,Glas Trösch AG,SELEKT and LUXAR F on Clear EUROFLOAT 4-4-2 mm,14871781, ,256,1457603699,0,0.819054484,0.383845866,
14792,SELEKT_LUXARF_EWNG12-12-4.GTS,IGDB v43.0,1,0,25.12000084,0.396682233,0.433891177,0.292937726,0.819446325,0.029756041,0.032389112,0,0.034488689,0.827350676,0.815999985,,Glas Trösch AG,SELEKT and LUXAR F on Low-Iron EW NG 12-12-4 mm,15002598, ,256,1457603700,0,0.819446325,0.396682233,
736,CS73Lami_3mm_030PVB_3mm_7.afg,IGDB v38.0,1,0,7.190000057,0.630726755,0.097514503,0.08586859,0.819533885,0.085797109,0.085797891,0,0.83863622,0.83863622,0.69599998,,AGC Glass Co. N.A.,Comfort Select Laminated_Embedded,14871528,#,256,1457603701,0,0.819533885,0.630726755,
9726,6CPlsClr.VRD,IGDB v17.1,1,0,6.380000114,0.635395765,0.089545958,0.113794439,0.819856524,0.102008313,0.110224053,0,0.839999974,0.156000003,0.782999992,,Viridian,6.38mm ComfortPlus™ Clear 82,15068135, ,256,1457603701,0,0.819856524,0.635395765,
3163,GrdNU70c3.grd,IGDB v44.0,1,0,2.97179985,0.60701859,0.15435414,0.190167561,0.820049167,0.064727187,0.043752532,0,0.839999974,0.129145473,1.000344634,,Guardian,Guardian Neutral 70 on 3mm Clear,15330278,#,256,1457603702,0,0.820049167,0.60701859,
910,CMFTE2_6.AFG,IGDB v11.4,1,0,5.638800144,0.661732972,0.107228398,0.091842972,0.82062614,0.096610323,0.086125791,0,0.201919854,0.839999974,1,,AGC Glass Co. N.A.,Comfort E² on Clear,14871528,#,256,1457603703,0,0.82062614,0.661732972,
7200,PlanibelG_3.AFD,IGDB v43.0,1,0,3.099999905,0.71189785,0.118059814,0.10804154,0.821104825,0.116032019,0.107548565,0,0.180063769,0.841040492,1,,"AGC Flat Glass (Dalian) Co., Ltd",Planibel G 3mm,14871275, ,256,1457603703,0,0.821104825,0.71189785,
12771,LtGreen_3.grs,IGDB v34.0,1,0,2.949999809,0.605481744,0.06460917,0.062574118,0.82110852,0.079009116,0.07812763,0,0.839999974,0.839999974,1.000344634,,Guardian Asia,Light Green Glass 3 mm,15199714,#,256,1457603704,0,0.82110852,0.605481744,
2227,sg90cl11.PGT,IGDB v13.5,1,0,11.63799953,0.557699561,0.090433843,0.076917991,0.821319878,0.085942544,0.085833453,0,0.839999974,0.839999974,0.577000022,,PGT Industries,PGT low e.215 Lami11,14805991,#,256,1457603704,0,0.821319878,0.557699561,
3850,ZNS01-80.ZNG,IGDB v43.0,1,0,4.889999866,0.692549765,0.103835426,0.116752811,0.821707487,0.111280195,0.119031981,0,0.833999991,0.169,1,,"ZNG Glass Co., Ltd.",ZNS01-80,14871275, ,256,1457603705,0,0.821707487,0.692549765,
9024,MakAR_A00 CLEAR_9.BMS,IGDB v31.0,1,0,9.369999886,0.766287267,0.059845645,0.059815072,0.821731508,0.061653167,0.06173281,0,0.899999976,0.899999976,0.200000003,,Bayer MaterialScience,Makrolon AR,15133417, ,256,1457603706,0,0.821731508,0.766287267,
8359,YEA_8.syp,IGDB v28.0,1,0,8,0.66066283,0.106453769,0.121148147,0.821800411,0.109973475,0.116993554,0,0.839999974,0.156411245,1,,"SYP GLASS GROUP CO.,LTD",High Transmittance LowE on Clear 2# side,14937065,#,256,1457603706,0,0.821800411,0.66066283,
3021,Green_32.grd,IGDB v18.1,1,0,3.174999952,0.584407091,0.060275655,0.059505198,0.821921825,0.075604737,0.075304121,0,0.839999974,0.839999974,1.000344634,,Guardian,3.2mm Green Float Glass,15199713,#,256,1457603707,0,0.821921825,0.584407091,
5224,SG460 Clear_5.PPG,IGDB v45.0,1,0,4.673600197,0.492880195,0.317499399,0.210376322,0.822006345,0.049295109,0.052883465,0,0.055370543,0.839999974,0.999979734,,PPG Industries,Sungate® 460 on Clear  5mm,15133671,#,256,1457603708,0,0.822006345,0.492880195,
1251,PNGFL_32.amg,IGDB v44.0,1,0,3.079999924,0.697665215,0.113611497,0.10544055,0.822267592,0.112961926,0.104919076,0,0.184161216,0.845804393,1,,Asahimas,Planibel G 3.2mm,15067883, ,256,1457603708,0,0.822267592,0.697665215,
3162,GrdNU70c23.grd,IGDB v44.0,1,0,2.286000013,0.614691019,0.158796087,0.190595701,0.822353423,0.064836822,0.043956857,0,0.839999974,0.129145473,1.000344634,,Guardian,Guardian Neutral 70 on 2.3mm Clear,15330279,#,256,1457603709,0,0.822353423,0.614691019,
6750,IGLCTE81-6G.INX,IGDB v43.0,1,0,3.059999943,0.636758149,0.159486234,0.193545401,0.822574854,0.063206039,0.053829607,0,0.837991953,0.112624422,1,,"Intex Glass ( Xiamen ) Co., Ltd",IGLCTE81-6G,15133672, ,256,1457603710,0,0.822574854,0.636758149,
14790,SELEKT_LUXARF_EWNG10-10-4.GTS,IGDB v43.0,1,0,21.12000084,0.399178743,0.43394962,0.300216079,0.822778761,0.029777074,0.032585111,0,0.034488689,0.827350676,0.788999975,,Glas Trösch AG,SELEKT and LUXAR F on Low-Iron EW NG 10-10-4 mm,15002855, ,256,1457603711,0,0.822778761,0.399178743,
9036,Hygard-CG_375 Clear_10.BMS,IGDB v31.0,1,0,9.548500061,0.757402658,0.06039615,0.061853565,0.823142886,0.062637784,0.062896498,0,0.899999976,0.899999976,0.200000003,,Bayer MaterialScience,Hygard CG 375,15199209, ,256,1457603711,0,0.823142886,0.757402658,
2116,LoE180-5_090SGP_Clr-5.CIG,IGDB v19.0,1,0,11.69999981,0.553793788,0.130960763,0.176718041,0.823170781,0.088525124,0.088932678,0,0.839999974,0.839999974,0.550000012,,Cardinal Glass Industries,E180-5 / 0.090 SGP / Clr-5,14937318,#,256,1457603712,0,0.823170781,0.553793788,
9013,MakUV_A00 CLEAR_12.BMS,IGDB v31.0,1,0,12.37899971,0.749902666,0.086404204,0.086846448,0.823776603,0.090147965,0.090415187,0,0.899999976,0.899999976,0.200000003,,Bayer MaterialScience,Makrolon UV,15133672, ,256,1457603712,0,0.823776603,0.749902666,
10510,15_LIGHT_GREEN_G80.TRO,IGDB v21.0,1,0,4.519999981,0.746807635,0.073934205,0.074099705,0.824201047,0.078785047,0.078853667,0,0.839999974,0.839999974,0.773000002,,TROSIFOL,TROSIFOL 015LIGHT GREENPVB G.80 LAMINATE,15135441,#,256,1457603713,0,0.824201047,0.746807635,
1001,MEADOWGREEN_2.afg,IGDB v27.0,1,0,2.539999962,0.604669333,0.060946088,0.060946088,0.824272394,0.076395638,0.076395638,0,0.839999974,0.839999974,1,,AGC Glass Co. N.A.,Solarshield Meadow Green™,15134179,#,256,1457603714,0,0.824272394,0.604669333,
1252,PNGFL_40.amg,IGDB v44.0,1,0,3.849999905,0.692213714,0.112049162,0.102513641,0.824296236,0.117181189,0.109060824,0,0.19366245,0.845961034,1,,Asahimas,Planibel G 4.0mm,15067883, ,256,1457603714,0,0.824296236,0.692213714,
14783,SELEKT_LUXARF_EF3-3-2.GTS,IGDB v43.0,1,0,6.360000134,0.39114055,0.434172839,0.271748334,0.824591577,0.029764399,0.032690227,0,0.034488689,0.827350676,0.691999972,,Glas Trösch AG,SELEKT and LUXAR F on Clear EUROFLOAT 3-3-2 mm,14937318, ,256,1457603715,0,0.824591577,0.39114055,
9944,Activ6.lof,IGDB v14.6,1,0,5.638800144,0.746918559,0.11961662,0.112163961,0.824677646,0.150923088,0.147367671,0,0.833000004,0.839999974,1,,Pilkington North America,Activ™ on Clear,14805994,#,256,1457603716,0,0.824677646,0.746918559,
4140,Kglass4mm.NSG,IGDB v35.0,1,0,3.849999905,0.704384029,0.117786594,0.10560248,0.824781954,0.117188424,0.111277796,0,0.173274174,0.836965501,1,,Pilkington,4mm K Glass,15002347, ,256,1457603716,0,0.824781954,0.704384029,
1034,CS73_5.afg,IGDB v31.0,1,0,4.699999809,0.675331116,0.112744875,0.105546862,0.824876368,0.109829612,0.104779132,0,0.1476264,0.839999974,1,,AGC Glass Co. N.A.,Comfort Select 73 on Clear,15002601,#,256,1457603717,0,0.824876368,0.675331116,
2115,LoE180-3_090SGP_Clr-3.CIG,IGDB v19.0,1,0,8.600000381,0.577013016,0.151637495,0.197403908,0.825045109,0.091263779,0.093332417,0,0.839999974,0.839999974,0.670000017,,Cardinal Glass Industries,E180-3 / 0.090 SGP / Clr-3,15068391,#,256,1457603718,0,0.825045109,0.577013016,
1033,CS73_4.afg,IGDB v31.0,1,0,3.900000095,0.68857944,0.115036778,0.107385524,0.825112998,0.11181099,0.10722854,0,0.1476264,0.839999974,1,,AGC Glass Co. N.A.,Comfort Select 73 on Clear,15002601,#,256,1457603718,0,0.825112998,0.68857944,
9808,CLEAR16.LOF,IGDB v11.4,1,0,15.62100029,0.593647897,0.063008271,0.063008271,0.825215399,0.076799288,0.076799288,0,0.839999974,0.839999974,1,,Pilkington North America,Optifloat™ Clear,15265249,#,256,1457603719,0,0.825215399,0.593647897,
908,CMFTE2_4.AFG,IGDB v11.4,1,0,3.96239996,0.683417976,0.114555582,0.099682905,0.825238526,0.095918693,0.087439105,0,0.204257548,0.839999974,1,,AGC Glass Co. N.A.,Comfort E² on Clear,14871530,#,256,1457603719,0,0.825238526,0.683417976,
6815,CL184.WHG,IGDB v43.0,1,0,5.920000076,0.579650521,0.140927896,0.199410334,0.825482965,0.068889827,0.051656403,0,0.839999974,0.099552244,1,,"BEIJING WUHUATIANBAO GLASS CO.,LTD",CL184,15199462, ,256,1457603720,0,0.825482965,0.579650521,
9564,CAG82_6.CAG,IGDB v43.0,1,0,5.849999905,0.675052822,0.105001941,0.12391834,0.825626373,0.111649446,0.116820253,0,0.839999974,0.175054088,1,,"AVIC (Hainan) Special Glass Materials Co., Ltd",CAG82 on Clear_6,14937067, ,256,1457603721,0,0.825626373,0.675052822,
9923,LOW-E_5.LOF,IGDB v11.4,1,0,4.724400043,0.675594866,0.117184788,0.104579374,0.825812519,0.115209691,0.109406166,0,0.157969281,0.839999974,1,,Pilkington North America,Energy Advantage™ Low-E,15199210,#,256,1457603721,0,0.825812519,0.675594866,
5223,SG460 Clear_4.PPG,IGDB v45.0,1,0,3.911599874,0.501104295,0.317921549,0.222823963,0.82582891,0.0495883,0.05296886,0,0.055370543,0.839999974,0.999979734,,PPG Industries,Sungate® 460 on Clear  4mm,15133928,#,256,1457603722,0,0.82582891,0.501104295,
909,CMFTE2_5.AFG,IGDB v11.4,1,0,4.648200035,0.674215376,0.107877374,0.092957631,0.826052785,0.096602127,0.08620166,0,0.201858908,0.839999974,1,,AGC Glass Co. N.A.,Comfort E² on Clear,14937065,#,256,1457603723,0,0.826052785,0.674215376,
16339,SOLARSTOP SuperLow E 75.SAM,IGDB v31.0,1,0,5.762000084,0.602422476,0.200012565,0.149435908,0.826132536,0.052917831,0.06163564,0,0.126181722,0.839999974,1,,Sanam Glass,SOLARSTOP SuperLow E 75,15199463, ,256,1457603723,0,0.826132536,0.602422476,
9739,4_EnTech.VRD,IGDB v18.0,1,0,3.849999905,0.684870303,0.120668821,0.110368371,0.826833844,0.114329338,0.108713374,0,0.159733504,0.839999974,1,,Viridian,4mm EnergyTech™,15068138, ,256,1457603724,0,0.826833844,0.684870303,
1035,ES73_6.afg,IGDB v31.0,1,0,5.659999847,0.669967234,0.111130469,0.099717163,0.826946318,0.109439433,0.103353433,0,0.1476264,0.839999974,1,,AGC Glass Co. N.A.,Energy Select 73 on Clear,15002601,#,256,1457603724,0,0.826946318,0.669967234,
9735,4_Renew.VRD,IGDB v18.0,1,0,3.890000105,0.774842024,0.123162143,0.116836146,0.827075243,0.151081562,0.148168817,0,0.831908882,0.839999974,1,,Viridian,4mm Renew™,14805995, ,256,1457603725,0,0.827075243,0.774842024,
9566,CAG82 on Clear_3.2.CAG,IGDB v30.0,1,0,3.180000067,0.68402487,0.111500852,0.126138076,0.827340603,0.107143283,0.113199219,0,0.837558687,0.148446843,1,,"AVIC (Hainan) Special Glass Materials Co., Ltd",CAG82 on Clear_3.2,15068140, ,256,1457603726,0,0.827340603,0.68402487,
3323,CGIS-20_6L100.grd,IGDB v18.1,1,0,13.76679993,0.587181032,0.070605718,0.084959805,0.827584982,0.08757367,0.088465355,0,0.83643502,0.198165298,0.593110919,,Guardian,"ClimaGuard IS-20 exposed clr Lam, 6mm+.100+6mm",14937319,#,256,1457603726,0,0.827584982,0.587181032,
3023,Green_30.GRD,IGDB v18.1,1,0,2.971800089,0.599538684,0.060967222,0.060215097,0.827648818,0.076045886,0.075758792,0,0.839999974,0.839999974,0.986499012,,Guardian,3mm Green Float Glass,15265506,#,256,1457603727,0,0.827648818,0.599538684,
1301,10SED0-84T.NOV,IGDB v25.0,1,0,9.899999619,0.602829635,0.18827261,0.226188898,0.827821672,0.064204313,0.04299083,0,0.839956164,0.10495422,1,,NOVUM,10SED0-84,15068138,#,256,1457603728,0,0.827821672,0.602829635,
14798,SELEKT_LUXARF_EWNG8-8-2.GTS,IGDB v43.0,1,0,16.36000061,0.404756188,0.434220105,0.32070756,0.827829421,0.02983962,0.032888133,0,0.034488689,0.827350676,0.852999985,,Glas Trösch AG,SELEKT and LUXAR F on Low-Iron EW NG 8-8-2 mm,15068391, ,256,1457603728,0,0.827829421,0.404756188,
8358,YEA_6.syp,IGDB v28.0,1,0,6,0.670244515,0.107921354,0.120092124,0.827840388,0.105824903,0.113025628,0,0.839999974,0.146251112,1,,"SYP GLASS GROUP CO.,LTD",High Transmittance LowE on Clear 2# side,15068137,#,256,1457603729,0,0.827840388,0.670244515,
11559,CG_PremT_12.gre,IGDB v33.0,1,0,11.76019955,0.500117302,0.352024734,0.232205629,0.827902079,0.065470934,0.085332699,0,0.035370711,0.839999974,1.000344634,,Guardian Europe,ClimaGuard Premium T on Float ExtraClear 12mm,15002854,#,256,1457603730,0,0.827902079,0.500117302,
2226,sg90cl10.PGT,IGDB v13.5,1,0,10.24100018,0.57866174,0.094374582,0.077972069,0.827959418,0.086554699,0.086371243,0,0.839999974,0.839999974,0.546000004,,PGT Industries,PGT low e.215 Lami10,14806248,#,256,1457603730,0,0.827959418,0.57866174,
8357,YEA_5.syp,IGDB v28.0,1,0,5,0.684321582,0.110324301,0.121598907,0.827998877,0.106692642,0.113776669,0,0.839999974,0.146857157,1,,"SYP GLASS GROUP CO.,LTD",High Transmittance LowE on Clear 2# side,15002602,#,256,1457603731,0,0.827998877,0.684321582,
5017,SOLEX_3.PPG,IGDB v14.1,1,0,3.276599884,0.60425508,0.061600223,0.062834226,0.828850925,0.079873361,0.080604136,0,0.839999974,0.839999974,1,,PPG Industries,Solexia®,15265506,#,256,1457603731,0,0.828850925,0.60425508,
5222,SG460 Clear_3.PPG,IGDB v45.0,1,0,3.276599884,0.508157194,0.318268001,0.2339883,0.829042792,0.049829025,0.053046387,0,0.055370543,0.839999974,0.999979734,,PPG Industries,Sungate® 460 on Clear  3mm,15133928,#,256,1457603732,0,0.829042792,0.508157194,
5076,Clear_19.PPG,IGDB v14.6,1,0,19.04999924,0.546640515,0.05910036,0.059953958,0.829326987,0.077534199,0.078626879,0,0.839999974,0.839999974,1.000344634,,PPG Industries,clear,15331295,#,256,1457603733,0,0.829326987,0.546640515,
6849,EazyTek15_3.HLG,IGDB v43.0,1,0,3.119999886,0.705327809,0.108845085,0.118171535,0.829417288,0.097006582,0.105459161,0,0.83933562,0.136899203,1,,Shandong Hualiang Glass Technology Co. Ltd.,EazyTek/15_3,15068139, ,256,1457603733,0,0.829417288,0.705327809,
6847,EazyTek15_4.HLG,IGDB v43.0,1,0,3.880000114,0.690440774,0.107228719,0.117062181,0.82963717,0.099282153,0.107417695,0,0.838033319,0.142073616,1,,Shandong Hualiang Glass Technology Co. Ltd.,EazyTek/15_4,15133675, ,256,1457603734,0,0.82963717,0.690440774,
9012,MakUV_A00 CLEAR_9.BMS,IGDB v31.0,1,0,9.314499855,0.761381745,0.087973244,0.08833687,0.82969135,0.091805853,0.092231452,0,0.899999976,0.899999976,0.200000003,,Bayer MaterialScience,Makrolon UV,15199465, ,256,1457603735,0,0.82969135,0.761381745,
4401,stratophone Top N+ 66.2.gvb,IGDB v43.0,1,0,12.46000004,0.476748466,0.164559543,0.32921502,0.82990557,0.072453707,0.056530207,0,0.839999974,0.033,0.818000019,,AGC Glass Europe,Stratophone Low-e 66.2 Top N+,14806502, ,256,1457603735,0,0.82990557,0.476748466,
4429,stratobel Top N+ 66.2.gvb,IGDB v43.0,1,0,12.46000004,0.476748466,0.164559543,0.32921502,0.82990557,0.072453707,0.056530207,0,0.839999974,0.033,0.818000019,,AGC Glass Europe,Stratobel Low-e 66.2 Top N+,14806502, ,256,1457603736,0,0.82990557,0.476748466,
907,CMFTE2_3.AFG,IGDB v11.4,1,0,3.098799944,0.694970489,0.11518389,0.100609019,0.82994467,0.095865794,0.087410428,0,0.204237983,0.839999974,1,,AGC Glass Co. N.A.,Comfort E² on Clear,14937067,#,256,1457603736,0,0.82994467,0.694970489,
3322,CGIS-20_6L90.grd,IGDB v18.1,1,0,13.51280022,0.590463877,0.071038842,0.085142739,0.830241978,0.087850079,0.088693231,0,0.83643502,0.198165298,0.613879323,,Guardian,"ClimaGuard IS-20 exposed clr Lam, 6mm+.090+6mm",14937574,#,256,1457603737,0,0.830241978,0.590463877,
4416,stratophone I Top 44.2.gvb,IGDB v43.0,1,0,8.460000038,0.451566786,0.173313275,0.362136155,0.830277979,0.075717054,0.059018191,0,0.839999974,0.029999999,0.754000008,,AGC Glass Europe,Stratophone iplus 44.2 I-Top,14741220, ,256,1457603738,0,0.830277979,0.451566786,
4394,stratobel I Top 44.2.gvb,IGDB v43.0,1,0,8.460000038,0.451566786,0.173313275,0.362136155,0.830277979,0.075717054,0.059018191,0,0.839999974,0.029999999,0.754000008,,AGC Glass Europe,Stratobel iplus 44.2 I-Top,14741220, ,256,1457603738,0,0.830277979,0.451566786,
4413,stratophone I Top 44.1.gvb,IGDB v43.0,1,0,8.079999924,0.455022246,0.182316691,0.36226058,0.830431759,0.075760558,0.059028193,0,0.839999974,0.029999999,0.853999972,,AGC Glass Europe,Stratophone iplus 44.1 I-Top,14806756, ,256,1457603739,0,0.830431759,0.455022246,
4139,Kglass3mm.NSG,IGDB v35.0,1,0,2.849999905,0.723577261,0.11904075,0.108926669,0.830605328,0.117655769,0.112201072,0,0.173274174,0.836965501,1,,Pilkington,3mm K Glass,15068140, ,256,1457603739,0,0.830605328,0.723577261,
9004,Mak15_A00 Clear_10.BMS,IGDB v17.3,1,0,9.340000153,0.770475984,0.056413129,0.055045471,0.831070304,0.056217138,0.056102123,0,0.899999976,0.899999976,0.200000003,,Sheffield Plastics,Makrolon 15,15265002, ,256,1457603740,0,0.831070304,0.770475984,
14796,SELEKT_LUXARF_EWNG6-6-2.GTS,IGDB v43.0,1,0,12.35999966,0.407331407,0.434274286,0.329173028,0.831197381,0.029868187,0.033088069,0,0.034488689,0.827350676,0.81400001,,Glas Trösch AG,SELEKT and LUXAR F on Low-Iron EW NG 6-6-2 mm,15068392, ,256,1457603741,0,0.831197381,0.407331407,
8003,GL2000.SCC,IGDB v11.4,1,0,2.339999914,0.79185909,0.068716146,0.065087825,0.831202328,0.073131405,0.068206273,0,0.85019362,0.899419487,0.899999976,,Specialty Coatings & Chemical,,14937068, ,256,1457603741,0,0.831202328,0.79185909,
4122,OptifloatClear15mm.NSG,IGDB v35.0,1,0,15.05000019,0.610432565,0.061297219,0.061297219,0.83176291,0.075924441,0.075924441,0,0.839999974,0.839999974,1,,Pilkington,15mm Optifloat Clear,15396578, ,256,1457603742,0,0.83176291,0.610432565,
11486,PLANILUX 19mm.SGG,IGDB v31.0,1,0,19,0.602766395,0.060930613,0.060930613,0.832483232,0.075963564,0.075963564,0,0.837000012,0.837000012,1,,Saint-Gobain Glass,SGG PLANILUX 19mm,15331042, ,256,1457603743,0,0.832483232,0.602766395,
8356,YEA_4.syp,IGDB v28.0,1,0,4,0.707614601,0.116415411,0.126687318,0.832616925,0.109161213,0.116347708,0,0.839999974,0.148846641,1,,"SYP GLASS GROUP CO.,LTD",High Transmittance LowE on Clear 2# side,15068140,#,256,1457603743,0,0.832616925,0.707614601,
912,GREEN_3.AFG,IGDB v11.4,1,0,3.174999952,0.610398412,0.059273258,0.059273258,0.832888842,0.069927193,0.069927193,0,0.839999974,0.839999974,1,,AGC Glass Co. N.A.,Float Glass,15331043,#,256,1457603744,0,0.832888842,0.610398412,
14795,SELEKT_LUXARF_EWNG5-5-2.GTS,IGDB v43.0,1,0,10.35999966,0.408637762,0.434306711,0.33354044,0.83290875,0.029885404,0.033189956,0,0.034488689,0.827350676,0.786000013,,Glas Trösch AG,SELEKT and LUXAR F on Low-Iron EW NG 5-5-2 mm,15068649, ,256,1457603745,0,0.83290875,0.408637762,
11558,CG_PremT_10.gre,IGDB v33.0,1,0,9.753600121,0.511001706,0.352512419,0.24852705,0.83312124,0.065877922,0.085881591,0,0.035370711,0.839999974,1.000344634,,Guardian Europe,ClimaGuard Premium T on Float ExtraClear 10mm,15003111,#,256,1457603745,0,0.83312124,0.511001706,
1219,FL15.amg,IGDB v17.1,1,0,14.94999981,0.601065218,0.052842937,0.052842937,0.833208084,0.063708514,0.063708514,0,0.839999974,0.839999974,1,,Asahimas,Indoflot Clear 15.0,15331042, ,256,1457603746,0,0.833208084,0.601065218,
9738,3_EnTech.VRD,IGDB v18.0,1,0,2.849999905,0.705996811,0.122145064,0.112259619,0.83331269,0.114554629,0.108651467,0,0.163140595,0.839999974,1,,Viridian,3mm EnergyTech™,15068395, ,256,1457603747,0,0.83331269,0.705996811,
27010,Green3mm.grm,IGDB v34.0,1,0,2.844799995,0.644756436,0.070569828,0.067206539,0.833426118,0.084366851,0.083076425,0,0.839999974,0.839999974,1.000344634,,Guardian Middle East,Green Float Glass,15265509,#,256,1457603747,0,0.833426118,0.644756436,
5221,SG460 Clear_2H.PPG,IGDB v45.0,1,0,2.26060009,0.519856751,0.318861783,0.253533542,0.834206223,0.050243866,0.053167842,0,0.055370543,0.839999974,0.999979734,,PPG Industries,Sungate® 460 on Clear  2.5mm,15199466,#,256,1457603748,0,0.834206223,0.519856751,
906,CMFTE2_2.AFG,IGDB v11.4,1,0,2.184400082,0.707433224,0.116045937,0.103445917,0.834389687,0.096080065,0.088533975,0,0.204257548,0.839999974,1,,AGC Glass Co. N.A.,Comfort E² on Clear,14937324,#,256,1457603748,0,0.834389687,0.707433224,
9563,CAG82_5.CAG,IGDB v29.0,1,0,4.800000191,0.690969288,0.106656976,0.124878339,0.834445536,0.108421467,0.11350511,0,0.839999974,0.178537607,1,,"AVIC (Hainan) Special Glass Materials Co., Ltd",CAG82 on Clear_5,15002605, ,256,1457603749,0,0.834445536,0.690969288,
3321,CGIS-20_6L60.grd,IGDB v18.1,1,0,12.75080013,0.600764513,0.072581463,0.085587218,0.834575713,0.088284448,0.089065738,0,0.83643502,0.198165298,0.692453086,,Guardian,"ClimaGuard IS-20 exposed clr Lam, 6mm+.060+6mm",15068647,#,256,1457603750,0,0.834575713,0.600764513,
14794,SELEKT_LUXARF_EWNG4-4-2.GTS,IGDB v43.0,1,0,8.359999657,0.409936637,0.434330136,0.337998718,0.834593236,0.029894343,0.033284742,0,0.034488689,0.827350676,0.746999979,,Glas Trösch AG,SELEKT and LUXAR F on Low-Iron EW NG 4-4-2 mm,15068649, ,256,1457603750,0,0.834593236,0.409936637,
9943,Activ5.lof,IGDB v14.6,1,0,4.698999882,0.769204974,0.117608488,0.111603864,0.834632576,0.145353049,0.142881662,0,0.833000004,0.839999974,1,,Pilkington North America,Activ™ on Clear,14937324,#,256,1457603751,0,0.834632576,0.769204974,
9942,Activ4.lof,IGDB v14.6,1,0,3.911600113,0.785968602,0.120235853,0.114711307,0.834665716,0.148461178,0.145647362,0,0.833000004,0.839999974,1,,Pilkington North America,Activ™ on Clear,14871788,#,256,1457603752,0,0.834665716,0.785968602,
3319,CGIS-20_5L100.grd,IGDB v18.1,1,0,11.78559971,0.611350656,0.072352424,0.086316548,0.835234165,0.088317104,0.089107588,0,0.83643502,0.198165298,0.555208623,,Guardian,"ClimaGuard IS-20 exposed clr Lam, 5mm+.100+5mm",14937576,#,256,1457603752,0,0.835234165,0.611350656,
9034,MakOP_A00 Clear_9.BMS,IGDB v31.0,1,0,9.233750343,0.76746726,0.086400568,0.086191759,0.835689127,0.090059072,0.089986846,0,0.899999976,0.899999976,0.200000003,,Bayer MaterialScience,Makrolon OP,15396330, ,256,1457603753,0,0.835689127,0.76746726,
6802,6mmSEE1-83.SGT,IGDB v24.0,1,0,5.960000038,0.588511288,0.195268199,0.243099555,0.836024106,0.061090719,0.046028662,0,0.842283368,0.099461779,1,,"Guangdong Avic Special Glass Technology Co., Ltd",SEE1-83(T),15134185, ,256,1457603754,0,0.836024106,0.588511288,
14793,SELEKT_LUXARF_EWNG3-3-2.GTS,IGDB v43.0,1,0,6.360000134,0.411256939,0.434356064,0.342556775,0.836296678,0.029923473,0.03338968,0,0.034488689,0.827350676,0.691999972,,Glas Trösch AG,SELEKT and LUXAR F on Low-Iron EW NG 3-3-2 mm,15068650, ,256,1457603755,0,0.836296678,0.411256939,
9011,MakUV_A00 CLEAR_6.BMS,IGDB v31.0,1,0,5.825749874,0.774818897,0.089453675,0.089669213,0.836578131,0.093288474,0.093521073,0,0.899999976,0.899999976,0.200000003,,Bayer MaterialScience,Makrolon UV,15330539, ,256,1457603755,0,0.836578131,0.774818897,
1218,FL12.amg,IGDB v17.1,1,0,11.98999977,0.624226153,0.056635443,0.056635443,0.837007642,0.069172479,0.069172479,0,0.839999974,0.839999974,1,,Asahimas,Indoflot Clear 12.0,15265764, ,256,1457603756,0,0.837007642,0.624226153,
6846,Online Low-E@6mm.HLG,IGDB v32.0,1,0,5.900000095,0.687950611,0.102762535,0.112749904,0.837193251,0.09931995,0.103794448,0,0.841856897,0.174824923,1,,Shandong Hualiang Glass Technology Co. Ltd.,Online Low-E @6mm,15134187, ,256,1457603756,0,0.837193251,0.687950611,
2218,le2cl516.pgt,IGDB v13.1,1,0,8.579999924,0.619560719,0.099372566,0.084894396,0.837682486,0.082070239,0.082390524,0,0.839999974,0.839999974,0.479999989,,PGT Industries,PGT low e.2,14740970,#,256,1457603757,0,0.837682486,0.619560719,
3318,CGIS-20_5L90.grd,IGDB v18.1,1,0,11.5316,0.614821494,0.072823912,0.086520635,0.83790791,0.088598475,0.089345321,0,0.83643502,0.198165298,0.575803876,,Guardian,"ClimaGuard IS-20 exposed clr Lam, 5mm+.090+5mm",15003368,#,256,1457603758,0,0.83790791,0.614821494,
9941,Activ3.lof,IGDB v14.6,1,0,2.997200012,0.801392138,0.121546283,0.116606236,0.838063478,0.14880009,0.146039352,0,0.833000004,0.839999974,1,,Pilkington North America,Activ™ on Clear,14937325,#,256,1457603758,0,0.838063478,0.801392138,
11557,CG_PremT_8.gre,IGDB v33.0,1,0,7.747000217,0.522359133,0.353028864,0.266495228,0.838391483,0.066276506,0.086430937,0,0.035370711,0.839999974,1.000344634,,Guardian Europe,ClimaGuard Premium T on Float ExtraClear 8mm,15068649,#,256,1457603759,0,0.838391483,0.522359133,
11379,PLANITHERM 1_3 T 6mm.SGG,IGDB v17.2,1,0,6,0.529812217,0.259973794,0.178549707,0.83854717,0.041872073,0.056993581,0,0.090000004,0.837000012,1,,Saint-Gobain Glass,SGG PLANITHERM 1_3 T 6mm,15068904, ,256,1457603760,0,0.83854717,0.529812217,
3320,CGIS-20_6L30.grd,IGDB v18.1,1,0,11.98880005,0.614146709,0.075217709,0.086166359,0.839100838,0.088740036,0.089445151,0,0.83643502,0.198165298,0.808929205,,Guardian,"ClimaGuard IS-20 exposed clr Lam, 6mm+.030+6mm",15199975,#,256,1457603760,0,0.839100838,0.614146709,
6845,Online Low-E@5mm.HLG,IGDB v32.0,1,0,4.849999905,0.702242553,0.119447507,0.108182967,0.839351952,0.109378003,0.102529839,0,0.842028558,0.166621521,1,,Shandong Hualiang Glass Technology Co. Ltd.,Online Low-E @5mm,15134188, ,256,1457603761,0,0.839351952,0.702242553,
4399,stratophoneTop N+ 55.2.gvb,IGDB v43.0,1,0,10.46000004,0.492059648,0.179848567,0.329840004,0.839509666,0.073269702,0.057118241,0,0.839999974,0.033,0.791000009,,AGC Glass Europe,Stratophone Low-e 55.2 Top N+,14872296, ,256,1457603761,0,0.839509666,0.492059648,
4430,stratobel Top N+ 55.2.gvb,IGDB v43.0,1,0,10.46000004,0.492059648,0.179848567,0.329840004,0.839509666,0.073269702,0.057118241,0,0.839999974,0.033,0.791000009,,AGC Glass Europe,Stratobel Low-e 55.2 Top N+,14872296, ,256,1457603762,0,0.839509666,0.492059648,
1116,SFTWHTE6.DUP,IGDB v15.0,1,0,6.360000134,0.703358114,0.073676862,0.071717538,0.839725137,0.081832141,0.08071921,0,0.839999974,0.839999974,0.818000019,,DuPont,Butacite®,15265257,#,256,1457603763,0,0.839725137,0.703358114,
9922,EnAdvLE4.LOF,IGDB v17.4,1,0,3.900000095,0.731049716,0.118772656,0.110548392,0.84003973,0.111215279,0.105977334,0,0.163722217,0.839999974,1,,Pilkington North America,Energy Advantage™ Low-E,15199469,#,256,1457603763,0,0.84003973,0.731049716,
4448,advanced10onclearlite_6.gvb,IGDB v45.0,1,0,5.849999905,0.505720258,0.399017036,0.331057489,0.840472639,0.082252532,0.101287432,0,0.022028066,0.841624022,1,,AGC Glass Europe,iplus Advanced 1.0 on Clearlite 6 mm,14872298,#,256,1457603764,0,0.840472639,0.505720258,
16851,ePlus 1.3_CL6.LGH,IGDB v40.0,1,0,6,0.607797861,0.216776192,0.162216291,0.840673208,0.049141195,0.055936098,0,0.1065448,0.844581246,1,,LG Hausys,ePlus 1.3 on Clear 6mm,15265257, ,256,1457603765,0,0.840673208,0.607797861,
4407,I Top 6.gvb,IGDB v43.0,1,0,5.849999905,0.487558901,0.363463342,0.231105253,0.841331959,0.059958804,0.076456904,0,0.029999999,0.839999974,1,,AGC Glass Europe,iplus I-Top 6 mm,14938087, ,256,1457603765,0,0.841331959,0.487558901,
8355,YEA_3.2.syp,IGDB v28.0,1,0,3.200000048,0.716919065,0.115595601,0.127770633,0.841585338,0.114226118,0.119467638,0,0.844155073,0.161908388,1,,"SYP GLASS GROUP CO.,LTD",High Transmittance LowE on Clear 2# side,15199469,#,256,1457603766,0,0.841585338,0.716919065,
9940,Activ2.lof,IGDB v14.6,1,0,2.235199928,0.81845355,0.122790612,0.118905306,0.841632843,0.148884714,0.147094086,0,0.833000004,0.839999974,1,,Pilkington North America,Activ™ on Clear,14937326,#,256,1457603766,0,0.841632843,0.81845355,
2073,Clear Sea Storm 14.CIG,IGDB v20.0,1,0,13.89999962,0.609767079,0.071566559,0.070678271,0.841909528,0.090487503,0.090484433,0,0.839999974,0.839999974,0.601999998,,Cardinal Glass Industries,Clear-6 / .060 PVB / .007 PET / .030 PVB /Clear- 6,15069159,#,256,1457603767,0,0.841909528,0.609767079,
9711,12_Clear.VRD,IGDB v17.1,1,0,12.14999962,0.635435343,0.065975226,0.062649034,0.842034936,0.079769351,0.078806423,0,0.839999974,0.839999974,1,,Viridian,12mm VFloat™ Clear,15396836, ,256,1457603768,0,0.842034936,0.635435343,
4414,stratophone I Top 33.2.gvb,IGDB v43.0,1,0,6.460000038,0.472458065,0.19991295,0.363013178,0.842081428,0.076498054,0.060041446,0,0.839999974,0.029999999,0.702000022,,AGC Glass Europe,Stratophone iplus 33.2 I-Top,14807015, ,256,1457603768,0,0.842081428,0.472458065,
4387,stratobel I Top 33.2.gvb,IGDB v43.0,1,0,6.460000038,0.472458065,0.19991295,0.363013178,0.842081428,0.076498054,0.060041446,0,0.839999974,0.029999999,0.702000022,,AGC Glass Europe,Stratobel iplus 33.2 I-Top,14807015, ,256,1457603769,0,0.842081428,0.472458065,
9921,EnAdvLE3.LOF,IGDB v17.4,1,0,3,0.740109682,0.119435392,0.112362355,0.842134595,0.111396268,0.10637483,0,0.163722217,0.839999974,1,,Pilkington North America,Energy Advantage™ Low-E,15199470,#,256,1457603769,0,0.842134595,0.740109682,
4419,stratophone I Top 33.1.gvb,IGDB v43.0,1,0,6.079999924,0.47606802,0.210272059,0.363142312,0.842200637,0.076503225,0.060045231,0,0.839999974,0.029999999,0.815999985,,AGC Glass Europe,Stratophone iplus 33.1 I-Top,14872551, ,256,1457603770,0,0.842200637,0.47606802,
4390,stratobel I Top 33.1.gvb,IGDB v43.0,1,0,6.079999924,0.47606802,0.210272059,0.363142312,0.842200637,0.076503225,0.060045231,0,0.839999974,0.029999999,0.815999985,,AGC Glass Europe,Stratobel iplus 33.1 I-Top,14872551, ,256,1457603771,0,0.842200637,0.47606802,
3317,CGIS-20_5L60.grd,IGDB v18.1,1,0,10.76959991,0.625606358,0.074513033,0.086995684,0.842277825,0.089035131,0.08970391,0,0.83643502,0.198165298,0.65524298,,Guardian,"ClimaGuard IS-20 exposed clr Lam, 5mm+.060+5mm",15134441,#,256,1457603771,0,0.842277825,0.625606358,
16850,ePlus 1.3_CL5.LGH,IGDB v40.0,1,0,5,0.608573198,0.216666847,0.160745397,0.842333436,0.044899411,0.052928798,0,0.103073321,0.844677687,1,,LG Hausys,ePlus 1.3 on Clear 5mm,15331050, ,256,1457603772,0,0.842333436,0.608573198,
893,CLR_12.AFG,IGDB v11.4,1,0,12.14120007,0.690867543,0.062440768,0.062440768,0.842394531,0.073320188,0.073320188,0,0.839999974,0.839999974,1,,AGC Glass Co. N.A.,Float Glass,15527654,#,256,1457603773,0,0.842394531,0.690867543,
2037,136SGP-C.CIG,IGDB v20.0,1,0,13.60000038,0.605692267,0.059319984,0.059535492,0.842701972,0.071548857,0.072409727,0,0.839999974,0.839999974,0.661000013,,Cardinal Glass Industries,Clear-6 / .090 SGP / Clear-6,15331302,#,256,1457603773,0,0.842701972,0.605692267,
9807,CLEAR12.LOF,IGDB v11.4,1,0,12.49680042,0.642437696,0.064321898,0.064321898,0.842712164,0.0786599,0.0786599,0,0.839999974,0.839999974,1,,Pilkington North America,Optifloat™ Clear,15462373,#,256,1457603774,0,0.842712164,0.642437696,
8269,YME0185_6.syp,IGDB v15.4,1,0,6,0.571739972,0.188509405,0.262996852,0.842742503,0.051229428,0.04134208,0,0.839999974,0.059999999,1,,"SHANGHAI YAOHUA PILKINGTON GLASS CO.,LTD",High Transmittance LowE on Clear 2# side,15396585, ,256,1457603775,0,0.842742503,0.571739972,
6985,HanGlas 6PLA113.HGI,IGDB v24.0,1,0,6,0.597859502,0.166203544,0.232589349,0.842775822,0.053100664,0.049603995,0,0.837000012,0.086999997,1,,Hankuk Glass Industries Inc.,HanGlas PLA113 6mm,15331050, ,256,1457603775,0,0.842775822,0.597859502,
17612,Optilite S83_6.JJG,IGDB v36.0,1,0,5.900000095,0.562481761,0.166541606,0.243143827,0.842785537,0.054048248,0.0459783,0,0.839999974,0.111222804,1,,Jinjing Group Co.Ltd,Optilite S83_6,15462374, ,256,1457603776,0,0.842785537,0.562481761,
5075,Clear_16.PPG,IGDB v16.2,1,0,15.875,0.588800371,0.06095361,0.061844833,0.842873871,0.078663617,0.079679891,0,0.839999974,0.839999974,1.000344634,,PPG Industries,Clear,15462627,#,256,1457603777,0,0.842873871,0.588800371,
3600,S3-IR-1S.SIJ,IGDB v15.4,1,0,2.720000029,0.687018156,0.07046248,0.069221839,0.842876256,0.08049082,0.078956336,0,0.86500001,0.839999974,1,,Sketch Incorporated of Japan,S3-IR-1S,15462122, ,256,1457603777,0,0.842876256,0.687018156,
11556,CG_PremT_6.gre,IGDB v33.0,1,0,5.842000008,0.53359741,0.353555441,0.285283417,0.843416631,0.066675119,0.086949207,0,0.035370711,0.839999974,1.000344634,,Guardian Europe,ClimaGuard Premium T on Float ExtraClear 6mm,15068906,#,256,1457603778,0,0.843416631,0.53359741,
11402,PLANITHERM 1_3 T 5mm.SGG,IGDB v17.2,1,0,5,0.540611625,0.260627568,0.188813657,0.843477368,0.042723067,0.057036374,0,0.090000004,0.837000012,1,,Saint-Gobain Glass,SGG PLANITHERM 1_3 T 5mm,15134441, ,256,1457603779,0,0.843477368,0.540611625,
9920,EnAdvLE2.LOF,IGDB v17.4,1,0,2.24000001,0.748100102,0.120029934,0.113837197,0.843819797,0.111470349,0.106617212,0,0.163722217,0.839999974,1,,Pilkington North America,Energy Advantage™ Low-E,15199726,#,256,1457603779,0,0.843819797,0.748100102,
3606,S6-IRUV-1S.SIJ,IGDB v15.4,1,0,5.849999905,0.666265011,0.069832914,0.069023013,0.844056308,0.079241149,0.07821089,0,0.893999994,0.839999974,1,,Sketch Incorporated of Japan,S6-IRUV-1S,15331050, ,256,1457603780,0,0.844056308,0.666265011,
3315,CGIS-20_4L90.grd,IGDB v18.1,1,0,9.956800461,0.635357082,0.074391492,0.087730691,0.844056964,0.089202486,0.089867212,0,0.83643502,0.198165298,0.539459229,,Guardian,"ClimaGuard IS-20 exposed clr Lam, 4mm+.090+4mm",15068906,#,256,1457603781,0,0.844056964,0.635357082,
9007,MakAR1_A00 Clear_6.BMS,IGDB v17.3,1,0,5.900000095,0.783526897,0.065259993,0.068155162,0.844432831,0.066413693,0.068913035,0,0.899999976,0.899999976,0.200000003,,Sheffield Plastics,Makrolon AR1,15330796, ,256,1457603781,0,0.844432831,0.783526897,
6982,HanGlas 6PLT113.HGI,IGDB v24.0,1,0,6,0.539303005,0.18756254,0.260578275,0.844736457,0.057037041,0.042796217,0,0.837000012,0.090000004,1,,Hankuk Glass Industries Inc.,HanGlas PLT113 6mm,15134441, ,256,1457603782,0,0.844736457,0.539303005,
11440,BIOCLEAN II UN II 6mm.SGG,IGDB v17.2,1,0,6,0.545901775,0.239035293,0.30787915,0.844834328,0.081733428,0.0737307,0,0.837000012,0.037,1,,Saint-Gobain Glass,SGG PLANITHERM ULTRA N II 6mm,15134442, ,256,1457603783,0,0.844834328,0.545901775,
1031,CS73_2.afg,IGDB v31.0,1,0,2.210000038,0.727341652,0.109920129,0.102733172,0.845101297,0.106375545,0.100448988,0,0.1476264,0.839999974,1,,AGC Glass Co. N.A.,Comfort Select 73 on Clear,15199725,#,256,1457603783,0,0.845101297,0.727341652,
11555,CG_PremT_5.gre,IGDB v33.0,1,0,4.851399899,0.539631665,0.353838563,0.295775056,0.846069813,0.06687656,0.087225236,0,0.035370711,0.839999974,1.000344634,,Guardian Europe,ClimaGuard Premium T on Float ExtraClear 5mm,15068907,#,256,1457603784,0,0.846069813,0.539631665,
3502,LXCL_5.GEC,IGDB v17.2,1,0,4.495999813,0.786866486,0.082483612,0.082267076,0.846238077,0.085492805,0.085766494,0,0.89200002,0.89200002,0.194999993,,General Electric Company,Lexan® XL,15331052, ,256,1457603785,0,0.846238077,0.786866486,
6981,HanGlas 5PLA113.HGI,IGDB v24.0,1,0,5,0.60934943,0.174172968,0.23319222,0.846798778,0.053108029,0.049888078,0,0.837000012,0.086999997,1,,Hankuk Glass Industries Inc.,HanGlas PLA113 5mm,15331051, ,256,1457603785,0,0.846798778,0.60934943,
1842,075VSO2_000000_6_0Clr.EMN,IGDB v31.0,1,0,13.89999962,0.636454463,0.076633662,0.076158673,0.846809268,0.093557917,0.093382515,0,0.839999974,0.839999974,0.663999975,,Eastman Chemical Company,Saflex® VS O2;  Saflex® CP,15200233,#,256,1457603786,0,0.846809268,0.636454463,
3316,CGIS-20_5L30.grd,IGDB v18.1,1,0,10.00759983,0.639574409,0.07741601,0.087616004,0.846827924,0.089515716,0.090104274,0,0.83643502,0.198165298,0.779334188,,Guardian,"ClimaGuard IS-20 exposed clr Lam, 5mm+.030+5mm",15265769,#,256,1457603787,0,0.846827924,0.639574409,
3022,Green_23.GRD,IGDB v18.1,1,0,2.286000013,0.655607641,0.063724324,0.063076332,0.847299397,0.077548333,0.077318422,0,0.839999974,0.839999974,0.986499012,,Guardian,2.3mm Green Float Glass,15396838,#,256,1457603787,0,0.847299397,0.655607641,
2127,180-8.CIG,IGDB v43.0,1,0,7.800000191,0.6151793,0.133032903,0.185202822,0.847335756,0.090408236,0.077431999,0,0.839999974,0.068420604,1,,Cardinal Glass Industries,LoE 180 on 8mm Clear,15134698,#,256,1457603788,0,0.847335756,0.6151793,
4447,advanced10onclearlite_4.gvb,IGDB v45.0,1,0,3.849999905,0.516373754,0.399536848,0.353224874,0.8480106,0.08282996,0.102343552,0,0.022028066,0.841624022,1,,AGC Glass Europe,iplus Advanced 1.0 on Clearlite 4 mm,14937835,#,256,1457603789,0,0.8480106,0.516373754,
1838,100HP_000000_6_0Clr.EMN,IGDB v31.0,1,0,14.53999996,0.59882611,0.061776064,0.061776064,0.848075032,0.076110251,0.076110251,0,0.839999974,0.839999974,0.569000006,,Eastman Chemical Company,Saflex® HP - Saflex® DMx2,15200231,#,256,1457603789,0,0.848075032,0.59882611,
11427,PLANITHERM 1_3 T 4mm.SGG,IGDB v17.2,1,0,4,0.551644206,0.261068046,0.200006962,0.848429322,0.042903915,0.057054408,0,0.090000004,0.837000012,1,,Saint-Gobain Glass,SGG PLANITHERM 1_3 T 4mm,15200234, ,256,1457603790,0,0.848429322,0.551644206,
3314,CGIS-20_4L60.grd,IGDB v18.1,1,0,9.194799423,0.646544874,0.076214604,0.088255182,0.848466575,0.089661486,0.090245284,0,0.83643502,0.198165298,0.618725181,,Guardian,"ClimaGuard IS-20 exposed clr Lam, 4mm+.060+4mm",15200234,#,256,1457603790,0,0.848466575,0.646544874,
6978,HanGlas 5PLT113.HGI,IGDB v24.0,1,0,5,0.548710823,0.196991563,0.261008471,0.848747849,0.057054374,0.042903896,0,0.837000012,0.090000004,1,,Hankuk Glass Industries Inc.,HanGlas PLT113 5mm,15200234, ,256,1457603791,0,0.848747849,0.548710823,
11554,CG_PremT_4.gre,IGDB v33.0,1,0,3.835399866,0.545959592,0.354139805,0.307079196,0.848766267,0.067096479,0.087510027,0,0.035370711,0.839999974,1.000344634,,Guardian Europe,ClimaGuard Premium T on Float ExtraClear 4mm,15134443,#,256,1457603792,0,0.848766267,0.545959592,
