Repository: katsuya0719/visEPlus

File: static/csv/glass.csv (part 26 of 30)
ID,Name,Source,SpectralData,AngularFunction,Thickness,Tsol,Rsol1,Rsol2,Tvis,Rvis1,Rvis2,Tir,emis1,emis2,Conductivity,Comment,Manufacturer,ProductName,Color,Certification,Status,Timestamp,Specularity,Tvis2,Tsol2,MaterialID
11130,BIOCLEAN 8mm.SGG,IGDB v16.4,1,0,8,0.738480151,0.093790337,0.087348029,0.848860919,0.109449163,0.1062757,0,0.837000012,0.837000012,1,,Saint-Gobain Glass,SGG BIOCLEAN 8mm,15265514, ,256,1457603792,0,0.848860919,0.738480151,
4435,stratobel Top N+ 44.2.gvb,IGDB v43.0,1,0,8.460000038,0.508132935,0.197282419,0.330692112,0.84920615,0.073789321,0.058024108,0,0.839999974,0.033,0.754000008,,AGC Glass Europe,Stratobel Low-e 44.2 Top N+,14938090, ,256,1457603793,0,0.84920615,0.508132935,
4410,stratophone Top N+ 44.2.gvb,IGDB v43.0,1,0,8.460000038,0.508132935,0.197282419,0.330692112,0.84920615,0.073789321,0.058024108,0,0.839999974,0.033,0.754000008,,AGC Glass Europe,Stratophone Low-e 44.2 Top N+,14938090, ,256,1457603794,0,0.84920615,0.508132935,
4411,stratophone Top N+ 44.1.gvb,IGDB v43.0,1,0,8.079999924,0.512052417,0.207818419,0.330797434,0.84951067,0.073815674,0.058027785,0,0.839999974,0.033,0.853999972,,AGC Glass Europe,Stratophone Low-e 44.1 Top N+,15003626, ,256,1457603794,0,0.84951067,0.512052417,
4436,stratobel Top N+ 44.1.gvb,IGDB v43.0,1,0,8.079999924,0.512052417,0.207818419,0.330797434,0.84951067,0.073815674,0.058027785,0,0.839999974,0.033,0.853999972,,AGC Glass Europe,Stratobel Low-e 44.1 Top N+,15003626, ,256,1457603795,0,0.84951067,0.512052417,
3083,C_Lam88.1.grd,IGDB v15.4,1,0,15.69719887,0.620412111,0.063659206,0.062128808,0.84980768,0.079201445,0.078551613,0,0.839999974,0.839999974,0.846312284,,Guardian,"Clear laminate (8mm+.030""PVB+8mm)",15397095,#,256,1457603795,0,0.84980768,0.620412111,
11128,BIOCLEAN 10mm.SGG,IGDB v16.4,1,0,10,0.741283059,0.093920395,0.087688304,0.850190699,0.10945458,0.106527008,0,0.837000012,0.837000012,1,,Saint-Gobain Glass,SGG BIOCLEAN 10mm,15331306, ,256,1457603796,0,0.850190699,0.741283059,
2208,clcl716.pgt,IGDB v13.1,1,0,11.81999969,0.623158276,0.070162788,0.069775753,0.850229442,0.079642341,0.079449154,0,0.839999974,0.839999974,0.568000019,,PGT Industries,PGT Clear,15134952,#,256,1457603797,0,0.850229442,0.623158276,
4374,Planibel Top Nplus T 10.gvb,IGDB v43.0,1,0,9.850000381,0.552294135,0.282816797,0.18483375,0.850524843,0.06001392,0.073901765,0,0.039999999,0.839999974,1,,AGC Glass Europe,Planibel Top N+T 10 mm,15069163, ,256,1457603797,0,0.850524843,0.552294135,
3312,CGIS-20_3L90.grd,IGDB v18.1,1,0,8.229599953,0.659158349,0.076285481,0.08921504,0.850860953,0.089887768,0.090442643,0,0.83643502,0.198165298,0.492038012,,Guardian,"ClimaGuard IS-20 exposed clr Lam, 3mm+.090+3mm",15134699,#,256,1457603798,0,0.850860953,0.659158349,
5015,CLEAR_12.PPG,IGDB v11.4,1,0,12.69999981,0.634815812,0.064374745,0.064965039,0.850908816,0.082026042,0.082229406,0,0.839999974,0.839999974,1,,PPG Industries,Clear Glass,15462630,#,256,1457603798,0,0.850908816,0.634815812,
2055,119SS-C.CIG,IGDB v20.0,1,0,11.89999962,0.651392281,0.070274323,0.070699431,0.85103333,0.084556527,0.085105173,0,0.843462408,0.841436386,0.572000027,,Cardinal Glass Industries,Clear-5 / .060 PVB / .007 PET / .030 PVB / Clear-5,15265770,#,256,1457603799,0,0.85103333,0.651392281,
19525,SUPERN1-1_6.CSG,IGDB v42.0,1,0,5.934999943,0.609844863,0.152107984,0.209219977,0.851153374,0.06217498,0.052749146,0,0.839999974,0.097650133,1,,China Southern Glass (CSG),Single LowE on Clear,15331307,#,256,1457603800,0,0.851153374,0.609844863,
8103,SCF307.SEK,IGDB v44.0,1,0,7.321000099,0.57758522,0.062090755,0.062090755,0.851397932,0.077932946,0.077932946,0,0.839999974,0.839999974,0.699999988,,Seikisui S-LEC America,S-Lec SCF 307,15003628, ,256,1457603800,0,0.851397932,0.57758522,
4121,OptifloatClear12mm.NSG,IGDB v35.0,1,0,11.89999962,0.670359313,0.064390771,0.064390771,0.851416588,0.077464156,0.077464156,0,0.839999974,0.839999974,1,,Pilkington,12mm Optifloat Clear,15528167, ,256,1457603801,0,0.851416588,0.670359313,
2068,129SGP-C.CIG,IGDB v25.2,1,0,12.92000008,0.631580174,0.067160323,0.067576692,0.851731718,0.084886983,0.085051343,0,0.839999974,0.839999974,0.735000014,,Cardinal Glass Industries,Clear-6 / .060 SGP / Clear-6,15462631,#,256,1457603801,0,0.851731718,0.631580174,
3170,SGIS20C10.grd,IGDB v20.0,1,0,9.093200684,0.673668742,0.085765414,0.089137368,0.851817429,0.09002813,0.090542167,0,0.839999974,0.198165312,1.000344634,,Guardian,SunGuard® IS 20 Interior Surface LE on 10mm clear,15396842,#,256,1457603802,0,0.851817429,0.673668742,
8202,01_Clear_15.syp,IGDB v15.4,1,0,15,0.687364399,0.069649234,0.069649234,0.851845384,0.082040645,0.082040645,0,0.839999974,0.839999974,1,,"SHANGHAI YAOHUA PILKINGTON GLASS CO.,LTD",Clear Float Glass,15462632, ,256,1457603803,0,0.851845384,0.687364399,
6050,VE185.VIR,IGDB v11.4,1,0,5.659999847,0.574037313,0.176701725,0.258398831,0.851877093,0.065187663,0.061237656,0,0.839999974,0.088229105,1,,Viracon,LowE on Clear,15200236,#,256,1457603803,0,0.851877093,0.574037313,
1908,015_818600_VCV0008_3_0Clr.EMN,IGDB v31.0,1,0,6.380000114,0.679102957,0.066574313,0.066574313,0.851933181,0.078671813,0.078671813,0,0.839999974,0.839999974,0.750999987,,Eastman Chemical Company,"Vanceva® Golden Light ""8""",11137517,#,256,1457603804,0,0.851933181,0.679102957,
10509,15_YELLOW_Y85.TRO,IGDB v21.0,1,0,4.492000103,0.726277709,0.071276486,0.072469115,0.852311373,0.077726886,0.078150041,0,0.839999974,0.839999974,0.786000013,,TROSIFOL,TROSIFOL 015YELLOWPVB Y.85 LAMINATE,1896950,#,256,1457603805,0,0.852311373,0.726277709,
2252,clspcl11.pgt,IGDB v13.8,1,0,11.64999962,0.632283568,0.06015623,0.060218159,0.852597654,0.067672722,0.06824787,0,0.839999974,0.839999974,0.578000009,,PGT Industries,PGT clear clear SGP11,15397096,#,256,1457603805,0,0.852597654,0.632283568,
3174,C_Lam66HP.GRD,IGDB v15.0,1,0,13.76679993,0.632351458,0.064571016,0.063122258,0.852799952,0.079415046,0.078790054,0,0.839999974,0.839999974,0.851504445,,Guardian,"Clear HP laminate (6mm+.100""HPpvb+6mm)",15200234,#,256,1457603806,0,0.852799952,0.632351458,
2096,Clear Sea Storm 12.CIG,IGDB v20.0,1,0,11.89999962,0.640342414,0.075312436,0.075260229,0.852967083,0.094031155,0.094025232,0,0.839999974,0.839999974,0.564999998,,Cardinal Glass Industries,Clear-5 / .060 PVB / .007 PET / .030 PVB /Clear-5,15134954,#,256,1457603806,0,0.852967083,0.640342414,
3313,CGIS-20_4L30.grd,IGDB v18.1,1,0,8.432799339,0.661023259,0.079329818,0.088906527,0.853043556,0.090143181,0.090642802,0,0.83643502,0.198165298,0.748527825,,Guardian,"ClimaGuard IS-20 exposed clr Lam, 4mm+.030+4mm",15331307,#,256,1457603807,0,0.853043556,0.661023259,
4406,I Top 4.gvb,IGDB v43.0,1,0,3.849999905,0.510847807,0.3644481,0.26898098,0.853236079,0.060779769,0.077395633,0,0.029999999,0.839999974,1,,AGC Glass Europe,iplus I-Top 4 mm,15069417, ,256,1457603808,0,0.853236079,0.510847807,
9710,10_Clear.VRD,IGDB v17.1,1,0,9.960000038,0.671940327,0.068572678,0.065390341,0.853360891,0.08135327,0.080542855,0,0.839999974,0.839999974,1,,Viridian,10mm VFloat™ Clear,15528167, ,256,1457603808,0,0.853360891,0.671940327,
3309,CGIS-20_27L90.grd,IGDB v18.1,1,0,7.569200039,0.668633938,0.077054515,0.089827821,0.853476346,0.090147547,0.090673618,0,0.83643502,0.198165298,0.471096486,,Guardian,"ClimaGuard IS-20 exposed clr Lam, 2.7mm+.090+2.7mm",15134700,#,256,1457603809,0,0.853476346,0.668633938,
1841,075VSO2_000000_5_0Clr.EMN,IGDB v31.0,1,0,11.89999962,0.666780829,0.078841388,0.078881107,0.853878736,0.094152018,0.094283283,0,0.839999974,0.839999974,0.628000021,,Eastman Chemical Company,Saflex® VS O2;  Saflex® CP,15200235,#,256,1457603809,0,0.853878736,0.666780829,
1806,015_000000_6_0Clr.EMN,IGDB v31.0,1,0,10.38000011,0.631625414,0.064774454,0.06465333,0.853910267,0.078852579,0.078805432,0,0.839999974,0.839999974,0.801999986,,Eastman Chemical Company,Saflex® R series,15397096,#,256,1457603810,0,0.853910267,0.631625414,
11298,PLANITHERM FUTURN II 10mm.SGG,IGDB v33.0,1,0,10,0.525357783,0.252970845,0.158756599,0.854092896,0.04890633,0.059634436,0,0.070219994,0.837000012,1,,Saint-Gobain Glass,SGG PLANITHERM FUTURN II 10mm,15331560, ,256,1457603811,0,0.854092896,0.525357783,
3402,SGN7865C10.grd,IGDB v30.0,1,0,9.067799568,0.612748384,0.176508039,0.119546771,0.854760408,0.052844755,0.062026523,0,0.089112595,0.839999974,1.000344634,,Guardian,SunGuard® Neutral 78/65 on 10mm Clear,15462634,#,256,1457603812,0,0.854760408,0.612748384,
11420,BIOCLEAN II UN II 4mm.SGG,IGDB v17.2,1,0,4,0.569358289,0.267694741,0.309750319,0.854958117,0.081909001,0.075114556,0,0.837000012,0.037,1,,Saint-Gobain Glass,SGG BIOCLEAN II PLANITHERM ULTRA N II 4mm,15200236, ,256,1457603812,0,0.854958117,0.569358289,
3311,CGIS-20_3L60.grd,IGDB v18.1,1,0,7.467599869,0.670819044,0.078250945,0.089766636,0.85529381,0.090346389,0.090828806,0,0.83643502,0.198165298,0.568708003,,Guardian,"ClimaGuard IS-20 exposed clr Lam, 2mm+.030+2mm",15265772,#,256,1457603813,0,0.85529381,0.670819044,
11098,PLANILUX 15mm.SGG,IGDB v31.0,1,0,15,0.678059757,0.064781167,0.064781167,0.855528593,0.077751264,0.077751264,0,0.837000012,0.837000012,1,,Saint-Gobain Glass,SGG PLANILUX 15mm,15528167, ,256,1457603813,0,0.855528593,0.678059757,
3082,C_Lam66.3.grd,IGDB v15.4,1,0,13.51280022,0.636638701,0.064788871,0.063361555,0.855528831,0.079619713,0.079031214,0,0.839999974,0.839999974,0.612667799,,Guardian,"Clear laminate (6mm+.090""PVB+6mm)",15266025,#,256,1457603814,0,0.855528831,0.636638701,
1217,FL10.amg,IGDB v17.1,1,0,9.869999886,0.667925596,0.059026163,0.059026163,0.855549276,0.06999743,0.06999743,0,0.839999974,0.839999974,1,,Asahimas,Indoflot Clear 10.0,15462631, ,256,1457603815,0,0.855549276,0.667925596,
5235,SG400 Clear_6.PPG,IGDB v17.0,1,0,5.664200306,0.634777486,0.172567219,0.123805419,0.856252134,0.06482733,0.073239118,0,0.115000002,0.839999974,1.000344634,,PPG Industries,Sungate® 400 on 6mm Clear,15396843,#,256,1457603815,0,0.856252134,0.634777486,
8307,YME0185_4.syp,IGDB v17.0,1,0,4,0.60463506,0.209780291,0.266108364,0.856270492,0.050358776,0.052869089,0,0.839999974,0.059999999,1,,"SHANGHAI YAOHUA PILKINGTON GLASS CO.,LTD",High Transmittance LowE on Clear 2# side,15462381,#,256,1457603816,0,0.856270492,0.60463506,
3305,CGIS-20_23L90.grd,IGDB v18.1,1,0,6.857999802,0.679083169,0.077916883,0.090512045,0.856317461,0.090436496,0.090916954,0,0.83643502,0.198165298,0.446693689,,Guardian,"ClimaGuard IS-20 exposed clr Lam, 2.3mm+.090+2.3mm",15200237,#,256,1457603817,0,0.856317461,0.679083169,
16856,ePlus 1.4T_CL6.LGH,IGDB v40.0,1,0,6,0.598314583,0.229237825,0.161980852,0.856449187,0.043996405,0.047548257,0,0.070472822,0.846004725,1,,LG Hausys,ePlus 1.4T on Clear 6mm,15462634, ,256,1457603817,0,0.856449187,0.598314583,
911,GREEN_2.AFG,IGDB v11.4,1,0,2.286000013,0.678373754,0.062871173,0.062871173,0.857117951,0.07174015,0.07174015,0,0.839999974,0.839999974,1,,AGC Glass Co. N.A.,Float Glass,15528168,#,256,1457603818,0,0.857117951,0.678373754,
11541,CG_Dry_12.gre,IGDB v33.0,1,0,11.76019955,0.706125319,0.096831709,0.090381972,0.857242882,0.096426748,0.096283905,0,0.200011268,0.839999974,1.000344634,,Guardian Europe,ClimaGuard Dry on Float ExtraClear 12mm,15462635,#,256,1457603819,0,0.857242882,0.706125319,
2194,LoE180-6.CIG,IGDB v18.0,1,0,5.659999847,0.641773045,0.143382624,0.186367497,0.857320428,0.089723513,0.076773442,0,0.839999974,0.068000004,1,,Cardinal Glass Industries,LoE 180 on 6mm Clear,15200236,#,256,1457603819,0,0.857320428,0.641773045,
17182,PLANILUX_12.SGI,IGDB v33.0,1,0,11.88599968,0.706550837,0.063342586,0.063970402,0.857637763,0.076260462,0.076419815,0,0.839999974,0.839999974,1,,Saint Gobain Glass India,Planilux,15462633, ,256,1457603820,0,0.857637763,0.706550837,
11553,CG_Prem_12.gre,IGDB v33.0,1,0,11.76019955,0.526271284,0.324843705,0.208319202,0.857780218,0.045044843,0.057845153,0,0.038410243,0.839999974,1.000344634,,Guardian Europe,ClimaGuard Premium on Float ExtraClear 12mm,15331561,#,256,1457603820,0,0.857780218,0.526271284,
3602,S3-IRUV-1S.SIJ,IGDB v15.4,1,0,2.720000029,0.703454792,0.066967636,0.067457646,0.857811749,0.075360335,0.074810423,0,0.888000011,0.839999974,1,,Sketch Incorporated of Japan,S3-IRUV-1S,15462380, ,256,1457603821,0,0.857811749,0.703454792,
3308,CGIS-20_27L60.grd,IGDB v18.1,1,0,6.807199955,0.680481791,0.079089232,0.090390675,0.857943535,0.090611391,0.091054954,0,0.83643502,0.198165298,0.545862794,,Guardian,"ClimaGuard IS-20 exposed clr Lam, 2.7mm+.060+2.7mm",15265772,#,256,1457603822,0,0.857943535,0.680481791,
4438,stratophone 66.2.gvb,IGDB v43.0,1,0,12.46000004,0.672620595,0.064029031,0.064029031,0.858161092,0.076806076,0.076806076,0,0.839999974,0.839999974,0.818000019,,AGC Glass Europe,Stratophone 66.2,15331561, ,256,1457603822,0,0.858161092,0.672620595,
4334,stratobel 66.2.gvb,IGDB v43.0,1,0,12.46000004,0.672620595,0.064029031,0.064029031,0.858161092,0.076806076,0.076806076,0,0.839999974,0.839999974,0.818000019,,AGC Glass Europe,Stratobel 66.2,15331561, ,256,1457603823,0,0.858161092,0.672620595,
3169,SGIS20C8.grd,IGDB v20.0,1,0,7.467599869,0.696894288,0.088442504,0.090542257,0.858168721,0.090666309,0.091079995,0,0.839999974,0.198165312,1.000344634,,Guardian,SunGuard® IS 20 Interior Surface LE on 8mm clear,15462635,#,256,1457603824,0,0.858168721,0.696894288,
4443,stratophone 66.1.gvb,IGDB v43.0,1,0,12.07999992,0.685323954,0.064568944,0.064568944,0.858376145,0.076822035,0.076822035,0,0.839999974,0.839999974,0.897000015,,AGC Glass Europe,Stratophone 66.1,15397097, ,256,1457603824,0,0.858376145,0.685323954,
4217,stratobel 66.1.gvb,IGDB v43.0,1,0,12.07999992,0.685323954,0.064568944,0.064568944,0.858376145,0.076822035,0.076822035,0,0.839999974,0.839999974,0.897000015,,AGC Glass Europe,Stratobel 66.1,15397097, ,256,1457603825,0,0.858376145,0.685323954,
4403,Top N+ 6.gvb,IGDB v43.0,1,0,5.849999905,0.5420205,0.331958681,0.252958238,0.858491659,0.05866022,0.074472748,0,0.033,0.839999974,1,,AGC Glass Europe,Planibel Top N+ 6 mm,15200492, ,256,1457603825,0,0.858491659,0.5420205,
2067,117SGP-C.CIG,IGDB v25.2,1,0,11.68000031,0.649136484,0.068622313,0.068503879,0.858652949,0.085392214,0.085445262,0,0.839999974,0.839999974,0.625999987,,Cardinal Glass Industries,Clear-5 / .090 SGP / Clear-5,15462634,#,256,1457603826,0,0.858652949,0.649136484,
892,CLR_10.AFG,IGDB v11.4,1,0,9.49960041,0.733172536,0.064916186,0.064916186,0.858677506,0.074526265,0.074526265,0,0.839999974,0.839999974,1,,AGC Glass Co. N.A.,Float Glass,15659242,#,256,1457603827,0,0.858677506,0.733172536,
1820,045_000000_6_0Clr.EMN,IGDB v31.0,1,0,13.14000034,0.626541555,0.060430281,0.060500503,0.858743072,0.07391303,0.073811524,0,0.839999974,0.839999974,0.698000014,,Eastman Chemical Company,Saflex® R series,15397352,#,256,1457603827,0,0.858743072,0.626541555,
1303,8SEED0-86T.NOV,IGDB v26.0,1,0,7.862999916,0.620997906,0.23212193,0.206623197,0.858765483,0.047358945,0.06486927,0,0.100842871,0.841000855,1,,NOVUM,8SEE0-86T,15331309,#,256,1457603828,0,0.858765483,0.620997906,
11458,PLANITHERM TOTAL+ 10mm.SGG,IGDB v20.0,1,0,10,0.601163685,0.184192255,0.128063843,0.85885191,0.043352917,0.058002971,0,0.059,0.837000012,1,,Saint-Gobain Glass,SGG PLANITHERM TOTAL+ 10mm,15331562, ,256,1457603829,0,0.85885191,0.601163685,
3501,LXCL_3.GEC,IGDB v17.2,1,0,2.996999979,0.800955236,0.086362988,0.084556453,0.858894289,0.086789846,0.086728498,0,0.89200002,0.89200002,0.194999993,,General Electric Company,Lexan® XL,15396846, ,256,1457603829,0,0.858894289,0.800955236,
11129,BIOCLEAN 6mm.SGG,IGDB v17.3,1,0,6,0.776595354,0.096275248,0.091295101,0.858923256,0.110249549,0.107705981,0,0.837000012,0.837000012,1,,Saint-Gobain Glass,SGG BIOCLEAN 6mm,15396845,#,256,1457603830,0,0.858923256,0.776595354,
4400,stratophoneTop N+ 33.2.gvb,IGDB v43.0,1,0,6.460000038,0.525160968,0.217330307,0.331511319,0.858991265,0.074592441,0.058854032,0,0.839999974,0.033,0.702000022,,AGC Glass Europe,Stratophone Low-e 33.2 Top N+,15003884, ,256,1457603831,0,0.858991265,0.525160968,
4433,stratobel Top N+ 33.2.gvb,IGDB v43.0,1,0,6.460000038,0.525160968,0.217330307,0.331511319,0.858991265,0.074592441,0.058854032,0,0.839999974,0.033,0.702000022,,AGC Glass Europe,Stratobel Low-e 33.2 Top N+,15003884, ,256,1457603831,0,0.858991265,0.525160968,
4423,stratophone Top N+ 33.1.gvb,IGDB v43.0,1,0,6.079999924,0.529176772,0.22899659,0.331626415,0.859206319,0.074600399,0.058857359,0,0.839999974,0.033,0.815999985,,AGC Glass Europe,Stratophone Low-e 33.1 Top N+,15134956, ,256,1457603832,0,0.859206319,0.529176772,
4434,stratobel Top N+ 33.1.gvb,IGDB v43.0,1,0,6.079999924,0.529176772,0.22899659,0.331626415,0.859206319,0.074600399,0.058857359,0,0.839999974,0.033,0.815999985,,AGC Glass Europe,Stratobel Low-e 33.1 Top N+,15134956, ,256,1457603832,0,0.859206319,0.529176772,
3221,CGIS-20_8070c6.grd,IGDB v27.0,1,0,5.613399982,0.631324172,0.180282041,0.117653489,0.859251261,0.062209435,0.070851304,0,0.094585329,0.198165312,1.000344634,,Guardian,ClimaGuard HiLightR 802 on 6.0mm clear,15396845,#,256,1457603833,0,0.859251261,0.631324172,
2050,86SGP-C.CIG,IGDB v20.0,1,0,8.220000267,0.689726412,0.065642215,0.067521892,0.859263122,0.076831959,0.078613922,0,0.839999974,0.839999974,0.540000021,,Cardinal Glass Industries,Clear-3 / .090 SGP / Clear-3,15397100,#,256,1457603834,0,0.859263122,0.689726412,
8611,LCL2100 XSR.mwf,IGDB v27.0,1,0,3.672840118,0.769096255,0.087484181,0.091370001,0.859523833,0.100065731,0.100668207,0,0.839999974,0.901218355,1.000344634,,Madico Inc.,LCL 2100 XSR,15331310,#,256,1457603834,0,0.859523833,0.769096255,
4206,clear_12.gvb,IGDB v43.0,1,0,11.75,0.704677939,0.065303452,0.065303452,0.859843552,0.077000976,0.077000976,0,0.839999974,0.839999974,1,,AGC Glass Europe,Planibel Clear 12 mm,15528425, ,256,1457603835,0,0.859843552,0.704677939,
3310,CGIS-20_3L30.grd,IGDB v18.1,1,0,6.705599785,0.685881495,0.081645019,0.090473182,0.859912336,0.09083122,0.091227897,0,0.83643502,0.198165298,0.703010321,,Guardian,"ClimaGuard IS-20 exposed clr Lam, 3mm+.030+3mm",15397100,#,256,1457603836,0,0.859912336,0.685881495,
3081,C_Lam66.2.grd,IGDB v15.4,1,0,12.75079918,0.650637627,0.065391004,0.06401033,0.859987438,0.079971693,0.079416744,0,0.839999974,0.839999974,0.692279994,,Guardian,"Clear laminate (6mm+.060""PVB+6mm)",15331818,#,256,1457603836,0,0.859987438,0.650637627,
11395,PLANITHERM MAX 8mm.SGG,IGDB v17.2,1,0,8,0.593679726,0.207345784,0.132359117,0.860028744,0.043302555,0.050381906,0,0.048,0.837000012,1,,Saint-Gobain Glass,SGG PLANITHERM MAX 8mm,15200490, ,256,1457603837,0,0.860028744,0.593679726,
270,Clr-14_3.bsf,IGDB v16.3,1,0,3.555999994,0.778882802,0.105600849,0.109756216,0.860067308,0.122429974,0.121706337,0,0.839999974,0.93900001,0.81099999,,Saint-Gobain Solar Gard LLC,14 Mil Clear,15331310,#,256,1457603837,0,0.860067308,0.778882802,
2148,CLG136L.CIG,IGDB v20.0,1,0,13.68000031,0.617295444,0.067146942,0.067142829,0.860176325,0.086037941,0.086048231,0,0.839999974,0.839999974,0.616999984,,Cardinal Glass Industries,Clear-6 / .090 PVB / Clear-6,15266280,#,256,1457603838,0,0.860176325,0.617295444,
4370,Planibel Top Nplus T 8.gvb,IGDB v43.0,1,0,7.849999905,0.57151866,0.283738345,0.201841041,0.860272884,0.060702987,0.074492045,0,0.039999999,0.839999974,1,,AGC Glass Europe,Planibel Top N+T 8 mm,15134701, ,256,1457603839,0,0.860272884,0.57151866,
1040,ES63_6.afg,IGDB v28.0,1,0,5.659999847,0.57567966,0.271996945,0.193550125,0.860283911,0.046849534,0.05642385,0,0.067596376,0.839999974,1,,AGC Glass Co. N.A.,Energy Select™ 63 on clear,15462636,#,256,1457603839,0,0.860283911,0.57567966,
9806,CLEAR10.LOF,IGDB v11.4,1,0,9.397999763,0.697570801,0.066028967,0.066028967,0.860550046,0.079510078,0.079510078,0,0.839999974,0.839999974,1,,Pilkington North America,Optifloat™ Clear,15593961,#,256,1457603840,0,0.860550046,0.697570801,
3304,CGIS-20_23L60.grd,IGDB v18.1,1,0,6.096000195,0.691128492,0.080025345,0.091100857,0.860784411,0.090895973,0.091306657,0,0.83643502,0.198165298,0.518344581,,Guardian,"ClimaGuard IS-20 exposed clr Lam, 2.3mm+.060+2.3mm",15331565,#,256,1457603841,0,0.860784411,0.691128492,
2778,Ultra600.mmm,IGDB v31.0,1,0,3.289999962,0.78526181,0.093182422,0.099164382,0.861084998,0.110058151,0.111231774,0,0.839999974,0.90359199,0.930000007,,3M Corporation,Ultra S600,15397102,#,256,1457603841,0,0.861084998,0.78526181,
3401,SGN7865C8.grd,IGDB v30.0,1,0,7.467599869,0.632388294,0.177616388,0.12705484,0.861102462,0.053401019,0.062231403,0,0.089112595,0.839999974,1.000344634,,Guardian,SunGuard® Neutral 78/65 on 8mm Clear,15462635,#,256,1457603842,0,0.861102462,0.632388294,
5234,SG400 Clear_5.PPG,IGDB v17.0,1,0,4.673600197,0.652067482,0.173537657,0.130078629,0.861175358,0.065238856,0.073515102,0,0.115000002,0.839999974,1.000344634,,PPG Industries,Sungate® 400 on 5mm Clear,15462636,#,256,1457603843,0,0.861175358,0.652067482,
6254,VE1585.VIR,IGDB v16.0,1,0,5.659999847,0.633339822,0.210546583,0.252782464,0.861317575,0.060999304,0.057383999,0,0.839999974,0.09453059,1,,Viracon,LowE on UltraWhite,15331312,#,256,1457603843,0,0.861317575,0.633339822,
11375,PLANITHERM MAX 10mm.SGG,IGDB v17.2,1,0,10,0.595604897,0.20734483,0.133209512,0.861460924,0.043313768,0.050601631,0,0.048,0.837000012,1,,Saint-Gobain Glass,SGG PLANITHERM MAX 10mm,15266282, ,256,1457603844,0,0.861460924,0.595604897,
8635,SafetyShield 1500.mwf,IGDB v27.0,1,0,3.520440102,0.772959948,0.086002678,0.090213709,0.861660004,0.09882988,0.099987403,0,0.839999974,0.899681211,1.000344634,,Madico Inc.,SAFETYSHIELD 1500,15397102,#,256,1457603845,0,0.861660004,0.772959948,
1828,060_000000_6_0Clr.EMN,IGDB v31.0,1,0,13.52000046,0.653720438,0.063836239,0.065087907,0.86175555,0.077167183,0.077584475,0,0.839999974,0.839999974,0.654999971,,Eastman Chemical Company,Saflex® R series,15462890,#,256,1457603845,0,0.86175555,0.653720438,
11297,PLANITHERM FUTUR N II 8mm.SGG,IGDB v33.0,1,0,8,0.545966089,0.253816932,0.176690474,0.862054646,0.049658872,0.059824832,0,0.070219994,0.837000012,1,,Saint-Gobain Glass,SGG PLANITHERM FUTUR N II 8mm,15397355, ,256,1457603846,0,0.862054646,0.545966089,
16855,ePlus 1.4T_CL5.LGH,IGDB v40.0,1,0,5,0.614614189,0.226075634,0.168320715,0.862135172,0.044598565,0.047624957,0,0.073107362,0.845600903,1,,LG Hausys,ePlus 1.4T on Clear 5mm,15528172, ,256,1457603847,0,0.862135172,0.614614189,
21018,PLANICLEAR 19mm.SGG,IGDB v44.0,1,0,19,0.723386467,0.067325175,0.067607597,0.86248064,0.078139469,0.078287296,0,0.839999974,0.839999974,1,,Saint-Gobain Glass,SGG PLANICLEAR 19mm,15528426, ,256,1457603847,0,0.86248064,0.723386467,
3299,CGIS-20_2+3L30.grd,IGDB v39.0,1,0,6.019800186,0.695447683,0.082271971,0.091198295,0.862515867,0.09109129,0.091458835,0,0.83643496,0.198165312,0.680165112,,Guardian,"ClimaGuard IS-20 exposed clr Lam, 2.3mm+.030+3mm",15397101,#,256,1457603848,0,0.862515867,0.695447683,
3307,CGIS-20_27L30.grd,IGDB v18.1,1,0,6.045199871,0.695779026,0.082590729,0.091114588,0.862552464,0.091097519,0.091463715,0,0.83643502,0.198165298,0.68085742,,Guardian,"ClimaGuard IS-20 exposed clr Lam, 2.7mm+.030+2.7mm",15397101,#,256,1457603849,0,0.862552464,0.695779026,
11540,CG_Dry_10.gre,IGDB v33.0,1,0,9.753600121,0.726143599,0.098059162,0.092809111,0.862672746,0.096864767,0.096953571,0,0.200011268,0.839999974,1.000344634,,Guardian Europe,ClimaGuard Dry on Float ExtraClear 10mm,15528172,#,256,1457603850,0,0.862672746,0.726143599,
2072,Clear Sea Storm 10.CIG,IGDB v20.0,1,0,10.30000019,0.668581009,0.074138783,0.074245743,0.862707198,0.091341421,0.091320217,0,0.839999974,0.839999974,0.528999984,,Cardinal Glass Industries,Clear-4 / .060 PVB / .007 PET / .030 PVB /Clear-4,15200748,#,256,1457603850,0,0.862707198,0.668581009,
2071,Clear Sea Storm 9.CIG,IGDB v20.0,1,0,8.699999809,0.688088357,0.081810802,0.081265755,0.862857044,0.098873183,0.098898329,0,0.839999974,0.839999974,0.486000001,,Cardinal Glass Industries,Clear-3 / .060 PVB / .007 PET / .030 PVB / Clear-3,15200493,#,256,1457603851,0,0.862857044,0.688088357,
9709,8_Clear.VRD,IGDB v17.1,1,0,7.940000057,0.708617926,0.071016379,0.068206936,0.862896323,0.082638718,0.081853025,0,0.839999974,0.839999974,1,,Viridian,8mm VFloat™ Clear,15593962, ,256,1457603851,0,0.862896323,0.708617926,
2193,LoE180-5.CIG,IGDB v18.0,1,0,4.75,0.660702109,0.151023909,0.187196925,0.862941146,0.089751951,0.076741494,0,0.839999974,0.068000004,1,,Cardinal Glass Industries,LoE 180 on 5mm Clear,15266030,#,256,1457603852,0,0.862941146,0.660702109,
11552,CG_Prem_10.gre,IGDB v33.0,1,0,9.753600121,0.53787607,0.325390816,0.223289892,0.863164842,0.045471903,0.058053702,0,0.038410243,0.839999974,1.000344634,,Guardian Europe,ClimaGuard Premium on Float ExtraClear 10mm,15331819,#,256,1457603853,0,0.863164842,0.53787607,
3220,CGIS-20_8070c5.grd,IGDB v27.0,1,0,4.622799873,0.644137383,0.1812094,0.121163681,0.863225698,0.062609918,0.070987992,0,0.094585329,0.198165312,1.000344634,,Guardian,ClimaGuard HiLightR 802 on 5.0mm clear,15462638,#,256,1457603853,0,0.863225698,0.644137383,
11323,PLT FUTUR N 8mm.SGG,IGDB v16.4,1,0,8,0.533546329,0.270689368,0.178034335,0.863380671,0.046976466,0.057609014,0,0.059,0.837000012,1,,Saint-Gobain Glass,SGG PLANITHERM FUTUR N 8mm,15397354, ,256,1457603854,0,0.863380671,0.533546329,
3078,C_Lam55.3.grd,IGDB v15.4,1,0,11.5316,0.663484454,0.066275142,0.06497556,0.863409221,0.080240317,0.079712197,0,0.839999974,0.839999974,0.574592352,,Guardian,"Clear laminate (5mm+.090""PVB+5mm)",15331819,#,256,1457603855,0,0.863409221,0.663484454,
1834,090_000000_6_0Clr.EMN,IGDB v31.0,1,0,14.28999996,0.638065159,0.061973732,0.061961029,0.863640845,0.07539656,0.074918389,0,0.839999974,0.839999974,0.588,,Eastman Chemical Company,Saflex® R series,15397354,#,256,1457603855,0,0.863640845,0.638065159,
9033,MakOP_A00 Clear_6.BMS,IGDB v31.0,1,0,5.424250126,0.792387128,0.089328788,0.089249164,0.863751888,0.093973413,0.09385284,0,0.899999976,0.899999976,0.200000003,,Bayer MaterialScience,Makrolon OP,15528174, ,256,1457603856,0,0.863751888,0.792387128,
11335,PLT ULTRA N 8mm.SGG,IGDB v16.4,1,0,8,0.539667785,0.290311724,0.187780291,0.863785386,0.043633785,0.047390446,0,0.037,0.837000012,1,,Saint-Gobain Glass,SGG PLANITHERM ULTRA N 8mm,15528426, ,256,1457603857,0,0.863785386,0.539667785,
3080,C_Lam66.1.grd,IGDB v15.4,1,0,11.98880005,0.66885972,0.066198617,0.064887211,0.864488065,0.080317616,0.079808749,0,0.839999974,0.839999974,0.808236897,,Guardian,"Clear laminate (6mm+.030""PVB+6mm)",15462890,#,256,1457603857,0,0.864488065,0.66885972,
11361,PLANITHERM UN lami44-1.SGG,IGDB v20.0,1,0,8.380000114,0.53859961,0.310215205,0.192999825,0.86449784,0.047808263,0.058730334,0,0.037,0.837000012,0.708000004,,Saint-Gobain Glass,SGG PLANITHERM UN lami44-1,15266283,#,256,1457603858,0,0.86449784,0.53859961,
3306,CGIS-20_27L15.grd,IGDB v18.1,1,0,5.664199829,0.705047786,0.085313603,0.091547541,0.864664435,0.091311067,0.091651462,0,0.83643502,0.198165298,0.7999295,,Guardian,"ClimaGuard IS-20 exposed clr Lam, 2.7mm+.015+2.7mm",15462637,#,256,1457603858,0,0.864664435,0.705047786,
1837,100HP_000000_5_0Clr.EMN,IGDB v31.0,1,0,12.53999996,0.630325556,0.071586251,0.071586251,0.864877045,0.087212227,0.087212227,0,0.839999974,0.839999974,0.537999988,,Eastman Chemical Company,Saflex® HP - Saflex® DMx2,15331819,#,256,1457603859,0,0.864877045,0.630325556,
2147,CLG117L.CIG,IGDB v20.0,1,0,11.69999981,0.64498204,0.072166026,0.072332613,0.864973128,0.090107113,0.090128414,0,0.839999974,0.839999974,0.58099997,,Cardinal Glass Industries,Clear-5 / .090 PVB / Clear-5,15397354,#,256,1457603860,0,0.864973128,0.64498204,
5233,SG400 Clear_4.PPG,IGDB v17.0,1,0,3.911599874,0.665889919,0.17432636,0.135305822,0.864973247,0.065564141,0.073743813,0,0.115000002,0.839999974,1.000344634,,PPG Industries,Sungate® 400 on 4mm Clear,15462637,#,256,1457603860,0,0.864973247,0.665889919,
11318,PLT FUTUR N 10mm.SGG,IGDB v16.4,1,0,10,0.535083055,0.270839393,0.179345936,0.865018547,0.047044668,0.057628095,0,0.059,0.837000012,1,,Saint-Gobain Glass,SGG PLANITHERM FUTUR N 10mm,15462890, ,256,1457603861,0,0.865018547,0.535083055,
11330,PLT ULTRA N 10mm.SGG,IGDB v16.4,1,0,10,0.541373372,0.29037264,0.189393908,0.865369499,0.043638989,0.047396272,0,0.037,0.837000012,1,,Saint-Gobain Glass,SGG PLANITHERM ULTRA N 10mm,15528426, ,256,1457603861,0,0.865369499,0.541373372,
3303,CGIS-20_23L30.grd,IGDB v18.1,1,0,5.333999634,0.706687391,0.083640397,0.091849893,0.865426064,0.091374815,0.091721959,0,0.83643496,0.198165312,0.653166175,,Guardian,"ClimaGuard IS-20 exposed clr Lam, 2.3mm+.030+2.3mm",15462638,#,256,1457603862,0,0.865426064,0.706687391,
26113,SGIS20W10.grd,IGDB v33.0,1,0,9.753600121,0.753482103,0.092724033,0.092881978,0.865455329,0.088938825,0.089536697,0,0.839999974,0.198165312,1.000344634,,Guardian,SunGuard® IS 20 Interior Surface on UltraWhite10mm,15528175,#,256,1457603863,0,0.865455329,0.753482103,
3168,SGIS20C6.grd,IGDB v20.0,1,0,5.613399982,0.725480855,0.091873102,0.092377923,0.865591288,0.091421045,0.09173613,0,0.839999974,0.198165312,1.000344634,,Guardian,SunGuard® IS 20 Interior Surface LE on 6mm clear,15528173,#,256,1457603863,0,0.865591288,0.725480855,
3293,CGIS-20c6.0.grd,IGDB v18.1,1,0,5.613399982,0.725480855,0.091873102,0.092377923,0.865591288,0.091421045,0.09173613,0,0.839999974,0.198165298,1.000344992,,Guardian,"ClimaGuard IS-20, Interior Surface LE on 6mm Clr",15528173,#,256,1457603864,0,0.865591288,0.725480855,
11097,PLANILUX 12mm.SGG,IGDB v31.0,1,0,12,0.713395953,0.066770196,0.066770196,0.865828097,0.078554846,0.078554846,0,0.837000012,0.837000012,1,,Saint-Gobain Glass,SGG PLANILUX 12mm,15593962, ,256,1457603865,0,0.865828097,0.713395953,
11387,STADIP CLEAR 55-4.SGG,IGDB v20.0,1,0,11.52000046,0.67657429,0.065412849,0.065412849,0.866051018,0.07860896,0.07860896,0,0.837000012,0.837000012,0.485000014,,Saint-Gobain Glass,SGG STADIP CLEAR 55-4,15331820,#,256,1457603865,0,0.866051018,0.67657429,
4120,OptifloatClear10mm.NSG,IGDB v35.0,1,0,10,0.716178238,0.066967204,0.066967204,0.866054475,0.078627035,0.078627035,0,0.839999974,0.839999974,1,,Pilkington,10mm Optifloat Clear,15593962, ,256,1457603866,0,0.866054475,0.716178238,
1226,FL8.amg,IGDB v17.1,1,0,7.820000172,0.702296972,0.061596245,0.061596245,0.866321564,0.072353527,0.072353527,0,0.839999974,0.839999974,1,,Asahimas,Indoflot Clear 8.0,15528426, ,256,1457603867,0,0.866321564,0.702296972,
3219,CGIS-20_8070c4.grd,IGDB v27.0,1,0,3.835399866,0.654656529,0.181982175,0.124158755,0.866386533,0.062933594,0.071096763,0,0.094585329,0.198165312,1.000344634,,Guardian,ClimaGuard HiLightR 802 on 4.0mm clear,15462639,#,256,1457603867,0,0.866386533,0.654656529,
3500,LXCL_2.GEC,IGDB v17.2,1,0,2.361999989,0.811713696,0.086763509,0.087509714,0.866691232,0.088093296,0.088577002,0,0.89200002,0.89200002,0.194999993,,General Electric Company,Lexan® XL,15528175, ,256,1457603868,0,0.866691232,0.811713696,
1813,030_000000_6_0Clr.EMN,IGDB v31.0,1,0,12.76000023,0.66678983,0.06861639,0.069144577,0.866807938,0.081815585,0.081034072,0,0.839999974,0.839999974,0.750999987,,Eastman Chemical Company,Saflex® R series,15397355,#,256,1457603869,0,0.866807938,0.66678983,
11462,PLANITHERM TOTAL+ 8mm.SGG,IGDB v20.0,1,0,8,0.628464103,0.185730621,0.140540957,0.866826177,0.043944567,0.058622994,0,0.059,0.837000012,1,,Saint-Gobain Glass,SGG PLANITHERM TOTAL+ 8mm,15331821, ,256,1457603869,0,0.866826177,0.628464103,
17608,Optilite US83_6.JJG,IGDB v36.0,1,0,5.880000114,0.619845748,0.202831462,0.237344697,0.867054343,0.056435227,0.045583457,0,0.842179656,0.104899585,1,,Jinjing Group Co.Ltd,Optilite US83_6,15593964, ,256,1457603870,0,0.867054343,0.619845748,
1836,100HP_000000_4_0Clr.EMN,IGDB v31.0,1,0,10.53999996,0.656578064,0.072716236,0.072716236,0.867101371,0.086615287,0.086615287,0,0.839999974,0.839999974,0.5,,Eastman Chemical Company,Saflex® HP - Saflex® DMx2,15331819,#,256,1457603870,0,0.867101371,0.656578064,
267,Clr-8_3.bsf,IGDB v16.3,1,0,3.403599977,0.790800154,0.094807126,0.097645946,0.867212415,0.105884008,0.106393352,0,0.839999974,0.954999983,0.87746501,,Saint-Gobain Solar Gard LLC,8 Mil Clear,15528175,#,256,1457603871,0,0.867212415,0.790800154,
5014,CLEAR_10.PPG,IGDB v11.4,1,0,9.397999763,0.693215907,0.067444123,0.068032116,0.86721313,0.083321378,0.083534166,0,0.839999974,0.839999974,1,,PPG Industries,Clear Glass,15594218,#,256,1457603872,0,0.86721313,0.693215907,
2192,LoE180-4.CIG,IGDB v18.0,1,0,4.059999943,0.670740843,0.155545086,0.188148156,0.867472231,0.09094397,0.077767596,0,0.839999974,0.068000004,1,,Cardinal Glass Industries,LoE 180 on 4mm Clear,15331566,#,256,1457603872,0,0.867472231,0.670740843,
3302,CGIS-20_23L15.grd,IGDB v18.1,1,0,4.953000069,0.716109395,0.086482078,0.092285775,0.867546678,0.091609165,0.091908373,0,0.83643502,0.198165298,0.777603507,,Guardian,"ClimaGuard IS-20 exposed clr Lam, 2.3mm+.015+2.3mm",15528174,#,256,1457603873,0,0.867546678,0.716109395,
2090,Clear-L93.CIG,IGDB v20.0,1,0,9.329999924,0.681212008,0.077039972,0.076967314,0.867608368,0.094233789,0.094193988,0,0.839999974,0.839999974,0.620999992,,Cardinal Glass Industries,Clear-4 / .060 PVB / Clear-4,15528428,#,256,1457603874,0,0.867608368,0.681212008,
4205,planibel clear 10.gvb,IGDB v43.0,1,0,9.850000381,0.745563447,0.067771889,0.067771889,0.8676579,0.077650242,0.077650242,0,0.839999974,0.839999974,1,,AGC Glass Europe,Planibel Clear 10 mm,15593963, ,256,1457603874,0,0.8676579,0.745563447,
12019,Clear12mm.grm,IGDB v20.0,1,0,11.76019955,0.720098078,0.070055336,0.068912119,0.867810786,0.082361937,0.082037047,0,0.839999974,0.839999974,1.000344634,,Guardian Middle East,Float Glass,15659498,#,256,1457603875,0,0.867810786,0.720098078,
3077,C_Lam55.2.grd,IGDB v15.4,1,0,10.76959991,0.678165555,0.066942349,0.065678835,0.867924452,0.080596313,0.080110416,0,0.839999974,0.839999974,0.654204607,,Guardian,"Clear laminate (5mm+.060""PVB+5mm)",15397356,#,256,1457603875,0,0.867924452,0.678165555,
4329,stratobel 55.2.gvb,IGDB v43.0,1,0,10.46000004,0.699743211,0.065669589,0.065669589,0.867977202,0.077626266,0.077626266,0,0.839999974,0.839999974,0.791000009,,AGC Glass Europe,Stratophone 55.2,15462891, ,256,1457603876,0,0.867977202,0.699743211,
17181,PLANILUX_10.SGI,IGDB v33.0,1,0,9.916000366,0.741686642,0.066715591,0.066074796,0.86801213,0.078072913,0.07730215,0,0.839999974,0.839999974,1,,Saint Gobain Glass India,Planilux,15528427, ,256,1457603877,0,0.86801213,0.741686642,
268,Clr-10_3.bsf,IGDB v16.3,1,0,3.454400063,0.800188899,0.101882763,0.105422124,0.868022501,0.112961069,0.115260169,0,0.839999974,0.954999983,0.854965806,,Saint-Gobain Solar Gard LLC,10 Mil Clear,15462639,#,256,1457603877,0,0.868022501,0.800188899,
15013,LP4.AGC,IGDB v43.0,1,0,3.720000029,0.577283561,0.308151305,0.250368714,0.868099868,0.0487675,0.065871395,0,0.055468313,0.84574306,1,,"AGC ASAHI GLASS CO., LTD.",Low-E PureClear 4mm,15462638, ,256,1457603878,0,0.868099868,0.577283561,
5232,SG400 Clear_3.PPG,IGDB v17.0,1,0,3.276599884,0.677806318,0.175022289,0.139963821,0.868142486,0.065826461,0.073909245,0,0.115000002,0.839999974,1.000344634,,PPG Industries,Sungate® 400 on 3mm Clear,15462638,#,256,1457603879,0,0.868142486,0.677806318,
11539,CG_Dry_8.gre,IGDB v33.0,1,0,7.747000217,0.747108042,0.09938556,0.095426887,0.868145525,0.097304441,0.097633965,0,0.200011268,0.839999974,1.000344634,,Guardian Europe,ClimaGuard Dry on Float ExtraClear 8mm,15528429,#,256,1457603879,0,0.868145525,0.747108042,
4444,stratophone 55.1.gvb,IGDB v43.0,1,0,10.07999992,0.712935746,0.066272192,0.066272192,0.86814791,0.077647373,0.077647373,0,0.839999974,0.839999974,0.879000008,,AGC Glass Europe,Stratophone 55.1,15528427, ,256,1457603880,0,0.86814791,0.712935746,
4216,stratobel 55.1.gvb,IGDB v43.0,1,0,10.07999992,0.712935746,0.066272192,0.066272192,0.86814791,0.077647373,0.077647373,0,0.839999974,0.839999974,0.879000008,,AGC Glass Europe,Stratobel 55.1,15528427, ,256,1457603881,0,0.86814791,0.712935746,
3405,SGN7865W10.grd,IGDB v30.0,1,0,9.753600121,0.680109203,0.179183707,0.144579962,0.868467331,0.05182977,0.05998116,0,0.089112595,0.839999974,1.000344634,,Guardian,SunGuard® Neutral 78/65 on 10mm UltraWhite,15593711,#,256,1457603881,0,0.868467331,0.680109203,
3400,SGN7865C6.grd,IGDB v30.0,1,0,5.613399982,0.65653336,0.179034412,0.136886314,0.868537307,0.054038014,0.062476054,0,0.089112595,0.839999974,1.000344634,,Guardian,SunGuard® Neutral 78/65 on 6mm Clear,15528429,#,256,1457603882,0,0.868537307,0.65653336,
4404,Top N+ 4.gvb,IGDB v43.0,1,0,3.849999905,0.560706019,0.332970411,0.280014098,0.868557155,0.059516799,0.075302288,0,0.033,0.839999974,1,,AGC Glass Europe,Planibel Top N+ 4 mm,15266286, ,256,1457603883,0,0.868557155,0.560706019,
11551,CG_Prem_8.gre,IGDB v33.0,1,0,7.747000217,0.549977839,0.325970322,0.239797026,0.86860913,0.045914736,0.05824548,0,0.038410243,0.839999974,1.000344634,,Guardian Europe,ClimaGuard Premium on Float ExtraClear 8mm,15397356,#,256,1457603883,0,0.86860913,0.549977839,
1038,CS63_4.afg,IGDB v28.0,1,0,3.890000105,0.597406268,0.273817152,0.217099234,0.868664503,0.048596852,0.058106221,0,0.068733215,0.839999974,1,,AGC Glass Co. N.A.,Comfort Select™ 63 on clear,15528174,#,256,1457603884,0,0.868664503,0.597406268,
891,CLR_8.AFG,IGDB v11.4,1,0,7.874000072,0.761048734,0.066612713,0.066612713,0.868869126,0.075479619,0.075479619,0,0.839999974,0.839999974,1,,AGC Glass Co. N.A.,Float Glass,15725036,#,256,1457603885,0,0.868869126,0.761048734,
3301,CGIS-20_2L30.grd,IGDB v18.1,1,0,4.470399857,0.720296383,0.084991433,0.092782401,0.868912578,0.091741435,0.092019603,0,0.83643502,0.198165298,0.612148583,,Guardian,"ClimaGuard IS-20 exposed clr Lam, 2mm+.030+2mm",15462638,#,256,1457603885,0,0.868912578,0.720296383,
9805,CLEAR8.LOF,IGDB v11.4,1,0,7.950200081,0.725923657,0.067008428,0.067008428,0.869041502,0.080539465,0.080539465,0,0.839999974,0.839999974,1,,Pilkington North America,Optifloat™ Clear,15659499,#,256,1457603886,0,0.869041502,0.725923657,
17044,CLEAR TALOJA_6.AIS,IGDB v33.0,1,0,5.80700016,0.728427351,0.065885097,0.066894911,0.869059682,0.078685582,0.078997523,0,0.839999974,0.839999974,1,,Asahi India Glass Limited,AIS Clear Taloja,15593963, ,256,1457603887,0,0.869059682,0.728427351,
14742,EN2plus_LUXARF_EF12-12-4.GTS,IGDB v43.0,1,0,25.12000084,0.451619536,0.273878336,0.115276486,0.8690961,0.010317616,0.010415205,0,0.041200358,0.827350676,0.815999985,,Glas Trösch AG,EN2plus and LUXAR F on Clear EUROFLOAT 12-12-4 mm,15266789, ,256,1457603888,0,0.8690961,0.451619536,
11044,BIOCLEAN 4mm.SGG,IGDB v16.1,1,0,4,0.817750454,0.099087238,0.095903896,0.869164765,0.11101348,0.10923437,0,0.837000012,0.837000012,1,,Saint-Gobain Glass,SGG BIOCLEAN 4mm,15462639, ,256,1457603888,0,0.869164765,0.817750454,
8600,CL 800 PS SR.mwf,IGDB v27.0,1,0,3.342640162,0.787765801,0.084414691,0.086612813,0.869438767,0.09511485,0.094744004,0,0.839999974,0.903236926,1.000344634,,Madico Inc.,CL 800  PS SR,15528175,#,256,1457603889,0,0.869438767,0.787765801,
1835,100HP_000000_3_0Clr.EMN,IGDB v31.0,1,0,8.539999962,0.671545506,0.066924445,0.066924445,0.869449794,0.079969041,0.079969041,0,0.839999974,0.839999974,0.451999992,,Eastman Chemical Company,Saflex® HP - Saflex® DMx2,15462892,#,256,1457603890,0,0.869449794,0.671545506,
8201,01_Clear_12.syp,IGDB v15.4,1,0,12,0.722630501,0.067335792,0.067335792,0.869549811,0.078732789,0.078732789,0,0.839999974,0.839999974,1,,"SHANGHAI YAOHUA PILKINGTON GLASS CO.,LTD",Clear Float Glass,15594219, ,256,1457603890,0,0.869549811,0.722630501,
1840,075VSO2_000000_4_0Clr.EMN,IGDB v31.0,1,0,9.899999619,0.697681129,0.083262406,0.079167128,0.869558096,0.095908664,0.094697729,0,0.839999974,0.839999974,0.583999991,,Eastman Chemical Company,Saflex® VS O2;  Saflex® CP,15331821,#,256,1457603891,0,0.869558096,0.697681129,
3167,SGIS20C5.grd,IGDB v20.0,1,0,4.622799873,0.741550684,0.093869179,0.093453161,0.869608223,0.091829486,0.092080615,0,0.839999974,0.198165312,1.000344634,,Guardian,SunGuard® IS 20 Interior Surface LE on 5mm clear,15593966,#,256,1457603891,0,0.869608223,0.741550684,
3292,CGIS-20c5.0.grd,IGDB v18.1,1,0,4.622799873,0.741550684,0.093869179,0.093453161,0.869608223,0.091829486,0.092080615,0,0.839999974,0.198165298,1.000344992,,Guardian,"ClimaGuard IS-20, Interior Surface LE on 5mm Clr",15593966,#,256,1457603892,0,0.869608223,0.741550684,
6506,CL_10.TGI,IGDB v25.0,1,0,10,0.708946824,0.071342751,0.07208661,0.869644284,0.084799543,0.084686853,0,0.839999974,0.839999974,1,,Taiwan Glass Ind. Corp.,CL_10,15659754, ,256,1457603893,0,0.869644284,0.708946824,
