Repository: katsuya0719/visEPlus

File: static/csv/glass.csv (part 27 of 30)
ID,Name,Source,SpectralData,AngularFunction,Thickness,Tsol,Rsol1,Rsol2,Tvis,Rvis1,Rvis2,Tir,emis1,emis2,Conductivity,Comment,Manufacturer,ProductName,Color,Certification,Status,Timestamp,Specularity,Tvis2,Tsol2,MaterialID
3172,C_Lam44.3.GRD,IGDB v15.0,1,0,9.956799507,0.686130404,0.067597218,0.066404969,0.869751513,0.080726974,0.080266669,0,0.839999974,0.839999974,0.816890419,,Guardian,"Clear laminate (4mm+.090""PVB+4mm)",15331821,#,256,1457603893,0,0.869751513,0.686130404,
2162,i89-6.CIG,IGDB v21.0,1,0,5.659999847,0.682566404,0.095376357,0.097895436,0.869778156,0.077882595,0.075701073,0,0.839999974,0.149000004,1,,Cardinal Glass Industries,i89 on 6mm Clear,15528175,#,256,1457603894,0,0.869778156,0.682566404,
11296,PLANITHERM FUTUR N II 6mm.SGG,IGDB v33.0,1,0,6,0.562276244,0.254630387,0.191532016,0.869861662,0.050240636,0.059951134,0,0.070219994,0.837000012,1,,Saint-Gobain Glass,SGG PLANITHERM FUTUR N II 6mm,15462892, ,256,1457603895,0,0.869861662,0.562276244,
3218,CGIS-20_8070c3.grd,IGDB v27.0,1,0,2.97179985,0.666529894,0.182880417,0.127661452,0.86987716,0.063287959,0.071208268,0,0.094585329,0.198165312,1.000344634,,Guardian,ClimaGuard HiLightR 802 on 3.0mm clear,15462639,#,256,1457603896,0,0.86987716,0.666529894,
11373,PLANITHERM MAX 6mm.SGG,IGDB v17.3,1,0,6,0.620414913,0.208711073,0.145953298,0.870115519,0.043999024,0.051112428,0,0.048,0.837000012,1,,Saint-Gobain Glass,SGG PLANITHERM MAX 6mm,15331820,#,256,1457603896,0,0.870115519,0.620414913,
11326,PLANITHERM LUX 10mm.SGG,IGDB v20.0,1,0,10,0.654610038,0.144177601,0.103859924,0.870357156,0.054207325,0.064767845,0,0.082000002,0.837000012,1,,Saint-Gobain Glass,SGG PLANITHERM LUX 10mm,15463147, ,256,1457603897,0,0.870357156,0.654610038,
4373,Planibel Top Nplus T 6.gvb,IGDB v43.0,1,0,5.849999905,0.592038035,0.28494072,0.221439108,0.870397568,0.06153908,0.075173803,0,0.039999999,0.839999974,1,,AGC Glass Europe,Planibel Top N+T 6 mm,15266032, ,256,1457603897,0,0.870397568,0.592038035,
7181,ip8vsg76.ipe,IGDB v15.1,1,0,8.760000229,0.697712362,0.067066476,0.067066476,0.870463371,0.079447225,0.079447225,0,0.839999974,0.839999974,0.755999982,,INTERPANE GLAS INDUSTRIE AG,Laminate 44.2,15528683,#,256,1457603898,0,0.870463371,0.697712362,
1839,075VSO2_000000_3_0Clr.EMN,IGDB v31.0,1,0,7.900000095,0.709590852,0.080366723,0.081164829,0.870524347,0.095862038,0.09583196,0,0.839999974,0.839999974,0.527999997,,Eastman Chemical Company,Saflex® VS O2;  Saflex® CP,15331822,#,256,1457603899,0,0.870524347,0.709590852,
26112,SGIS20W8.grd,IGDB v33.0,1,0,7.747000217,0.767513037,0.094664939,0.093826093,0.870579541,0.089455865,0.089951865,0,0.839999974,0.198165312,1.000344634,,Guardian,SunGuard® IS 20 Interior Surface on UltraWhite 8mm,15593711,#,256,1457603899,0,0.870579541,0.767513037,
1812,030_000000_5_0Clr.EMN,IGDB v31.0,1,0,10.76000023,0.688532114,0.076490156,0.076436743,0.870640576,0.089027658,0.088624984,0,0.839999974,0.839999974,0.728999972,,Eastman Chemical Company,Saflex® R series,15463148,#,256,1457603900,0,0.870640576,0.688532114,
2190,LoE180-28.CIG,IGDB v18.0,1,0,2.799999952,0.698653877,0.174571723,0.193434879,0.870794892,0.097101457,0.083355702,0,0.839999974,0.068000004,1,,Cardinal Glass Industries,LoE 180 on 2.8mm Clear,15331824,#,256,1457603900,0,0.870794892,0.698653877,
2191,LoE180-3.CIG,IGDB v18.0,1,0,3,0.689211726,0.164138705,0.189267114,0.870953143,0.091236532,0.077993982,0,0.839999974,0.068000004,1,,Cardinal Glass Industries,LoE 180 on 3mm Clear,15331823,#,256,1457603901,0,0.870953143,0.689211726,
9005,Mak15_A00 Clear_6.BMS,IGDB v17.3,1,0,5.849999905,0.801349103,0.056422628,0.056075297,0.870959282,0.05798829,0.05788726,0,0.899999976,0.899999976,0.200000003,,Sheffield Plastics,Makrolon 15,15593967, ,256,1457603902,0,0.870959282,0.801349103,
3300,CGIS-20_2L15.grd,IGDB v18.1,1,0,4.089399815,0.729897797,0.087944716,0.093242735,0.871036828,0.091968387,0.092205442,0,0.83643502,0.198165298,0.742816389,,Guardian,"ClimaGuard IS-20 exposed clr Lam, 2mm+.015+2mm",15528431,#,256,1457603902,0,0.871036828,0.729897797,
2070,Clear Sea Storm 7.CIG,IGDB v20.0,1,0,7.099999905,0.714463174,0.081649005,0.08225657,0.87111944,0.09778329,0.098004676,0,0.839999974,0.839999974,0.43599999,,Cardinal Glass Industries,Clr-2.7 /.060 PVB / .007 PET / .030 PVB / Clr-2.7,15266286,#,256,1457603903,0,0.87111944,0.714463174,
1039,CS63_5.afg,IGDB v28.0,1,0,4.619999886,0.593817592,0.272801936,0.207757011,0.871206939,0.04818923,0.05573836,0,0.066272467,0.839999974,1,,AGC Glass Co. N.A.,Comfort Select™ 63 on clear,15593966,#,256,1457603904,0,0.871206939,0.593817592,
11547,CG_nrG_12.gre,IGDB v33.0,1,0,11.76019955,0.659444392,0.155028284,0.115757369,0.871301293,0.052703254,0.059966121,0,0.091766357,0.839999974,1.000344634,,Guardian Europe,ClimaGuard nrG on Float ExtraClear 12mm,15594218,#,256,1457603904,0,0.871301293,0.659444392,
2250,cl90cl10.PGT,IGDB v13.5,1,0,10.24100018,0.661584496,0.066333771,0.066338614,0.871500373,0.083553992,0.083554246,0,0.839999974,0.839999974,0.546000004,,PGT Industries,PGT Clear Lami10,15397612,#,256,1457603905,0,0.871500373,0.661584496,
269,Clr-11_3.bsf,IGDB v16.3,1,0,3.479799986,0.790294349,0.099976234,0.102178581,0.871586144,0.112350948,0.113094449,0,0.839999974,0.95599997,0.842850924,,Saint-Gobain Solar Gard LLC,11 Mil Clear,15528431,#,256,1457603906,0,0.871586144,0.790294349,
7142,ip_vsg6E.ipe,IGDB v17.0,1,0,6.760000229,0.54352653,0.17738229,0.310152322,0.871958077,0.055131409,0.047897253,0,0.837000012,0.037,0.704999983,,INTERPANE GLAS INDUSTRIE AG,iplus E Laminate 33.2,15528684,#,256,1457603906,0,0.871958077,0.54352653,
12182,C_Lam55.2.grm,IGDB v17.3,1,0,10.26160049,0.70689863,0.069787025,0.068639562,0.872014046,0.082694605,0.082396574,0,0.839999974,0.839999974,0.783660948,,Guardian Middle East,Clear laminate (5mm Clear+0.76mmPVB+5mm Clear),15594220,#,256,1457603907,0,0.872014046,0.70689863,
1105,60PVB10.DUP,IGDB v11.4,1,0,11.52000046,0.666439176,0.059932802,0.059932802,0.872083306,0.073025636,0.073025636,0,0.839999974,0.839999974,0.670945108,,DuPont,Butacite® NC010,15594220, ,256,1457603908,0,0.872083306,0.666439176,
11360,PLANITHERM UN lami33-1.SGG,IGDB v20.0,1,0,6.380000114,0.554632068,0.311034799,0.211030379,0.872393906,0.048496973,0.059031416,0,0.037,0.837000012,0.652999997,,Saint-Gobain Glass,SGG PLANITHERM UN lami33-1,15332077,#,256,1457603908,0,0.872393906,0.554632068,
3076,C_Lam55.1.grd,IGDB v15.4,1,0,10.00759983,0.697262168,0.067818336,0.066634946,0.872466743,0.080936395,0.080518954,0,0.839999974,0.839999974,0.778814971,,Guardian,"Clear laminate (5mm+.030""PVB+5mm)",15528684,#,256,1457603909,0,0.872466743,0.697262168,
26116,SGN7865C5.grd,IGDB v32.0,1,0,4.622799873,0.670077384,0.179865971,0.142695218,0.872539818,0.054408778,0.062618241,0,0.089112595,0.839999974,1.000344634,,Guardian,SunGuard® Neutral 78/65 on Clear 5 mm,15593966,#,256,1457603910,0,0.872539818,0.670077384,
3217,CGIS-20_8070c2.3.grd,IGDB v27.0,1,0,2.286000013,0.676240861,0.18362093,0.130629376,0.872657657,0.063589327,0.071303152,0,0.094585329,0.198165312,1.000344634,,Guardian,ClimaGuard HiLightR 802 on 2.3mm clear,15528432,#,256,1457603910,0,0.872657657,0.676240861,
1104,30PVB10.DUP,IGDB v11.4,1,0,10.76000023,0.684663951,0.06053213,0.06053213,0.872688115,0.072617248,0.072617248,0,0.839999974,0.839999974,0.792055547,,DuPont,Butacite® NC010,15659756, ,256,1457603911,0,0.872688115,0.684663951,
3180,SGIS20C4.grd,IGDB v20.0,1,0,3.835399866,0.754746199,0.095526323,0.094354816,0.872797906,0.092148378,0.092366755,0,0.839999974,0.198165312,1.000344634,,Guardian,SunGuard® IS 20 Interior Surface LE on 4 mm Clear,15593967,#,256,1457603912,0,0.872797906,0.754746199,
3291,CGIS-20c4.0.grd,IGDB v18.1,1,0,3.835400105,0.754746199,0.095526323,0.094354816,0.872797906,0.092148378,0.092366755,0,0.839999974,0.198165298,1.000344992,,Guardian,"ClimaGuard IS-20, Interior Surface LE on 4mm Clr",15593967,#,256,1457603912,0,0.872797906,0.754746199,
5231,SG400 Clear_2H.PPG,IGDB v17.0,1,0,2.26060009,0.697623551,0.176234379,0.148051679,0.873294413,0.066249572,0.074205361,0,0.115000002,0.839999974,1.000344634,,PPG Industries,Sungate® 400 on 2.5mm Clear,15528431,#,256,1457603913,0,0.873294413,0.697623551,
11538,CG_Dry_6.gre,IGDB v33.0,1,0,5.842000008,0.767916203,0.100778505,0.098093241,0.873373628,0.097743548,0.098279715,0,0.200011268,0.839999974,1.000344634,,Guardian Europe,ClimaGuard Dry on Float ExtraClear 6mm,15593967,#,256,1457603914,0,0.873373628,0.767916203,
3404,SGN7865W8.grd,IGDB v30.0,1,0,7.747000217,0.691999853,0.1799234,0.150018111,0.87358892,0.052246366,0.060166936,0,0.089112595,0.839999974,1.000344634,,Guardian,SunGuard® Neutral 78/65 on 8mm UltraWhite,15593968,#,256,1457603914,0,0.87358892,0.691999853,
11322,PLT FUTUR N 6mm.SGG,IGDB v16.4,1,0,6,0.555027604,0.271695465,0.199462727,0.873624146,0.047666483,0.057995915,0,0.059,0.837000012,1,,Saint-Gobain Glass,SGG PLANITHERM FUTUR N 6mm,15463148, ,256,1457603915,0,0.873624146,0.555027604,
1122,PET007_INT.DUP,IGDB v13.9,1,0,0.180000007,0.865967274,0.122059651,0.122164637,0.873625159,0.127300978,0.127224818,0,0.949999988,0.949999988,0.155000001,,DuPont,BE-1028 PET Film,15528177,#,256,1457603915,0,0.873625159,0.865967274,
21017,PLANICLEAR 15mm.SGG,IGDB v44.0,1,0,15,0.758709371,0.068914235,0.068890147,0.873650908,0.078585647,0.078544989,0,0.839999974,0.839999974,1,,Saint-Gobain Glass,SGG PLANICLEAR 15mm,15659756, ,256,1457603916,0,0.873650908,0.758709371,
2009,x89-6.CIG,IGDB v29.0,1,0,5.699999809,0.705367327,0.089013264,0.09091749,0.873760521,0.070206389,0.0704109,0,0.192298919,0.839999974,1,,Cardinal Glass Industries,x89 on 6mm Clear,15659503,#,256,1457603917,0,0.873760521,0.705367327,
11550,CG_Prem_6.gre,IGDB v33.0,1,0,5.842000008,0.561949909,0.326551229,0.257061392,0.873790681,0.046327922,0.058431536,0,0.038410243,0.839999974,1.000344634,,Guardian Europe,ClimaGuard Premium on Float ExtraClear 6mm,15397613,#,256,1457603918,0,0.873790681,0.561949909,
11295,PLANITHERM FUTUR N II 5mm.SGG,IGDB v33.0,1,0,5,0.570840299,0.255081266,0.199730918,0.873849332,0.05055001,0.060029194,0,0.070219994,0.837000012,1,,Saint-Gobain Glass,SGG PLANITHERM FUTUR N II 5mm,15463149, ,256,1457603918,0,0.873849332,0.570840299,
11386,STADIP CLEAR 55-1.SGG,IGDB v20.0,1,0,10.38000011,0.723610878,0.067785837,0.067785837,0.873869836,0.079207785,0.079207785,0,0.837000012,0.837000012,0.746999979,,Saint-Gobain Glass,SGG STADIP CLEAR 55-1,15594221,#,256,1457603919,0,0.873869836,0.723610878,
1832,090_000000_4_0Clr.EMN,IGDB v31.0,1,0,10.28999996,0.691721916,0.079137281,0.083135307,0.873938143,0.09318532,0.094225712,0,0.839999974,0.839999974,0.51700002,,Eastman Chemical Company,Saflex® R series,15332077,#,256,1457603920,0,0.873938143,0.691721916,
11040,PLANITHERM ULTRA N 6mm.SGG,IGDB v17.3,1,0,6,0.561602294,0.291293442,0.21174404,0.87394309,0.044212397,0.047453709,0,0.037,0.837000012,1,,Saint-Gobain Glass,SGG PLANITHERM ULTRA N 6mm,15594220,#,256,1457603920,0,0.87394309,0.561602294,
11571,CG_Prem2T_12.gre,IGDB v45.0,1,0,11.98880005,0.577828288,0.27914682,0.189783022,0.873979151,0.048067968,0.058914933,0,0.04114588,0.839999974,1.000344634,,Guardian Europe,ClimaGuard Premium2 T on Float ExtraClear 12mm,15528685,#,256,1457603921,0,0.873979151,0.577828288,
3075,C_Lam44.2.grd,IGDB v15.4,1,0,9.194799423,0.701374412,0.068292387,0.067167521,0.874283373,0.081065133,0.0806702,0,0.839999974,0.839999974,0.6178599,,Guardian,"Clear laminate (4mm+.060""PVB+4mm)",15463149,#,256,1457603922,0,0.874283373,0.701374412,
5013,CLEAR_8.PPG,IGDB v11.4,1,0,7.924799919,0.722153723,0.069101118,0.069691226,0.874603033,0.083927639,0.084139235,0,0.839999974,0.839999974,1,,PPG Industries,Clear Glass,15659755,#,256,1457603922,0,0.874603033,0.722153723,
11465,PLANITHERM TOTAL+ 6mm.SGG,IGDB v20.0,1,0,6,0.649840832,0.187012061,0.150978416,0.874689877,0.044749126,0.058825515,0,0.059,0.837000012,1,,Saint-Gobain Glass,SGG PLANITHERM TOTAL+ 6mm,15463150, ,256,1457603923,0,0.874689877,0.649840832,
4119,OptifloatClear8mm.NSG,IGDB v35.0,1,0,8,0.74821502,0.0689236,0.0689236,0.874689937,0.079330929,0.079330929,0,0.839999974,0.839999974,1,,Pilkington,8mm Optifloat Clear,15659756, ,256,1457603923,0,0.874689937,0.74821502,
15011,LP5.AGC,IGDB v43.0,1,0,4.739999771,0.570077121,0.319351226,0.250674784,0.874782741,0.051985223,0.06421306,0,0.050052162,0.846045375,1,,"AGC ASAHI GLASS CO., LTD.",Low-E PureClear 5mm,15462895, ,256,1457603924,0,0.874782741,0.570077121,
14154,EN2plus_EF12.GTS,IGDB v43.0,1,0,11.80000019,0.536650956,0.286463439,0.167635426,0.874803305,0.042098366,0.047929596,0,0.041200358,0.839999974,1,,Glas Trösch AG,EN2plus on Clear EUROFLOAT 12 mm,15594475, ,256,1457603925,0,0.874803305,0.536650956,
2146,CLG101L.CIG,IGDB v20.0,1,0,10.10000038,0.678838611,0.075316802,0.075215235,0.874833465,0.091741435,0.091698334,0,0.839999974,0.839999974,0.54400003,,Cardinal Glass Industries,Clear-4 / .090 PVB / Clear-4,15397613,#,256,1457603925,0,0.874833465,0.678838611,
17003,CLEAR_6.AIS,IGDB v32.0,1,0,5.769999981,0.751468241,0.073003307,0.073247939,0.875252843,0.079874702,0.079940833,0,0.839999974,0.839999974,1,,Asahi India Glass Limited,AIS Clear,15659757, ,256,1457603926,0,0.875252843,0.751468241,
15010,LP3.AGC,IGDB v43.0,1,0,2.789999962,0.584607124,0.318127424,0.274707854,0.875284612,0.051453065,0.06858141,0,0.056816451,0.846888542,1,,"AGC ASAHI GLASS CO., LTD.",Low-E PureClear 3mm,15397360, ,256,1457603927,0,0.875284612,0.584607124,
3171,C_Lam33.3.GRD,IGDB v15.0,1,0,8.58520031,0.70685333,0.068856277,0.067775659,0.875311613,0.081164204,0.080750868,0,0.839999974,0.839999974,0.787468493,,Guardian,"Clear laminate (3.1mm+.090""PVB+3.1mm)",15397614,#,256,1457603928,0,0.875311613,0.70685333,
1506,HM88.SWT,IGDB v17.5,1,0,0.076200001,0.625071764,0.268440366,0.248860061,0.875374854,0.056913882,0.063446641,0,0.109999999,0.75999999,0.140186697,,"Southwall Technologies, Inc.",Heat Mirror® 88 Suspended Film,15463150,#,256,1457603928,0,0.875374854,0.625071764,
1517,HM88-S.SWT,IGDB v17.5,1,0,0.076200001,0.625071764,0.268440366,0.248860061,0.875374854,0.056913882,0.063446641,0,0.109999999,0.75999999,0.140186697,,"Southwall Technologies, Inc.",Heat Mirror® 88-S Suspended Film,15463150,#,256,1457603929,0,0.875374854,0.625071764,
1103,15PVB10.DUP,IGDB v11.4,1,0,10.38000011,0.697338521,0.061371855,0.061371855,0.875387609,0.073033273,0.073033273,0,0.839999974,0.839999974,0.880223989,,DuPont,Butacite® NC010,15659756, ,256,1457603929,0,0.875387609,0.697338521,
12018,Clear10mm.grm,IGDB v20.0,1,0,9.753600121,0.748481989,0.071776129,0.070772111,0.875451922,0.082977027,0.082707152,0,0.839999974,0.839999974,1.000344634,,Guardian Middle East,Float Glass,15725292,#,256,1457603930,0,0.875451922,0.748481989,
6956,HanGlas Clear 10mm.HGI,IGDB v29.0,1,0,10,0.739122272,0.064443499,0.064443499,0.875453532,0.074701548,0.074701548,0,0.837000012,0.837000012,1,,Hankuk Glass Industries Inc.,HanGlas Hanlite Clear 10mm,15659756, ,256,1457603931,0,0.875453532,0.739122272,
11565,CG_Prem2_12.gre,IGDB v45.0,1,0,11.98880005,0.564494908,0.29236263,0.200781688,0.875470221,0.047711708,0.058005944,0,0.038704135,0.839999974,1.000344634,,Guardian Europe,ClimaGuard Premium2 on Float ExtraClear 12mm,15528684,#,256,1457603931,0,0.875470221,0.564494908,
26111,SGIS20W6.grd,IGDB v33.0,1,0,5.842000008,0.781256616,0.096611604,0.094784059,0.875482798,0.089981094,0.090347938,0,0.839999974,0.198165312,1.000344634,,Guardian,SunGuard® IS 20 Interior Surface on UltraWhite 6mm,15593968,#,256,1457603932,0,0.875482798,0.781256616,
1831,090_000000_3_0Clr.EMN,IGDB v31.0,1,0,8.289999962,0.68202275,0.06931819,0.067556046,0.875492573,0.081672706,0.081349738,0,0.839999974,0.839999974,0.469999999,,Eastman Chemical Company,Saflex® R series,15528685,#,256,1457603933,0,0.875492573,0.68202275,
3179,SGIS20C32.grd,IGDB v20.0,1,0,3.174999952,0.766118407,0.096980616,0.095148757,0.875497162,0.092439301,0.092586264,0,0.839999974,0.198165312,1.000344634,,Guardian,SunGuard® IS 20 Interior Surface LE on 3.2mm Clear,15593967,#,256,1457603933,0,0.875497162,0.766118407,
2161,i89-5.CIG,IGDB v21.0,1,0,4.75,0.703290343,0.098647043,0.0988819,0.875497341,0.077720873,0.075682908,0,0.839999974,0.149000004,1,,Cardinal Glass Industries,i89 on 5mm Clear,15528433,#,256,1457603934,0,0.875497341,0.703290343,
271,GG-4_3.bsf,IGDB v16.3,1,0,3.302000046,0.80240953,0.091364101,0.090067282,0.875691175,0.09940125,0.099138498,0,0.953000009,0.839999974,0.932847321,,Saint-Gobain Solar Gard LLC,4 Mil Graffitigard,15593967,#,256,1457603935,0,0.875691175,0.80240953,
1114,100SGP6.DUP,IGDB v17.0,1,0,8.859999657,0.706296444,0.070028886,0.071766451,0.875694811,0.078861445,0.079620317,0,0.839999974,0.839999974,0.483999997,,DuPont,SentryGlas® Plus,15528686,#,256,1457603935,0,0.875694811,0.706296444,
2189,LoE180-2.CIG,IGDB v20.0,1,0,2.210000038,0.701378882,0.170066267,0.190139651,0.875754774,0.091680229,0.078306124,0,0.839999974,0.068000004,1,,Cardinal Glass Industries,LoE 180 on 2.2mm Clear,15397360,#,256,1457603936,0,0.875754774,0.701378882,
1037,CS63_3.afg,IGDB v28.0,1,0,3.150000095,0.605935812,0.276596189,0.226520821,0.87588495,0.048733268,0.057024941,0,0.070980728,0.839999974,1,,AGC Glass Co. N.A.,Comfort Select™ 63 on clear,15593967,#,256,1457603937,0,0.87588495,0.605935812,
11537,CG_Dry_5.gre,IGDB v33.0,1,0,4.851399899,0.779120207,0.101529092,0.099560231,0.876102746,0.097949654,0.09862373,0,0.200011268,0.839999974,1.000344634,,Guardian Europe,ClimaGuard Dry on Float ExtraClear 5mm,15593967,#,256,1457603937,0,0.876102746,0.779120207,
21025,PLANILUX 10mm.SGG,IGDB v45.0,1,0,10,0.749161422,0.069147117,0.068937995,0.876123607,0.079181269,0.079195268,0,0.839999974,0.839999974,1,,Saint-Gobain Glass,SGG PLANILUX 10mm,15659756,#,256,1457603938,0,0.876123607,0.749161422,
3290,CGIS-20c3.0.grd,IGDB v18.1,1,0,2.971800089,0.769675255,0.097441263,0.095406339,0.876312017,0.092503861,0.09268555,0,0.839999974,0.198165298,1.000344992,,Guardian,"ClimaGuard IS-20, Interior Surface LE on 3mm Clr",15593967,#,256,1457603939,0,0.876312017,0.769675255,
11549,CG_Prem_5.gre,IGDB v33.0,1,0,4.851399899,0.568384945,0.326876551,0.266706556,0.876524568,0.046554349,0.058537118,0,0.038410243,0.839999974,1.000344634,,Guardian Europe,ClimaGuard Premium on Float ExtraClear 5mm,15463150,#,256,1457603940,0,0.876524568,0.568384945,
11546,CG_nrG_10.gre,IGDB v33.0,1,0,9.753600121,0.6772542,0.156065494,0.121313758,0.876776278,0.053144239,0.060201962,0,0.091766357,0.839999974,1.000344634,,Guardian Europe,ClimaGuard nrG on Float ExtraClear 10mm,15594475,#,256,1457603940,0,0.876776278,0.6772542,
1811,030_000000_4_0Clr.EMN,IGDB v31.0,1,0,8.760000229,0.71461308,0.082264498,0.081697002,0.876843929,0.093761452,0.09357024,0,0.839999974,0.839999974,0.698000014,,Eastman Chemical Company,Saflex® R series,15463149,#,256,1457603941,0,0.876843929,0.71461308,
1120,60SGP3_0.dup,IGDB v11.4,1,0,7.553999901,0.705147445,0.065055065,0.065135293,0.87686193,0.075638406,0.07569398,0,0.839999974,0.839999974,0.633700013,,DuPont,SentryGlas® Plus,15594221,#,256,1457603942,0,0.87686193,0.705147445,
1115,90SGP6.DUP,IGDB v17.0,1,0,8.609999657,0.711085558,0.071142055,0.069637358,0.876885891,0.078248002,0.07780806,0,0.839999974,0.839999974,0.503000021,,DuPont,SentryGlas® Plus,15594222,#,256,1457603942,0,0.876885891,0.711085558,
6372,VE1385-10.vir,IGDB v29.0,1,0,9.399999619,0.637659907,0.212273762,0.256696135,0.877111316,0.05450068,0.048485696,0,0.839999974,0.085881703,1,,Viracon,VE-85 on Starphire,15462896,#,256,1457603943,0,0.877111316,0.637659907,
272,GG-6_3.bsf,IGDB v16.3,1,0,3.352799892,0.812377095,0.093969271,0.091541655,0.877221882,0.102894828,0.102763794,0,0.953999996,0.839999974,0.905156076,,Saint-Gobain Solar Gard LLC,6 Mil Graffitigard,15528432,#,256,1457603944,0,0.877221882,0.812377095,
4204,planibel clear 8.gvb,IGDB v43.0,1,0,7.849999905,0.776538968,0.069714189,0.069714189,0.877542377,0.078483343,0.078483343,0,0.839999974,0.839999974,1,,AGC Glass Europe,Planibel Clear 8 mm,15659757, ,256,1457603944,0,0.877542377,0.776538968,
2086,Clr-3_090PVB_Clr-3.CIG,IGDB v40.0,1,0,8.220000267,0.71410042,0.076932497,0.076932497,0.877565026,0.091034442,0.091034442,0,0.843462408,0.842643559,0.598999977,,Cardinal Glass Industries,Clear-3 / .090 PVB / Clear-3,15463150,#,256,1457603945,0,0.877565026,0.71410042,
8200,01_Clear_10.syp,IGDB v15.4,1,0,10,0.746866882,0.07032565,0.07032565,0.877570391,0.080491364,0.080491364,0,0.839999974,0.839999974,1,,"SHANGHAI YAOHUA PILKINGTON GLASS CO.,LTD",Clear Float Glass,15659756, ,256,1457603946,0,0.877570391,0.746866882,
1826,060_000000_4_0Clr.EMN,IGDB v31.0,1,0,9.520000458,0.707911432,0.074706964,0.078493297,0.877640128,0.085088849,0.086003736,0,0.839999974,0.839999974,0.588,,Eastman Chemical Company,Saflex® R series,15463150,#,256,1457603946,0,0.877640128,0.707911432,
3289,CGIS-20c2.7.grd,IGDB v18.1,1,0,2.641599894,0.775522768,0.098199457,0.095819987,0.877666056,0.092650518,0.092796281,0,0.839999974,0.198165298,1.000344992,,Guardian,"ClimaGuard IS-20, Interior Surface LE on 2.7mm Clr",15659504,#,256,1457603947,0,0.877666056,0.775522768,
11294,PLANITHERM FUTUR N II 4mm.SGG,IGDB v33.0,1,0,4,0.579559267,0.255551547,0.208461404,0.877779245,0.050888997,0.060151525,0,0.070219994,0.837000012,1,,Saint-Gobain Glass,SGG PLANITHERM FUTUR N II 4mm,15528686, ,256,1457603948,0,0.877779245,0.579559267,
5230,SG400 Starphire_6.PPG,IGDB v17.4,1,0,5.664200306,0.724209368,0.176886439,0.155791238,0.877854764,0.064303033,0.071901761,0,0.115000002,0.839999974,1.000344634,,PPG Industries,Sungate® 400 Starphire®,15593969,#,256,1457603948,0,0.877854764,0.724209368,
1817,045_000000_3_0Clr.EMN,IGDB v31.0,1,0,7.139999866,0.702429652,0.068341494,0.07013502,0.87792784,0.081070021,0.08159408,0,0.839999974,0.839999974,0.588,,Eastman Chemical Company,Saflex® R series,15659757,#,256,1457603949,0,0.87792784,0.702429652,
17180,PLANILUX_8.SGI,IGDB v33.0,1,0,7.909999847,0.771531165,0.068670809,0.068217926,0.878098011,0.07804314,0.077972971,0,0.839999974,0.839999974,1,,Saint Gobain Glass India,Planilux,15659757, ,256,1457603950,0,0.878098011,0.771531165,
4330,stratobel 44.2.gvb,IGDB v43.0,1,0,8.460000038,0.728625834,0.067483485,0.067483485,0.878174901,0.07857246,0.07857246,0,0.839999974,0.839999974,0.754000008,,AGC Glass Europe,Stratobel 44.2,15528685, ,256,1457603950,0,0.878174901,0.728625834,
4441,stratophone 44.2.gvb,IGDB v43.0,1,0,8.460000038,0.728625834,0.067483485,0.067483485,0.878174901,0.07857246,0.07857246,0,0.839999974,0.839999974,0.754000008,,AGC Glass Europe,Stratophone 44.2,15528685, ,256,1457603951,0,0.878174901,0.728625834,
4215,stratobel 44.1.gvb,IGDB v43.0,1,0,8.079999924,0.742413521,0.068083227,0.068083227,0.878304839,0.078574143,0.078574143,0,0.839999974,0.839999974,0.853999972,,AGC Glass Europe,Stratobel 44.1,15594221, ,256,1457603952,0,0.878304839,0.742413521,
4442,stratophone 44.1.gvb,IGDB v43.0,1,0,8.079999924,0.742413521,0.068083227,0.068083227,0.878304839,0.078574143,0.078574143,0,0.839999974,0.839999974,0.853999972,,AGC Glass Europe,Stratophone 44.1,15594221, ,256,1457603952,0,0.878304839,0.742413521,
11570,CG_Prem2T_10.gre,IGDB v45.0,1,0,9.753600121,0.591201782,0.282418013,0.205449209,0.878372133,0.051367693,0.06191789,0,0.04114588,0.839999974,1.000344634,,Guardian Europe,ClimaGuard Premium2 T on Float ExtraClear 10mm,15528686,#,256,1457603953,0,0.878372133,0.591201782,
1804,015_000000_4_0Clr.EMN,IGDB v31.0,1,0,8.380000114,0.740067899,0.08319854,0.083688021,0.878481567,0.093833275,0.09393587,0,0.839999974,0.839999974,0.782000005,,Eastman Chemical Company,Saflex® R series,15659758,#,256,1457603954,0,0.878481567,0.740067899,
3403,SGN7865W6.grd,IGDB v30.0,1,0,5.842000008,0.703617811,0.180663198,0.155503169,0.878493488,0.052663457,0.060341276,0,0.089112595,0.839999974,1.000344634,,Guardian,SunGuard® Neutral 78/65 on 6mm UltraWhite,15659504,#,256,1457603954,0,0.878493488,0.703617811,
11013,PLANITHERM LUX 8mm.SGG,IGDB v20.0,1,0,8,0.686381221,0.14597635,0.111694314,0.878546596,0.054701649,0.065266028,0,0.082000002,0.837000012,1,,Saint-Gobain Glass,SGG PLANITHERM LUX 8mm,15528686, ,256,1457603955,0,0.878546596,0.686381221,
26110,SGIS20W5.grd,IGDB v33.0,1,0,4.622799873,0.790289223,0.097901285,0.095419846,0.878637314,0.090296768,0.090613186,0,0.839999974,0.198165312,1.000344634,,Guardian,SunGuard® IS 20 Interior Surface on UltraWhite 5mm,15659505,#,256,1457603956,0,0.878637314,0.790289223,
2020,Clr-8.CIG,IGDB v43.0,1,0,7.800000191,0.751231432,0.068807013,0.070207134,0.878691494,0.083130337,0.083451964,0,0.839999974,0.839999974,1,,Cardinal Glass Industries,Float Glass - 8mm,15725293,#,256,1457603956,0,0.878691494,0.751231432,
2089,Clear-L78.CIG,IGDB v20.0,1,0,7.730000019,0.716692209,0.076821767,0.075664788,0.878713608,0.091115452,0.090780839,0,0.839999974,0.839999974,0.575999975,,Cardinal Glass Industries,Clear-3 / .060 PVB / Clear-3,15594222,#,256,1457603957,0,0.878713608,0.716692209,
1036,CS63_2.afg,IGDB v28.0,1,0,2.24000001,0.618909836,0.27358982,0.235497281,0.878759384,0.048959207,0.057520386,0,0.069534935,0.839999974,1,,AGC Glass Co. N.A.,Comfort Select™ 63 on clear,15659504,#,256,1457603958,0,0.878759384,0.618909836,
3074,C_Lam44.1.grd,IGDB v15.4,1,0,8.432799339,0.721201062,0.069242664,0.06818819,0.878849268,0.081457645,0.081072018,0,0.839999974,0.839999974,0.747662425,,Guardian,"Clear laminate (4mm+.030""PVB+4mm)",15594222,#,256,1457603958,0,0.878849268,0.721201062,
11321,PLT FUTUR N 5mm.SGG,IGDB v16.4,1,0,5,0.566333413,0.272301733,0.211619541,0.878878295,0.048295006,0.058222927,0,0.059,0.837000012,1,,Saint-Gobain Glass,SGG PLANITHERM FUTUR N 5mm,15528686, ,256,1457603959,0,0.878878295,0.566333413,
11536,CG_Dry_4.gre,IGDB v33.0,1,0,3.835399866,0.790895462,0.102355368,0.10112489,0.878922105,0.098187774,0.098974578,0,0.200011268,0.839999974,1.000344634,,Guardian Europe,ClimaGuard Dry on Float ExtraClear 4mm,15594224,#,256,1457603960,0,0.878922105,0.790895462,
5229,SG400 Starphire_5.PPG,IGDB v17.4,1,0,4.673600197,0.727743447,0.177104488,0.157864913,0.878948748,0.06439168,0.071972534,0,0.115000002,0.839999974,1.000344634,,PPG Industries,Sungate® 400 Starphire®,15593969,#,256,1457603960,0,0.878948748,0.727743447,
11334,PLT ULTRA N 5mm.SGG,IGDB v16.4,1,0,5,0.573351204,0.291876316,0.225335136,0.879108906,0.044683233,0.047500625,0,0.037,0.837000012,1,,Saint-Gobain Glass,SGG PLANITHERM ULTRA N 5mm,15659757, ,256,1457603961,0,0.879108906,0.573351204,
3288,CGIS-20c2.3.grd,IGDB v18.1,1,0,2.286000013,0.7819103,0.0990429,0.096278571,0.879127443,0.092805162,0.092926167,0,0.839999974,0.198165298,1.000344992,,Guardian,"ClimaGuard IS-20, Interior Surface LE on 2.3mm Clr",15659504,#,256,1457603962,0,0.879127443,0.7819103,
265,Clr-4_3.bsf,IGDB v16.3,1,0,3.302000046,0.803416789,0.092908092,0.094715543,0.879258692,0.103416838,0.10366676,0,0.839999974,0.95599997,0.932847321,,Saint-Gobain Solar Gard LLC,4 Mil Clear,15659759,#,256,1457603962,0,0.879258692,0.803416789,
11548,CG_Prem_4.gre,IGDB v33.0,1,0,3.835399866,0.575116038,0.327207714,0.27711466,0.879315138,0.046778582,0.058633871,0,0.038410243,0.839999974,1.000344634,,Guardian Europe,ClimaGuard Premium on Float ExtraClear 4mm,15463150,#,256,1457603963,0,0.879315138,0.575116038,
11416,BIOCLEAN II DIAMANT 6mm.SGG,IGDB v17.2,1,0,6,0.867011189,0.103015795,0.102050863,0.879392028,0.112843722,0.112425074,0,0.837000012,0.837000012,1,,Saint-Gobain Glass,SGG BIOCLEAN II DIAMANT 6mm,15462898, ,256,1457603964,0,0.879392028,0.867011189,
2008,x89-5.CIG,IGDB v29.0,1,0,4.699999809,0.727003396,0.090063408,0.094373658,0.879486442,0.0701712,0.070194617,0,0.192298919,0.839999974,1,,Cardinal Glass Industries,x89 on 5mm Clear,15659504,#,256,1457603964,0,0.879486442,0.727003396,
14703,EUROFLOAT12.GTS,IGDB v41.0,1,0,11.80000019,0.738546669,0.069596909,0.069596909,0.879546821,0.0808044,0.0808044,0,0.839999974,0.839999974,1,,Glas Trösch AG,Clear EUROFLOAT 12 mm,15660012, ,256,1457603965,0,0.879546821,0.738546669,
1137,60SG6_NUV.DUP,IGDB v17.1,1,0,7.820000172,0.739164233,0.072144784,0.07191553,0.879558921,0.079525895,0.079408504,0,0.839999974,0.839999974,0.58099997,,DuPont,SentryGlas® NUV,15659759,#,256,1457603966,0,0.879558921,0.739164233,
7111,ip_ipl6E.ipe,IGDB v17.0,1,0,6,0.567707896,0.310743421,0.221227959,0.879698336,0.047725596,0.054422803,0,0.037,0.837000012,1,,INTERPANE GLAS INDUSTRIE AG,iplus E - 6 mm,15659758,#,256,1457603966,0,0.879698336,0.567707896,
266,Clr-7_3.bsf,IGDB v16.3,1,0,3.378200054,0.802126527,0.090682864,0.092630669,0.879736364,0.101989262,0.102189399,0,0.839999974,0.95599997,0.891310513,,Saint-Gobain Solar Gard LLC,7 Mil Clear,15594224,#,256,1457603967,0,0.879736364,0.802126527,
5228,SG400 Starphire_4.PPG,IGDB v17.4,1,0,3.911599874,0.73047936,0.177281424,0.159505278,0.879793346,0.06445764,0.072035007,0,0.115000002,0.839999974,1.000344634,,PPG Industries,Sungate® 400 Starphire®,15593969,#,256,1457603968,0,0.879793346,0.73047936,
11564,CG_Prem2_10.gre,IGDB v45.0,1,0,9.753600121,0.577253938,0.292366445,0.214189425,0.879867077,0.047355693,0.057358883,0,0.038704135,0.839999974,1.000344634,,Guardian Europe,ClimaGuard Premium2 on Float ExtraClear 10mm,15528686,#,256,1457603969,0,0.879867077,0.577253938,
6025,RoomsideLE.vir,IGDB v31.0,1,0,5.659999847,0.705538929,0.111211553,0.111675546,0.879879713,0.073712863,0.0723961,0,0.839999974,0.159516856,1,,Viracon,ITO on Clear,15659760,#,256,1457603969,0,0.879879713,0.705538929,
2912,10_38clami.xyg,IGDB v17.2,1,0,10.27999973,0.723180592,0.066890076,0.066658236,0.88001585,0.073324159,0.073496424,0,0.839999974,0.839999974,0.879000008,,XYG Glass,_XYG Lami 5C+015CPVB+5C,15594477, ,256,1457603970,0,0.88001585,0.723180592,
7180,ip6vsg76.ipe,IGDB v15.1,1,0,6.760000229,0.73941499,0.071200036,0.071200036,0.880070329,0.082058892,0.082058892,0,0.839999974,0.839999974,0.704999983,,INTERPANE GLAS INDUSTRIE AG,Laminate 33.2,15659758,#,256,1457603971,0,0.880070329,0.73941499,
2160,i89-4.CIG,IGDB v21.0,1,0,4.059999943,0.714314461,0.100982152,0.099942267,0.880074799,0.078794442,0.076723151,0,0.839999974,0.149000004,1,,Cardinal Glass Industries,i89 on 4mm Clear,15593970,#,256,1457603971,0,0.880074799,0.714314461,
6988,HanGlas 6PLA FNII.HGI,IGDB v24.0,1,0,6,0.565056801,0.210130095,0.27232343,0.880283475,0.05839381,0.048395429,0,0.837000012,0.059,1,,Hankuk Glass Industries Inc.,HanGlas PLA FN¥± 6mm,15528942, ,256,1457603972,0,0.880283475,0.565056801,
6987,HanGlas 6PLA FN.HGI,IGDB v24.0,1,0,6,0.565056801,0.210130095,0.27232343,0.880283475,0.05839381,0.048395429,0,0.837000012,0.059,1,,Hankuk Glass Industries Inc.,HanGlas PLA FN 6mm,15528942, ,256,1457603973,0,0.880283475,0.565056801,
4375,Planibel Top Nplus T 4.gvb,IGDB v43.0,1,0,3.849999905,0.613780797,0.285953522,0.243738368,0.880469441,0.062232029,0.075760759,0,0.039999999,0.839999974,1,,AGC Glass Europe,Planibel Top N+T 4 mm,15331826, ,256,1457603973,0,0.880469441,0.613780797,
11374,PLANITHERM MAX 4mm.SGG,IGDB v17.2,1,0,4,0.649287403,0.210318133,0.161705747,0.880479991,0.04488156,0.051136483,0,0.048,0.837000012,1,,Saint-Gobain Glass,SGG PLANITHERM MAX 4mm,15397615, ,256,1457603974,0,0.880479991,0.649287403,
5227,SG400 Starphire_3.PPG,IGDB v17.4,1,0,3.276599884,0.732771933,0.17744115,0.160886928,0.880490661,0.064526431,0.072064064,0,0.115000002,0.839999974,1.000344634,,PPG Industries,Sungate® 400 Starphire®,15593969,#,256,1457603975,0,0.880490661,0.732771933,
14153,EN2plus_EF10.GTS,IGDB v43.0,1,0,9.800000191,0.551094055,0.287194788,0.181637958,0.880701423,0.042588085,0.047978431,0,0.041200358,0.839999974,1,,Glas Trösch AG,EN2plus on Clear EUROFLOAT 10 mm,15660012, ,256,1457603975,0,0.880701423,0.551094055,
6500,CL_8.TGI,IGDB v25.0,1,0,7.800000191,0.771473527,0.077730723,0.077743337,0.880710125,0.087526895,0.087501064,0,0.839999974,0.839999974,1,,Taiwan Glass Ind. Corp.,CL_8.TGI,15725294, ,256,1457603976,0,0.880710125,0.771473527,
14740,EN2plus_LUXARF_EF10-10-4.GTS,IGDB v43.0,1,0,21.12000084,0.472870082,0.274741381,0.124492958,0.880747259,0.010451423,0.010507048,0,0.041200358,0.827350676,0.788999975,,Glas Trösch AG,EN2plus and LUXAR F on Clear EUROFLOAT 10-10-4 mm,15398120, ,256,1457603977,0,0.880747259,0.472870082,
7000,PETUNCTD.VTI,IGDB v32.0,1,0,0.050999999,0.862182558,0.104671702,0.104671702,0.880777359,0.108149946,0.108149946,0.207000002,0.657999992,0.657999992,0.140000001,,Visionwall,PET Film,15659506,#,256,1457603977,0,0.880777359,0.862182558,
8634,SafetyShield 800.mwf,IGDB v27.0,1,0,3.342640162,0.803994715,0.085051641,0.087105088,0.880886018,0.095474482,0.095971964,0,0.839999974,0.903687239,1.000344634,,Madico Inc.,SAFETYSHIELD 800,15594224,#,256,1457603978,0,0.880886018,0.803994715,
3287,CGIS-20c2.0.grd,IGDB v18.1,1,0,1.854200006,0.789777815,0.100087568,0.096863508,0.880898893,0.092993125,0.093085729,0,0.839999974,0.198165298,1.000344992,,Guardian,"ClimaGuard IS-20, Interior Surface LE on 2.0mm Clr",15659761,#,256,1457603979,0,0.880898893,0.789777815,
2065,101SGP-C.CIG,IGDB v20.0,1,0,10.39999962,0.709184885,0.072878137,0.073035769,0.8809039,0.087524973,0.087437741,0,0.839999974,0.839999974,0.59799999,,Cardinal Glass Industries,Clear-4 / .090 SGP / Clear-4,15659758,#,256,1457603979,0,0.8809039,0.709184885,
3018,Clear_10.grd,IGDB v43.0,1,0,9.067799568,0.759164035,0.072357371,0.071129248,0.880918443,0.082813077,0.082487017,0,0.839999974,0.839999974,1.000344634,,Guardian,10 mm Clear Float Glass,15725549,#,256,1457603980,0,0.880918443,0.759164035,
9562,Clear_8.CAG,IGDB v29.0,1,0,7.78000021,0.758123219,0.076623686,0.078069694,0.881202996,0.088727526,0.089109108,0,0.839999974,0.839999974,1,,"AVIC (Hainan) Special Glass Materials Co., Ltd",Clear_8.CAG,15725549, ,256,1457603981,0,0.881202996,0.758123219,
3248,CG8070c60.grd,IGDB v20.0,1,0,5.613399982,0.67024982,0.176643312,0.137999058,0.881248355,0.057523899,0.064694136,0,0.094585329,0.839999974,1.000344634,,Guardian,ClimaGuard 80/70 on 6mm Clear,15659759,#,256,1457603982,0,0.881248355,0.67024982,
3073,C_Lam33.2.grd,IGDB v15.4,1,0,7.467599869,0.728285074,0.069972068,0.068977818,0.881328285,0.081632957,0.081287406,0,0.839999974,0.839999974,0.56766963,,Guardian,"Clear laminate (3mm+.060""PVB+3mm)",15528687,#,256,1457603982,0,0.881328285,0.728285074,
1225,FL6.amg,IGDB v17.1,1,0,5.869999886,0.759004951,0.065403946,0.065403946,0.881506741,0.074596524,0.074596524,0,0.839999974,0.839999974,1,,Asahimas,Indoflot Clear 6.0,15660013, ,256,1457603983,0,0.881506741,0.759004951,
1830,090_000000_2_7Clr.EMN,IGDB v31.0,1,0,7.690000057,0.69673115,0.067530431,0.066446163,0.881548345,0.078877583,0.078621395,0,0.839999974,0.839999974,0.453000009,,Eastman Chemical Company,Saflex® R series,15528942,#,256,1457603983,0,0.881548345,0.69673115,
264,Clr-2-_3.bsf,IGDB v16.3,1,0,3.251199961,0.810612798,0.089704335,0.090506904,0.881568909,0.098930582,0.098945163,0,0.839999974,0.952000022,0.965730727,,Saint-Gobain Solar Gard LLC,2 Mil Clear,15659760,#,256,1457603984,0,0.881568909,0.810612798,
26105,SGN7865W5.grd,IGDB v32.0,1,0,4.622799873,0.711241663,0.181150764,0.159194499,0.881651521,0.052922335,0.06044231,0,0.089112595,0.839999974,1.000344634,,Guardian,SunGuard® Neutral 78/65 on UltraWhite 5 mm,15659761,#,256,1457603985,0,0.881651521,0.711241663,
1607,Clear_10.CSG,IGDB v17.3,1,0,9.911999702,0.768176496,0.070010498,0.071216866,0.881758749,0.079837836,0.080552757,0,0.839999974,0.839999974,1,,China Southern Glass (CSG),Clear Float Glass,15660014,#,256,1457603985,0,0.881758749,0.768176496,
2145,CLG76L.CIG,IGDB v20.0,1,0,7.599999905,0.719583571,0.080364645,0.080406845,0.88185668,0.096615545,0.096757695,0,0.839999974,0.839999974,0.469999999,,Cardinal Glass Industries,Clear-2.7 / .090 PVB / Clear-2.7,15594223,#,256,1457603986,0,0.88185668,0.719583571,
11359,STADIP CLEAR 44-1.SGG,IGDB v25.0,1,0,8.380000114,0.749945581,0.069505252,0.069505252,0.88187021,0.079924226,0.079924226,0,0.837000012,0.837000012,0.708000004,,Saint-Gobain Glass,SGG STADIP CLEAR 44-1,15659758,#,256,1457603987,0,0.88187021,0.749945581,
11385,STADIP SILENCE CLEAR 44-1.SGG,IGDB v20.0,1,0,8.380000114,0.749945581,0.069505252,0.069505252,0.88187021,0.079924226,0.079924226,0,0.837000012,0.837000012,0.708000004,,Saint-Gobain Glass,SGG STADIP SILENCE CLEAR 44-1,15659758,#,256,1457603987,0,0.88187021,0.749945581,
11415,BIOCLEAN II DIAMANT 4mm.SGG,IGDB v17.2,1,0,4,0.87664187,0.103785984,0.103230335,0.882025421,0.112922601,0.11288587,0,0.837000012,0.837000012,1,,Saint-Gobain Glass,SGG BIOCLEAN II DIAMANT 4mm,15528434, ,256,1457603988,0,0.882025421,0.87664187,
15503,FL6.AFP,IGDB v43.0,1,0,5.809999943,0.785268843,0.069665305,0.069665305,0.88218087,0.07765051,0.07765051,0,0.839999974,0.839999974,1,,"AGC Flat Glass Philippines, Inc.",Float glass 6mm,15725550, ,256,1457603989,0,0.88218087,0.785268843,
1825,060_000000_3_0Clr.EMN,IGDB v31.0,1,0,7.519999981,0.706815302,0.067932107,0.067076325,0.882210791,0.07930921,0.079209268,0,0.839999974,0.839999974,0.537999988,,Eastman Chemical Company,Saflex® R series,15660014,#,256,1457603989,0,0.882210791,0.706815302,
11545,CG_nrG_8.gre,IGDB v33.0,1,0,7.747000217,0.695862532,0.157196477,0.127371341,0.882308424,0.053609151,0.060441431,0,0.091766357,0.839999974,1.000344634,,Guardian Europe,ClimaGuard nrG on Float ExtraClear 8mm,15660013,#,256,1457603990,0,0.882308424,0.695862532,
21016,PLANICLEAR 12mm.SGG,IGDB v44.0,1,0,12,0.787690818,0.071709722,0.070874341,0.882431149,0.079881787,0.079165235,0,0.839999974,0.839999974,1,,Saint-Gobain Glass,SGG PLANICLEAR 12mm,15725550, ,256,1457603991,0,0.882431149,0.787690818,
2063,76SGP-C.CIG,IGDB v25.2,1,0,7.679999828,0.720847249,0.073659897,0.073645599,0.882479727,0.087349273,0.087381922,0,0.839999974,0.839999974,0.523999989,,Cardinal Glass Industries,Clear-2.7 / .090 SGP / Clear-2.7,15659759,#,256,1457603991,0,0.882479727,0.720847249,
1829,090_000000_2_3Clr.EMN,IGDB v31.0,1,0,6.889999866,0.702875495,0.068869516,0.067229114,0.882496119,0.079617687,0.079309992,0,0.839999974,0.839999974,0.428000003,,Eastman Chemical Company,Saflex® R series,15463407,#,256,1457603992,0,0.882496119,0.702875495,
9708,6_Clear.VRD,IGDB v17.1,1,0,5.869999886,0.779326677,0.072872348,0.071707241,0.882506251,0.082410552,0.082097083,0,0.839999974,0.839999974,1,,Viridian,6mm VFloat™ Clear,15725550, ,256,1457603993,0,0.882506251,0.779326677,
6954,HanGlas Clear 8mm.HGI,IGDB v29.0,1,0,8,0.773809135,0.068079352,0.068079352,0.88257879,0.077771753,0.077771753,0,0.837000012,0.837000012,1,,Hankuk Glass Industries Inc.,HanGlas Hanlite Clear 8mm,15725550, ,256,1457603993,0,0.88257879,0.773809135,
9804,CLEAR6.LOF,IGDB v11.4,1,0,5.664199829,0.774427533,0.071721122,0.071721122,0.882593393,0.081343397,0.081343397,0,0.839999974,0.839999974,1,,Pilkington North America,Optifloat™ Clear,15725550,#,256,1457603994,0,0.882593393,0.774427533,
13007,N33HTC4.arc,IGDB v34.0,1,0,3.900000095,0.636317909,0.293920428,0.235684246,0.882630706,0.06982927,0.086108722,0,0.036600001,0.839999974,1,,arcon,arcon N33 HT on clear4,15332335, ,256,1457603995,0,0.882630706,0.636317909,
13006,N33C4.arc,IGDB v34.0,1,0,3.900000095,0.636317909,0.293920428,0.235684246,0.882630706,0.06982927,0.086108722,0,0.036600001,0.839999974,1,,arcon,arcon N33 on clear4,15332335, ,256,1457603995,0,0.882630706,0.636317909,
11464,PLANITHERM TOTAL+ 4mm.SGG,IGDB v20.0,1,0,4,0.672410131,0.188173935,0.162595645,0.88271302,0.045150187,0.058834024,0,0.059,0.837000012,1,,Saint-Gobain Glass,SGG PLANITHERM TOTAL+ 4mm,15528688, ,256,1457603996,0,0.88271302,0.672410131,
11569,CG_Prem2T_8.gre,IGDB v45.0,1,0,7.747000217,0.605188668,0.277486205,0.214270279,0.882795453,0.045350503,0.055679012,0,0.04114588,0.839999974,1.000344634,,Guardian Europe,ClimaGuard Premium2 T on Float ExtraClear 8mm,15594223,#,256,1457603997,0,0.882795453,0.605188668,
890,CLR_6.AFG,IGDB v11.4,1,0,5.715000153,0.800633788,0.069151476,0.068723828,0.882905602,0.076463021,0.076257803,0,0.839999974,0.839999974,1,,AGC Glass Co. N.A.,Float Glass,15790830,#,256,1457603997,0,0.882905602,0.800633788,
1109,BRT_VSN30_6.DUP,IGDB v16.2,1,0,7.079999924,0.736118734,0.072764941,0.071114421,0.882913053,0.080532014,0.079576068,0,0.839999974,0.839999974,0.713999987,,DuPont,Butacite® G Brite Vision,15594478,#,256,1457603998,0,0.882913053,0.736118734,
11046,PLT ULTRA N II 4mm.SGG,IGDB v25.0,1,0,4,0.59087652,0.312424183,0.264230639,0.882935703,0.049094971,0.058770098,0,0.037,0.837000012,1,,Saint-Gobain Glass,SGG PLANITHERM ULTRA N II 4mm,15528943, ,256,1457603999,0,0.882935703,0.59087652,
