Repository: katsuya0719/visEPlus

File: static/csv/glass.csv (part 28 of 30)
ID,Name,Source,SpectralData,AngularFunction,Thickness,Tsol,Rsol1,Rsol2,Tvis,Rvis1,Rvis2,Tir,emis1,emis2,Conductivity,Comment,Manufacturer,ProductName,Color,Certification,Status,Timestamp,Specularity,Tvis2,Tsol2,MaterialID
273,GG-7_3.bsf,IGDB v16.3,1,0,3.378200054,0.814940989,0.092123143,0.090621166,0.882999241,0.100174166,0.099640541,0,0.953999996,0.839999974,0.891310513,,Saint-Gobain Solar Gard LLC,7 Mil Graffitigard,15594225,#,256,1457603999,0,0.882999241,0.814940989,
9003,Mak15_A00 Clear_5.BMS,IGDB v17.3,1,0,4.389999866,0.817010164,0.057956886,0.058514982,0.883139133,0.060434263,0.060703903,0,0.899999976,0.899999976,0.200000003,,Sheffield Plastics,Makrolon 15,15594225, ,256,1457604000,0,0.883139133,0.817010164,
1224,FL5.amg,IGDB v17.1,1,0,4.829999924,0.775248826,0.06700673,0.06700673,0.883197546,0.07591521,0.07591521,0,0.839999974,0.839999974,1,,Asahimas,Indoflot Clear 5.0,15660014, ,256,1457604001,0,0.883197546,0.775248826,
12017,Clear8mm.grm,IGDB v17.3,1,0,7.696199894,0.77945745,0.07374993,0.07291133,0.883371651,0.083630614,0.083419926,0,0.839999974,0.839999974,1.000344634,,Guardian Middle East,Float Glass,15791086,#,256,1457604001,0,0.883371651,0.77945745,
1810,030_000000_3_0Clr.EMN,IGDB v31.0,1,0,6.760000229,0.724452794,0.068721078,0.067960389,0.883470297,0.079475224,0.07931082,0,0.839999974,0.839999974,0.654999971,,Eastman Chemical Company,Saflex® R series,15725550,#,256,1457604002,0,0.883470297,0.724452794,
10501,XT_90_CL.TRO,IGDB v29.0,1,0,7.829999924,0.788615406,0.073294111,0.072984129,0.883574724,0.078664787,0.078393929,0,0.839999974,0.839999974,0.495000005,,TROSIFOL,3MMCLEAR/XT90/3MMCLEAR,15659761,#,256,1457604002,0,0.883574724,0.788615406,
1816,045_000000_2_7Clr.EMN,IGDB v31.0,1,0,6.539999962,0.715855718,0.067130253,0.068501927,0.88361758,0.078388862,0.078649469,0,0.839999974,0.839999974,0.569999993,,Eastman Chemical Company,Saflex® R series,15594478,#,256,1457604003,0,0.88361758,0.715855718,
2159,i89-3.CIG,IGDB v21.0,1,0,2.970000029,0.734592557,0.104778767,0.101235591,0.88361764,0.078959621,0.076955765,0,0.839999974,0.149000004,1,,Cardinal Glass Industries,i89 on 3mm Clear,15593971,#,256,1457604004,0,0.88361764,0.734592557,
103,CLEAR_6.DAT,IGDB v11.4,1,0,5.715000153,0.770675182,0.069975622,0.070237115,0.883647025,0.080394998,0.08039517,0,0.839999974,0.839999974,1,,Generic,Generic Clear Glass,15725550,#,256,1457604004,0,0.883647025,0.770675182,
11506,ExtraClear12.gre,IGDB v33.0,1,0,11.76019955,0.771741033,0.070388056,0.070423543,0.883725405,0.080096535,0.080122605,0,0.839999974,0.839999974,1.000344634,,Guardian Europe,Float ExtraClear 12mm,15791086,#,256,1457604005,0,0.883725405,0.771741033,
1815,045_000000_2_5Clr.EMN,IGDB v31.0,1,0,6.139999866,0.718291283,0.065848157,0.066995673,0.883930206,0.07657668,0.076909132,0,0.839999974,0.839999974,0.555999994,,Eastman Chemical Company,Saflex® R series,15660014,#,256,1457604006,0,0.883930206,0.718291283,
1102,60PVB6.DUP,IGDB v17.0,1,0,7.800000191,0.726336002,0.073915958,0.074347302,0.883945286,0.082101077,0.082348898,0,0.839999974,0.839999974,0.579999983,,DuPont,Butacite®,15660015,#,256,1457604007,0,0.883945286,0.726336002,
2064,77SGP-C.CIG,IGDB v25.2,1,0,7.71999979,0.726896703,0.073451295,0.073728465,0.884018004,0.087443978,0.087452151,0,0.839999974,0.839999974,0.624000013,,Cardinal Glass Industries,Clear-3 / .060 SGP / Clear-3,15725551,#,256,1457604007,0,0.884018004,0.726896703,
11320,PLT FUTUR N 4mm.SGG,IGDB v16.4,1,0,4,0.578122675,0.272838414,0.224894598,0.88406378,0.048547924,0.058407601,0,0.059,0.837000012,1,,Saint-Gobain Glass,SGG PLANITHERM FUTUR N 4mm,15594479, ,256,1457604008,0,0.88406378,0.578122675,
2007,x89-4.CIG,IGDB v29.0,1,0,3.900000095,0.73840636,0.091148578,0.096825466,0.884083509,0.071219884,0.071198903,0,0.192298919,0.839999974,1,,Cardinal Glass Industries,x89 on 4mm Clear,15725297,#,256,1457604008,0,0.884083509,0.73840636,
21024,PLANILUX 8mm.SGG,IGDB v45.0,1,0,8,0.787185848,0.071628138,0.07137005,0.884164572,0.080052957,0.080001459,0,0.839999974,0.839999974,1,,Saint-Gobain Glass,SGG PLANILUX 8mm,15725551,#,256,1457604009,0,0.884164572,0.787185848,
1822,060_000000_2_3Clr.EMN,IGDB v31.0,1,0,6.119999886,0.716781855,0.069378294,0.067915902,0.884188652,0.079798616,0.079567291,0,0.839999974,0.839999974,0.493000001,,Eastman Chemical Company,Saflex® R series,15594479,#,256,1457604010,0,0.884188652,0.716781855,
4118,OptifloatClear6mm.NSG,IGDB v35.0,1,0,5.900000095,0.783152461,0.071210578,0.071210578,0.884206831,0.080113031,0.080113031,0,0.839999974,0.839999974,1,,Pilkington,6mm Optifloat Clear,15725550, ,256,1457604011,0,0.884206831,0.783152461,
6980,HanGlas 5PLA FNII.HGI,IGDB v24.0,1,0,5,0.574976921,0.22117649,0.272737026,0.884293675,0.05841,0.048537381,0,0.837000012,0.059,1,,Hankuk Glass Industries Inc.,HanGlas PLA FN¥± 5mm,15594478, ,256,1457604011,0,0.884293675,0.574976921,
6979,HanGlas 5PLA FN.HGI,IGDB v24.0,1,0,5,0.574976921,0.22117649,0.272737026,0.884293675,0.05841,0.048537381,0,0.837000012,0.059,1,,Hankuk Glass Industries Inc.,HanGlas PLA FN 5mm,15594478, ,256,1457604012,0,0.884293675,0.574976921,
11563,CG_Prem2_8.gre,IGDB v45.0,1,0,7.747000217,0.590578198,0.293625921,0.230275139,0.884294331,0.048371084,0.058067136,0,0.038704135,0.839999974,1.000344634,,Guardian Europe,ClimaGuard Premium2 on Float ExtraClear 8mm,15528943,#,256,1457604013,0,0.884294331,0.590578198,
8206,01_Clear_8.syp,IGDB v15.4,1,0,8,0.771073818,0.071177393,0.071177393,0.884303629,0.080521032,0.080521032,0,0.839999974,0.839999974,1,,"SHANGHAI YAOHUA PILKINGTON GLASS CO.,LTD",Clear Float Glass,15725550, ,256,1457604014,0,0.884303629,0.771073818,
11333,PLT ULTRA N 4mm.SGG,IGDB v25.0,1,0,4,0.585331023,0.292592317,0.240155876,0.884350061,0.045295767,0.047520082,0,0.037,0.837000012,1,,Saint-Gobain Glass,SGG PLANITHERM ULTRA N 4mm,15660014,#,256,1457604014,0,0.884350061,0.585331023,
2088,Clear-L68.CIG,IGDB v20.0,1,0,6.929999828,0.732271492,0.077871583,0.076696619,0.88436377,0.091298833,0.091084488,0,0.839999974,0.839999974,0.549000025,,Cardinal Glass Industries,Clear-2.7 / .060 PVB / Clear-2.7,15594479,#,256,1457604015,0,0.88436377,0.732271492,
2402,UVS-80.alx,IGDB v43.0,1,0,8.112000465,0.740772724,0.071161181,0.070165642,0.884479523,0.081295498,0.081205241,0,0.839999974,0.839999974,0.518000007,,Allnex,Laminate with UV Curable Interlayer,15725551, ,256,1457604016,0,0.884479523,0.740772724,
2062,69SGP-C.CIG,IGDB v25.2,1,0,6.880000114,0.726854086,0.074006252,0.073806182,0.884603024,0.087438978,0.087397963,0,0.839999974,0.839999974,0.495999992,,Cardinal Glass Industries,Clear-2.3 / .090 SGP / Clear-2.3,15725551,#,256,1457604016,0,0.884603024,0.726854086,
21426,PLANITHERM XN II 10mm.SGG,IGDB v45.0,1,0,10,0.596638858,0.29666543,0.219670072,0.884711027,0.048572987,0.05911576,0,0.039485205,0.839999974,1,,Saint-Gobain Glass,SGG PLANITHERM XN II 10mm,15528943, ,256,1457604017,0,0.884711027,0.596638858,
17048,CLEAR_5.AIS,IGDB v33.0,1,0,4.789999962,0.808193982,0.080080554,0.080065481,0.884718001,0.079924501,0.07983733,0,0.839999974,0.839999974,1,,Asahi India Glass Limited,AIS Clear,15725551, ,256,1457604018,0,0.884718001,0.808193982,
1809,030_000000_2_7Clr.EMN,IGDB v31.0,1,0,6.159999847,0.727221072,0.068980969,0.068155162,0.884794295,0.079160333,0.078944653,0,0.839999974,0.839999974,0.638000011,,Eastman Chemical Company,Saflex® R series,15660014,#,256,1457604018,0,0.884794295,0.727221072,
21438,PLANITHERM XN 10mm.SGG,IGDB v45.0,1,0,10,0.602775335,0.290757954,0.217441231,0.88479501,0.0485464,0.059148066,0,0.050371546,0.839999974,1,,Saint-Gobain Glass,SGG PLANITHERM XN 10mm,15528942, ,256,1457604019,0,0.88479501,0.602775335,
1874,060DG_Structrl_CLR_3_0CLR.EMN,IGDB v33.0,1,0,7.519999981,0.736418664,0.073763289,0.074023113,0.884902298,0.081871241,0.082011022,0,0.839999974,0.839999974,0.537999988,,Eastman Chemical Company,Saflex® DG - Structural PVB,15594479,#,256,1457604020,0,0.884902298,0.736418664,
15015,LPTA4.AGC,IGDB v43.0,1,0,3.74000001,0.623921037,0.278155029,0.231111676,0.885119617,0.052879877,0.066347115,0,0.049555451,0.845873296,1,,"AGC ASAHI GLASS CO., LTD.",Low-E PureClear T 4mm,15332082, ,256,1457604020,0,0.885119617,0.623921037,
2087,Clear-L60.CIG,IGDB v20.0,1,0,6.159999847,0.745676696,0.077752635,0.078899264,0.885190845,0.091458827,0.091728695,0,0.839999974,0.839999974,0.68599999,,Cardinal Glass Industries,Clear-2.7 / .030 PVB / Clear-2.7,15594479,#,256,1457604021,0,0.885190845,0.745676696,
3247,CG8070c50.grd,IGDB v20.0,1,0,4.622799873,0.684122801,0.177505419,0.143883094,0.885317147,0.057880629,0.064843245,0,0.094585329,0.839999974,1.000344634,,Guardian,ClimaGuard 80/70 on 5mm Clear,15659760,#,256,1457604022,0,0.885317147,0.684122801,
9707,5_Clear.VRD,IGDB v17.1,1,0,4.929999828,0.787193656,0.073525749,0.072334327,0.885322571,0.082835704,0.082383513,0,0.839999974,0.839999974,1,,Viridian,5mm VFloat™ Clear,15725551, ,256,1457604022,0,0.885322571,0.787193656,
6334,VE2485.vir,IGDB v18.1,1,0,5.659999847,0.671479583,0.213616535,0.24102287,0.885403275,0.060757991,0.054811087,0,0.839999974,0.087508306,1,,Viracon,VE-85 on OptiWhite,15463154,#,256,1457604023,0,0.885403275,0.671479583,
14702,EUROFLOAT10.GTS,IGDB v41.0,1,0,9.800000191,0.764218628,0.071242593,0.071242593,0.885502696,0.081305504,0.081305504,0,0.839999974,0.839999974,1,,Glas Trösch AG,Clear EUROFLOAT 10 mm,15725550, ,256,1457604024,0,0.885502696,0.764218628,
1107,BRT_VSN15_6.DUP,IGDB v16.2,1,0,6.699999809,0.753720641,0.073095217,0.07197237,0.885564625,0.080378897,0.080506451,0,0.839999974,0.839999974,0.825999975,,DuPont,Butacite® G Brite Vision,15725550,#,256,1457604024,0,0.885564625,0.753720641,
6957,HanGlas Clear 6mm.HGI,IGDB v29.0,1,0,6,0.786348522,0.070267424,0.070267424,0.885585248,0.079500332,0.079500332,0,0.837000012,0.837000012,1,,Hankuk Glass Industries Inc.,HanGlas Hanlite Clear 6mm,15791087, ,256,1457604025,0,0.885585248,0.786348522,
1803,015_000000_3_0Clr.EMN,IGDB v32.0,1,0,6.380000114,0.73890245,0.067368962,0.067515589,0.885871232,0.07719247,0.077163599,0,0.839999974,0.839999974,0.750999987,,Eastman Chemical Company,Saflex® R series,15725550,#,256,1457604026,0,0.885871232,0.73890245,
1801,015_000000_2_5Clr.EMN,IGDB v31.0,1,0,5.380000114,0.746510744,0.070737869,0.069626473,0.885923266,0.079717912,0.079527922,0,0.839999974,0.839999974,0.728999972,,Eastman Chemical Company,Saflex® R series,15725551,#,256,1457604026,0,0.885923266,0.746510744,
3072,C_Lam33.1.grd,IGDB v15.4,1,0,6.705599785,0.748944402,0.070995286,0.07007397,0.885931134,0.082000971,0.081706136,0,0.839999974,0.839999974,0.702664196,,Guardian,"Clear laminate (3mm+.030""PVB+3mm)",15660015,#,256,1457604027,0,0.885931134,0.748944402,
350,SMIONE.SMT,IGDB v17.0,1,0,0.050999999,0.867652774,0.103531867,0.103463002,0.8859424,0.109240063,0.109618261,0.207000002,0.711000025,0.711000025,0.239999995,,Serious Materials Inc.,SMIONE,15659762,#,256,1457604028,0,0.8859424,0.867652774,
1808,030_000000_2_5Clr.EMN,IGDB v31.0,1,0,5.760000229,0.7353248,0.07024496,0.069043532,0.885949194,0.079850048,0.079686619,0,0.839999974,0.839999974,0.625,,Eastman Chemical Company,Saflex® R series,15660015,#,256,1457604028,0,0.885949194,0.7353248,
2207,clcl516.pgt,IGDB v13.1,1,0,8.380000114,0.704874218,0.068042204,0.067101039,0.886104286,0.075460628,0.074278027,0,0.839999974,0.839999974,0.495000005,,PGT Industries,PGT clear,15397871,#,256,1457604029,0,0.886104286,0.704874218,
5012,CLEAR_6.PPG,IGDB v11.4,1,0,5.664199829,0.770508885,0.072072148,0.072664805,0.886114657,0.084852621,0.085057527,0,0.839999974,0.839999974,1,,PPG Industries,Clear Glass,15791086,#,256,1457604030,0,0.886114657,0.770508885,
4450,advanced10tonclearlite_6.gvb,IGDB v45.0,1,0,5.849999905,0.579689682,0.33978799,0.279418588,0.886179149,0.062936224,0.071794219,0,0.032308038,0.841624022,1,,AGC Glass Europe,iplus Advanced 1.0T on Clearlite 6 mm,15528943,#,256,1457604030,0,0.886179149,0.579689682,
11015,PLANITHERM LUX 6mm.SGG,IGDB v20.0,1,0,6,0.710996151,0.147533402,0.118410058,0.88632983,0.055603534,0.06585265,0,0.082000002,0.837000012,1,,Saint-Gobain Glass,SGG PLANITHERM LUX 6mm,15594479, ,256,1457604031,0,0.88632983,0.710996151,
281,Clr-4-OSW_3.bsf,IGDB v16.3,1,0,3.302000046,0.819376945,0.095786527,0.094885267,0.886444211,0.105141826,0.104775086,0,0.953999996,0.839999974,0.932847321,,Saint-Gobain Solar Gard LLC,4 Mil Clear OSW-SRX,15659761,#,256,1457604032,0,0.886444211,0.819376945,
14152,EN2plus_EF8.GTS,IGDB v43.0,1,0,7.800000191,0.566282332,0.287996352,0.197413787,0.886656642,0.043081287,0.048043504,0,0.041200358,0.839999974,1,,Glas Trösch AG,EN2plus on Clear EUROFLOAT 8 mm,15725550, ,256,1457604032,0,0.886656642,0.566282332,
3017,Clear_80.grd,IGDB v43.0,1,0,7.467599869,0.783519924,0.073815323,0.072927691,0.886710584,0.082979463,0.082905747,0,0.839999974,0.839999974,1.000344634,,Guardian,8 mm Clear Float Glass,15791087,#,256,1457604033,0,0.886710584,0.783519924,
11459,PLANITHERM TOTAL+ 3mm.SGG,IGDB v20.0,1,0,3,0.684158623,0.189006701,0.169007301,0.88672483,0.045661323,0.058857217,0,0.059,0.837000012,1,,Saint-Gobain Glass,SGG PLANITHERM TOTAL+ 3mm,15528945, ,256,1457604034,0,0.88672483,0.684158623,
17179,PLANILUX_6.SGI,IGDB v33.0,1,0,5.947999954,0.805848598,0.071742728,0.07138098,0.88674885,0.079705104,0.079530947,0,0.839999974,0.839999974,1,,Saint Gobain Glass India,Planilux,15725551, ,256,1457604035,0,0.88674885,0.805848598,
11463,PLANITHERM ULTRA N 3mm.SGG,IGDB v20.0,1,0,3,0.59781456,0.31303677,0.276018381,0.886856318,0.049597863,0.059505034,0,0.037,0.837000012,1,,Saint-Gobain Glass,SGG PLANITHERM ULTRA N 3mm,15528944, ,256,1457604035,0,0.886856318,0.59781456,
1814,045_000000_2_3Clr.EMN,IGDB v31.0,1,0,5.739999771,0.728969038,0.069009386,0.067965947,0.886929333,0.078741819,0.078532718,0,0.839999974,0.839999974,0.541999996,,Eastman Chemical Company,Saflex® R series,15660015,#,256,1457604036,0,0.886929333,0.728969038,
10502,XTP_100_CL.TRO,IGDB v29.0,1,0,8.159999847,0.786674857,0.074116528,0.074669272,0.886985421,0.080342293,0.080701225,0,0.839999974,0.839999974,0.469999999,,TROSIFOL,3MMCLEAR/XTP100/3MMCLEAR,15594226,#,256,1457604037,0,0.886985421,0.786674857,
11568,CG_Prem2T_6.gre,IGDB v45.0,1,0,5.842000008,0.619077623,0.281676143,0.232808381,0.887023389,0.049605493,0.05963568,0,0.04114588,0.839999974,1.000344634,,Guardian Europe,ClimaGuard Premium2 T on Float ExtraClear 6mm,15594480,#,256,1457604037,0,0.887023389,0.619077623,
1123,35SGP.DUP,IGDB v16.2,1,0,7.210000038,0.745534539,0.072443679,0.071202673,0.887053251,0.079718143,0.079772405,0,0.839999974,0.839999974,0.68599999,,DuPont,SentryGlas® Plus,15791087,#,256,1457604038,0,0.887053251,0.745534539,
1136,35SGP6.DUP,IGDB v17.0,1,0,7.210000038,0.745515585,0.072443679,0.071202673,0.887053251,0.079718143,0.079772405,0,0.839999974,0.839999974,0.68599999,,DuPont,SentryGlas® Plus,15791087,#,256,1457604039,0,0.887053251,0.745515585,
1603,Clear_8.CSG,IGDB v17.3,1,0,7.910999775,0.779460847,0.071972445,0.071040876,0.887243569,0.080625601,0.0801071,0,0.839999974,0.839999974,1,,China Southern Glass (CSG),Clear Float Glass,15791086,#,256,1457604039,0,0.887243569,0.779460847,
8633,SafetyShield 700.mwf,IGDB v27.0,1,0,3.317240238,0.814208031,0.078918919,0.079797566,0.887496173,0.086419746,0.086640723,0,0.839999974,0.905993819,1.000344634,,Madico Inc.,SafetyShield 700,15660017,#,256,1457604040,0,0.887496173,0.814208031,
11544,CG_nrG_6.gre,IGDB v33.0,1,0,5.842000008,0.714310288,0.158352599,0.133657902,0.887591839,0.054041788,0.060668819,0,0.091766357,0.839999974,1.000344634,,Guardian Europe,ClimaGuard nrG on Float ExtraClear 6mm,15660270,#,256,1457604041,0,0.887591839,0.714310288,
2006,x89-3.CIG,IGDB v29.0,1,0,3,0.759613097,0.092513576,0.100902691,0.887614012,0.071457736,0.071340621,0,0.192298919,0.839999974,1,,Cardinal Glass Industries,x89 on 3mm Clear,15725298,#,256,1457604042,0,0.887614012,0.759613097,
7199,ip_fl_6.ipe,IGDB v17.0,1,0,6,0.788000226,0.074122824,0.074122824,0.887732267,0.082783073,0.082783073,0,0.837000012,0.837000012,1,,INTERPANE GLAS INDUSTRIE AG,Float 6 mm,15791087,#,256,1457604042,0,0.887732267,0.788000226,
1138,45PVB6.DUP,IGDB v17.3,1,0,7.440000057,0.739455342,0.06805326,0.068507656,0.887842178,0.074364886,0.074995562,0,0.839999974,0.839999974,0.637000024,,DuPont,45PVB6,15725551,#,256,1457604043,0,0.887842178,0.739455342,
4203,planibel clear 6.gvb,IGDB v43.0,1,0,5.849999905,0.809469581,0.071972817,0.071972817,0.887866914,0.079266958,0.079266958,0,0.839999974,0.839999974,1,,AGC Glass Europe,Planibel Clear 6 mm,15791087, ,256,1457604044,0,0.887866914,0.809469581,
4431,stratophone 33.2.gvb,IGDB v43.0,1,0,6.079999924,0.759120405,0.069543026,0.069543026,0.888123631,0.079257675,0.079257675,0,0.839999974,0.839999974,0.702000022,,AGC Glass Europe,stratophone 33.2,15594479, ,256,1457604044,0,0.888123631,0.759120405,
4331,stratobel 33.2.gvb,IGDB v43.0,1,0,6.079999924,0.759120405,0.069543026,0.069543026,0.888123631,0.079257675,0.079257675,0,0.839999974,0.839999974,0.702000022,,AGC Glass Europe,Stratobel 33.2,15594479, ,256,1457604045,0,0.888123631,0.759120405,
21015,PLANICLEAR 10mm.SGG,IGDB v44.0,1,0,10,0.807330608,0.073016144,0.073051326,0.888202369,0.080357343,0.080140494,0,0.839999974,0.839999974,1,,Saint-Gobain Glass,SGG PLANICLEAR 10mm,15725551, ,256,1457604046,0,0.888202369,0.807330608,
2922,Clear_8.XYG,IGDB v34.0,1,0,7.869999886,0.780331194,0.076564871,0.076091051,0.88823092,0.085906073,0.086001143,0,0.839999974,0.839999974,1,,XYG Glass,Clear_8,15791087, ,256,1457604046,0,0.88823092,0.780331194,
3071,3C+015+3C.grd,IGDB v15.4,1,0,6.324599743,0.763546526,0.071713895,0.070861131,0.888246417,0.08219476,0.08191707,0,0.839999974,0.839999974,0.816890419,,Guardian,"Clear laminate (3mm+.015""PVB+3mm)",15725551,#,256,1457604047,0,0.888246417,0.763546526,
4214,stratobel 33.1.gvb,IGDB v43.0,1,0,6.079999924,0.77352941,0.070170373,0.070170373,0.888247609,0.079259388,0.079259388,0,0.839999974,0.839999974,0.815999985,,AGC Glass Europe,Stratobel 33.1,15660015, ,256,1457604048,0,0.888247609,0.77352941,
4432,stratophone 33.1.gvb,IGDB v43.0,1,0,6.079999924,0.77352941,0.070170373,0.070170373,0.888247609,0.079259388,0.079259388,0,0.839999974,0.839999974,0.815999985,,AGC Glass Europe,stratophone 33.1,15660015, ,256,1457604048,0,0.888247609,0.77352941,
1101,30PVB6.DUP,IGDB v17.0,1,0,7.039999962,0.747496843,0.070078231,0.070852742,0.888281643,0.077128522,0.077128276,0,0.839999974,0.839999974,0.71450001,,DuPont,Butacite®,15725551,#,256,1457604049,0,0.888281643,0.747496843,
2401,UVS-40.alx,IGDB v43.0,1,0,7.096000195,0.761910915,0.072578028,0.071638532,0.888315499,0.082009032,0.081685178,0,0.839999974,0.839999974,0.652999997,,Allnex,Laminate with UV Curable Interlayer,15791087, ,256,1457604050,0,0.888315499,0.761910915,
9803,CLEAR5.LOF,IGDB v11.4,1,0,4.698999882,0.796405733,0.074158527,0.074158527,0.888338447,0.081975706,0.081975706,0,0.839999974,0.839999974,1,,Pilkington North America,Optifloat™ Clear,15791087,#,256,1457604050,0,0.888338447,0.796405733,
287,Clr-4-Sentinel OSW_3.bsf,IGDB v17.1,1,0,3.302000046,0.810325086,0.086617425,0.085703887,0.888437629,0.095534705,0.095179863,0,0.899999976,0.839999974,0.932847321,,Saint-Gobain Solar Gard LLC,Sentinel 4 Mil Clear OSW,15594481,#,256,1457604051,0,0.888437629,0.810325086,
2158,i89-2.CIG,IGDB v21.0,1,0,2.200000048,0.748060286,0.10757333,0.10223446,0.888483524,0.07925497,0.077304825,0,0.839999974,0.149000004,1,,Cardinal Glass Industries,i89 on 2.2mm Clear,15659764,#,256,1457604052,0,0.888483524,0.748060286,
11562,CG_Prem2_6.gre,IGDB v45.0,1,0,5.842000008,0.603784919,0.291090995,0.243320212,0.888525963,0.04507288,0.054509901,0,0.038704135,0.839999974,1.000344634,,Guardian Europe,ClimaGuard Premium2 on Float ExtraClear 6mm,15594480,#,256,1457604052,0,0.888525963,0.603784919,
3239,CG8070c40.grd,IGDB v20.0,1,0,3.835399866,0.695490241,0.178233951,0.148867399,0.888557911,0.058187939,0.064951912,0,0.094585329,0.839999974,1.000344634,,Guardian,ClimaGuard 80/70 on 4mm Clear,15725553,#,256,1457604053,0,0.888557911,0.695490241,
1802,015_000000_2_7Clr.EMN,IGDB v31.0,1,0,5.78000021,0.742609084,0.067002691,0.067073919,0.888596356,0.076574825,0.076552145,0,0.839999974,0.839999974,0.737999976,,Eastman Chemical Company,Saflex® R series,15791087,#,256,1457604054,0,0.888596356,0.742609084,
5073,Strph_25.PPG,IGDB v17.4,1,0,25.39999962,0.799006104,0.071747676,0.073061354,0.888653874,0.080082119,0.08082936,0,0.839999974,0.839999974,1.000344634,,PPG Industries,Starphire®,15791088,#,256,1457604054,0,0.888653874,0.799006104,
7110,ip_ipl4E.ipe,IGDB v17.0,1,0,4,0.587864816,0.31181556,0.246021777,0.888750792,0.048476934,0.054645654,0,0.037,0.837000012,1,,INTERPANE GLAS INDUSTRIE AG,iplus E - 4 mm,15725552,#,256,1457604055,0,0.888750792,0.587864816,
3068,2.3C+030+3C.grd,IGDB v39.0,1,0,6.019800186,0.759916365,0.071723767,0.070871957,0.888769209,0.082229123,0.081963986,0,0.839999974,0.839999974,0.680165112,,Guardian,"Clear laminate (2.3mm+.030""PVB+3mm)",15660016,#,256,1457604056,0,0.888769209,0.759916365,
3069,Lam030Lam.grd,IGDB v17.4,1,0,6.045200348,0.760840178,0.071753576,0.07090199,0.888802469,0.082231045,0.081969075,0,0.839999974,0.839999974,0.680165112,,Guardian,"Clear laminate (lami+.030""PVB+lami)",15660016,#,256,1457604056,0,0.888802469,0.760840178,
3231,CGIS-30_8070c6.grd,IGDB v27.0,1,0,5.613399982,0.664595962,0.167521939,0.109119579,0.88883394,0.046337038,0.050612349,0,0.094585329,0.302138984,1.000344634,,Guardian,ClimaGuard HiLightR 803 on 6.0mm clear,15659762,#,256,1457604057,0,0.88883394,0.664595962,
11567,CG_Prem2T_5.gre,IGDB v45.0,1,0,4.851399899,0.626551032,0.278845072,0.238036886,0.889232934,0.046136901,0.056058556,0,0.04114588,0.839999974,1.000344634,,Guardian Europe,ClimaGuard Premium2 T on Float ExtraClear 5mm,15594481,#,256,1457604058,0,0.889232934,0.626551032,
11505,ExtraClear10.gre,IGDB v33.0,1,0,9.753600121,0.794013321,0.071872674,0.071899183,0.889315784,0.080579527,0.080582239,0,0.839999974,0.839999974,1.000344634,,Guardian Europe,Float ExtraClear 10mm,15856623,#,256,1457604059,0,0.889315784,0.794013321,
1113,90PVB6.DUP,IGDB v17.0,1,0,8.569999695,0.718707204,0.065938085,0.066438675,0.8893978,0.07278955,0.072965764,0,0.839999974,0.839999974,0.501999974,,DuPont,Butacite®,15660015,#,256,1457604059,0,0.8893978,0.718707204,
2061,61SGP-C.CIG,IGDB v25.2,1,0,6.119999886,0.750469148,0.075407237,0.075063698,0.889492214,0.087633915,0.087634839,0,0.839999974,0.839999974,0.568000019,,Cardinal Glass Industries,Clear-2.3 / .060 SGP / Clear-2.3,15725552,#,256,1457604060,0,0.889492214,0.750469148,
1856,030Q_ACOUSTIC_CLR_3_0CLR.EMN,IGDB v33.0,1,0,6.760000229,0.758410096,0.074439645,0.074831724,0.889578581,0.082024246,0.082331538,0,0.839999974,0.839999974,0.654999971,,Eastman Chemical Company,Saflex® QS - Acoustic PVB,15725552,#,256,1457604061,0,0.889578581,0.758410096,
11332,PLT ULTRA N 3mm.SGG,IGDB v16.4,1,0,3,0.59786737,0.293152481,0.256391406,0.889615536,0.045429986,0.04753961,0,0.037,0.837000012,1,,Saint-Gobain Glass,SGG PLANITHERM ULTRA N 3mm,15725552, ,256,1457604061,0,0.889615536,0.59786737,
21437,PLANITHERM XN 8mm.SGG,IGDB v44.0,1,0,8,0.614994884,0.29035902,0.229860723,0.889825404,0.048425168,0.059060212,0,0.050433945,0.839999974,1,,Saint-Gobain Glass,SGG PLANITHERM XN 8mm,15594735, ,256,1457604062,0,0.889825404,0.614994884,
6504,CL_6.TGI,IGDB v25.0,1,0,6,0.79057008,0.075898521,0.075898521,0.889908433,0.085226618,0.085226618,0,0.839999974,0.839999974,1,,Taiwan Glass Ind. Corp.,CL_6.TGI,15791087, ,256,1457604063,0,0.889908433,0.79057008,
11358,STADIP CLEAR 33-1.SGG,IGDB v25.0,1,0,6.380000114,0.777784288,0.071272723,0.071272723,0.88994211,0.080347054,0.080347054,0,0.837000012,0.837000012,0.652999997,,Saint-Gobain Glass,SGG STADIP CLEAR 33-1,15725552,#,256,1457604063,0,0.88994211,0.777784288,
11384,STADIP SILENCE CLEAR 33-1.SGG,IGDB v20.0,1,0,6.380000114,0.777784288,0.071272723,0.071272723,0.88994211,0.080347054,0.080347054,0,0.837000012,0.837000012,0.652999997,,Saint-Gobain Glass,SGG STADIP SILENCE CLEAR 33-1,15725552,#,256,1457604064,0,0.88994211,0.777784288,
4117,OptifloatClear5mm.NSG,IGDB v35.0,1,0,4.849999905,0.804375887,0.07263656,0.07263656,0.889963984,0.080576129,0.080576129,0,0.839999974,0.839999974,1,,Pilkington,5mm Optifloat Clear,15791088, ,256,1457604065,0,0.889963984,0.804375887,
3511,LXMCL_6.GEC,IGDB v17.2,1,0,5.993999958,0.816795468,0.05552958,0.056980882,0.889990449,0.059167583,0.059280492,0,0.887000024,0.887000024,0.194999993,,General Electric Company,Lexan® MR,15660018, ,256,1457604065,0,0.889990449,0.816795468,
11337,PLT ULTRA N DIAMANT 12mm.SGG,IGDB v16.4,1,0,12,0.606851637,0.293623924,0.263944447,0.890007138,0.04544821,0.047545306,0,0.037,0.837000012,1,,Saint-Gobain Glass,SGG PLANITHERM ULTRA N DIAMANT 12mm,15791087, ,256,1457604066,0,0.890007138,0.606851637,
1821,050DM_CLR_3_0CLR.EMN,IGDB v33.0,1,0,7.269999981,0.74704349,0.074088126,0.072560459,0.8900249,0.081722975,0.079828046,0,0.839999974,0.839999974,0.569000006,,Eastman Chemical Company,Saflex® DM,15660016,#,256,1457604067,0,0.8900249,0.74704349,
9039,Hygard-BR_750 Clear_20.BMS,IGDB v30.0,1,0,19.03000069,0.75431484,0.054560695,0.054590084,0.890131295,0.057549056,0.057776067,0,0.899999976,0.899999976,0.200000003,,Bayer MaterialScience,Hygard BR 750,15594482, ,256,1457604068,0,0.890131295,0.75431484,
21425,PLANITHERM XN II 8mm.SGG,IGDB v45.0,1,0,8,0.609438181,0.297163278,0.233159453,0.890294373,0.048855916,0.059643649,0,0.039626613,0.839999974,1,,Saint-Gobain Glass,SGG PLANITHERM XN II 8mm,15528944, ,256,1457604068,0,0.890294373,0.609438181,
11543,CG_nrG_5.gre,IGDB v33.0,1,0,4.851399899,0.724207044,0.158993542,0.137144417,0.890349567,0.054266632,0.060775965,0,0.091766357,0.839999974,1.000344634,,Guardian Europe,ClimaGuard nrG on Float ExtraClear 5mm,15725807,#,256,1457604069,0,0.890349567,0.724207044,
2004,Clr-6.CIG,IGDB v29.0,1,0,5.699999809,0.786260903,0.07098192,0.070981607,0.890565336,0.080851994,0.080851994,0,0.839999974,0.839999974,1,,Cardinal Glass Industries,Float Glass - 6mm,15791343,#,256,1457604070,0,0.890565336,0.786260903,
2913,6_38clami.xyg,IGDB v17.2,1,0,6.184999943,0.777143538,0.074815296,0.074241959,0.890586495,0.082037456,0.08177758,0,0.839999974,0.839999974,0.81400001,,XYG Glass,_XYG Lami 3C+015CPVB+3C,15725552, ,256,1457604071,0,0.890586495,0.777143538,
1100,15PVB6.DUP,IGDB v17.0,1,0,6.659999847,0.760666072,0.070500664,0.07197237,0.890634537,0.077771142,0.077993162,0,0.839999974,0.839999974,0.824999988,,DuPont,Butacite®,15791087,#,256,1457604071,0,0.890634537,0.760666072,
12267,Clear8mm.grl,IGDB v26.0,1,0,7.747000217,0.803448141,0.074398011,0.075254321,0.890687943,0.083892986,0.084121674,0,0.839999974,0.839999974,1.000344634,,Guardian Latin America,Clear,15856624,#,256,1457604072,0,0.890687943,0.803448141,
11561,CG_Prem2_5.gre,IGDB v45.0,1,0,4.851399899,0.610879004,0.292649746,0.253589123,0.890737593,0.046586901,0.055860307,0,0.038704135,0.839999974,1.000344634,,Guardian Europe,ClimaGuard Premium2 on Float ExtraClear 5mm,15594481,#,256,1457604073,0,0.890737593,0.610879004,
1870,030DG_Structrl_CLR_3_0CLR.EMN,IGDB v33.0,1,0,6.760000229,0.758187473,0.0742542,0.07452403,0.890777707,0.081943214,0.082177863,0,0.839999974,0.839999974,0.649999976,,Eastman Chemical Company,Saflex® DG - Structural PVB,15725552,#,256,1457604074,0,0.890777707,0.758187473,
2404,UvekolS-060i.alx,IGDB v43.0,1,0,7.329999924,0.766152203,0.077169217,0.077334195,0.890800416,0.086669132,0.086735047,0,0.839999974,0.839999974,0.569999993,,Allnex,Laminate with UV Curable Interlayer,15791088, ,256,1457604074,0,0.890800416,0.766152203,
1851,020Q_ACOUSTIC_CLR_3_0CLR.EMN,IGDB v33.0,1,0,6.510000229,0.767343581,0.074752182,0.07482966,0.890912831,0.082231157,0.082266554,0,0.839999974,0.839999974,0.713999987,,Eastman Chemical Company,Saflex® QS - Acoustic PVB,15725552,#,256,1457604075,0,0.890912831,0.767343581,
3070,Lam015Lam.grd,IGDB v15.4,1,0,5.664200306,0.774823189,0.072452933,0.071653083,0.8909778,0.082402661,0.08216209,0,0.839999974,0.839999974,0.799583435,,Guardian,"Clear laminate (lami+.015""PVB+lami)",15725552,#,256,1457604076,0,0.8909778,0.774823189,
12016,Clear6mm.grm,IGDB v17.3,1,0,5.740399837,0.810812771,0.075867653,0.075194918,0.890991688,0.084257305,0.084094331,0,0.839999974,0.839999974,1.000344634,,Guardian Middle East,Float Glass,15791088,#,256,1457604076,0,0.890991688,0.810812771,
17178,PLANILUX_5.SGI,IGDB v33.0,1,0,4.931000233,0.819996893,0.074673273,0.073500417,0.891062438,0.080232896,0.080681965,0,0.839999974,0.839999974,1,,Saint Gobain Glass India,Planilux,15791088, ,256,1457604077,0,0.891062438,0.819996893,
13003,clear6.arc,IGDB v16.3,1,0,5.800000191,0.806647003,0.077832729,0.077832729,0.891103625,0.086505152,0.086505152,0,0.839999974,0.839999974,1,,arcon,clear float 6,15856624, ,256,1457604078,0,0.891103625,0.806647003,
2403,UvekolS-030i.alx,IGDB v43.0,1,0,6.590000153,0.780624449,0.077570654,0.078033246,0.891133904,0.086549975,0.087035246,0,0.839999974,0.839999974,0.703000009,,Allnex,Laminate with UV Curable Interlayer,15791088, ,256,1457604078,0,0.891133904,0.780624449,
5011,CLEAR_5.PPG,IGDB v11.4,1,0,4.673600197,0.793362379,0.073576845,0.074164242,0.891217113,0.085290164,0.085502371,0,0.839999974,0.839999974,1,,PPG Industries,Clear Glass,15791344,#,256,1457604079,0,0.891217113,0.793362379,
11566,CG_Prem2T_4.gre,IGDB v45.0,1,0,3.835399866,0.634405673,0.281910419,0.249765277,0.89150703,0.049303971,0.059056815,0,0.04114588,0.839999974,1.000344634,,Guardian Europe,ClimaGuard Premium2 T on Float ExtraClear 4mm,15594482,#,256,1457604080,0,0.89150703,0.634405673,
14711,EUROFLOAT8.GTS,IGDB v41.0,1,0,7.800000191,0.791337609,0.073078446,0.073078446,0.891518235,0.081812523,0.081812523,0,0.839999974,0.839999974,1,,Glas Trösch AG,Clear EUROFLOAT 8 mm,15791343, ,256,1457604080,0,0.891518235,0.791337609,
21008,DIAMANT 19mm.SGG,IGDB v44.0,1,0,19,0.82800436,0.073410735,0.074335843,0.89165175,0.080073692,0.080540717,0,0.839999974,0.839999974,1,,Saint-Gobain Glass,SGG DIAMANT 19mm,15922160, ,256,1457604081,0,0.89165175,0.82800436,
3008,UltraWhite10.grd,IGDB v20.0,1,0,9.753600121,0.835425615,0.073981084,0.073671974,0.891762555,0.080089137,0.079953656,0,0.839999974,0.839999974,1.000344634,,Guardian,10mm UltraWhite Float Glass,15856626,#,256,1457604082,0,0.891762555,0.835425615,
3238,CG8070c30.grd,IGDB v20.0,1,0,2.97179985,0.708344042,0.179078668,0.154669285,0.89214021,0.058501564,0.065081857,0,0.094585329,0.839999974,1.000344634,,Guardian,ClimaGuard 80/70 on 3mm Clear,15725554,#,256,1457604082,0,0.89214021,0.708344042,
8205,01_Clear_6.syp,IGDB v17.4,1,0,6,0.803697944,0.073830172,0.073830172,0.892203867,0.081512116,0.081512116,0,0.839999974,0.839999974,1,,"SHANGHAI YAOHUA PILKINGTON GLASS CO.,LTD",Clear Float Glass,15791344,#,256,1457604083,0,0.892203867,0.803697944,
4452,top11onclearlite_6.gvb,IGDB v45.0,1,0,5.849999905,0.601225913,0.308710426,0.250408649,0.892211318,0.05082453,0.05610222,0,0.043478344,0.840919971,1,,AGC Glass Europe,iplus Top 1.1 on Clearlite 6 mm,15660017,#,256,1457604084,0,0.892211318,0.601225913,
2786,Scotchshield_800.mmm,IGDB v39.0,1,0,3.511159897,0.851512671,0.086908743,0.087828867,0.892253995,0.094389997,0.094393194,0,0.839999974,0.898518443,0.930000007,,3M Corporation,Scotchshield_800,15594483,#,256,1457604085,0,0.892253995,0.851512671,
21023,PLANILUX 6mm.SGG,IGDB v45.0,1,0,6,0.816995025,0.07376162,0.073729262,0.892283559,0.080690935,0.080501474,0,0.839999974,0.839999974,1,,Saint-Gobain Glass,SGG PLANILUX 6mm,15791088, ,256,1457604086,0,0.892283559,0.816995025,
1807,030_000000_2_3Clr.EMN,IGDB v31.0,1,0,5.360000134,0.7627092,0.070771061,0.071793534,0.892286122,0.080285497,0.080560021,0,0.839999974,0.839999974,0.611999989,,Eastman Chemical Company,Saflex® R series,15725808,#,256,1457604086,0,0.892286122,0.7627092,
9706,4_Clear.VRD,IGDB v17.1,1,0,3.940000057,0.823361456,0.076597519,0.075578265,0.892306149,0.083915561,0.083539352,0,0.839999974,0.839999974,1,,Viridian,4mm VFloat™ Clear,15791089, ,256,1457604087,0,0.892306149,0.823361456,
11336,PLT ULTRA N DIAMANT 10mm.SGG,IGDB v16.4,1,0,10,0.611967683,0.293931127,0.271564722,0.892497659,0.045880269,0.04756641,0,0.037,0.837000012,1,,Saint-Gobain Glass,SGG PLANITHERM ULTRA N DIAMANT 10mm,15791088, ,256,1457604088,0,0.892497659,0.611967683,
2005,x89-2.CIG,IGDB v29.0,1,0,2.200000048,0.773596168,0.093577787,0.103855893,0.89250195,0.071813412,0.071558334,0,0.192298919,0.839999974,1,,Cardinal Glass Industries,x89 on 2mm Clear,15790835,#,256,1457604088,0,0.89250195,0.773596168,
15502,FL5.AFP,IGDB v43.0,1,0,4.789999962,0.819954634,0.072865345,0.072865345,0.892562211,0.078556448,0.078556448,0,0.839999974,0.839999974,1,,"AGC Flat Glass Philippines, Inc.",Float glass 5mm,15791344, ,256,1457604089,0,0.892562211,0.819954634,
14151,EN2plus_EF6.GTS,IGDB v43.0,1,0,5.800000191,0.582259417,0.288866013,0.215226665,0.892654598,0.0435858,0.048079025,0,0.041200358,0.839999974,1,,Glas Trösch AG,EN2plus on Clear EUROFLOAT 6 mm,15791343, ,256,1457604090,0,0.892654598,0.582259417,
3230,CGIS-30_8070c5.grd,IGDB v27.0,1,0,4.622799873,0.678105056,0.168017372,0.113698788,0.892941654,0.04657457,0.050760485,0,0.094585329,0.302138984,1.000344634,,Guardian,ClimaGuard HiLightR 803 on 5.0mm clear,15660019,#,256,1457604091,0,0.892941654,0.678105056,
4202,planibel clear 5.gvb,IGDB v43.0,1,0,4.849999905,0.826805174,0.073179692,0.073179692,0.892966688,0.07978908,0.07978908,0,0.839999974,0.839999974,1,,AGC Glass Europe,Planibel Clear 5 mm,15791089, ,256,1457604091,0,0.892966688,0.826805174,
11560,CG_Prem2_4.gre,IGDB v45.0,1,0,3.835399866,0.618323982,0.29334718,0.263708919,0.893013656,0.046942011,0.056056492,0,0.038704135,0.839999974,1.000344634,,Guardian Europe,ClimaGuard Premium2 on Float ExtraClear 4mm,15594481,#,256,1457604092,0,0.893013656,0.618323982,
17605,Clear_6.JJG,IGDB v36.0,1,0,5.900000095,0.784363031,0.075166374,0.075897582,0.893176258,0.085432239,0.085609667,0,0.839999974,0.839999974,1,,Jinjing Group Co.Ltd,Clear_6,15856879, ,256,1457604093,0,0.893176258,0.784363031,
11542,CG_nrG_4.gre,IGDB v33.0,1,0,3.835399866,0.734609127,0.159678951,0.140896097,0.893190801,0.054503638,0.060906928,0,0.091766357,0.839999974,1.000344634,,Guardian Europe,ClimaGuard nrG on Float ExtraClear 4mm,15725807,#,256,1457604093,0,0.893190801,0.734609127,
21014,PLANICLEAR 8mm.SGG,IGDB v44.0,1,0,8,0.827163339,0.07360319,0.073336422,0.893335998,0.080200948,0.08015088,0,0.839999974,0.839999974,1,,Saint-Gobain Glass,SGG PLANICLEAR 8mm,15791344, ,256,1457604094,0,0.893335998,0.827163339,
3016,Clear_60.GRD,IGDB v43.0,1,0,5.613399982,0.813326418,0.075753756,0.07518024,0.893501222,0.08337906,0.083480217,0,0.839999974,0.839999974,1.000344634,,Guardian,6 mm Clear Float Glass,15856880,#,256,1457604095,0,0.893501222,0.813326418,
1800,015_000000_2_3Clr.EMN,IGDB v31.0,1,0,4.980000019,0.77573669,0.071787104,0.072571188,0.893673897,0.080061801,0.080230564,0,0.839999974,0.839999974,0.717999995,,Eastman Chemical Company,Saflex® R series,15791344,#,256,1457604096,0,0.893673897,0.77573669,
1223,FL4.amg,IGDB v17.1,1,0,3.900000095,0.80496192,0.068292037,0.068292037,0.893928885,0.076059967,0.076059967,0,0.839999974,0.839999974,1,,Asahimas,Indoflot Clear 4.0,15791344, ,256,1457604096,0,0.893928885,0.80496192,
9705,3_Clear.VRD,IGDB v17.1,1,0,2.980000019,0.828017771,0.07746245,0.076398067,0.893980861,0.084545672,0.084172174,0,0.839999974,0.839999974,1,,Viridian,3mm VFloat™ Clear,15791345, ,256,1457604097,0,0.893980861,0.828017771,
6958,HanGlas Clear 5mm.HGI,IGDB v29.0,1,0,5,0.816225588,0.071235716,0.071235716,0.894020438,0.079824269,0.079824269,0,0.837000012,0.837000012,1,,Hankuk Glass Industries Inc.,HanGlas Hanlite Clear 5mm,15791344, ,256,1457604098,0,0.894020438,0.816225588,
4449,advanced10tonclearlite_4.gvb,IGDB v45.0,1,0,3.849999905,0.592766166,0.340497196,0.298136532,0.894088745,0.063587189,0.07232707,0,0.032308038,0.841624022,1,,AGC Glass Europe,iplus Advanced 1.0T on Clearlite 4 mm,15594737,#,256,1457604098,0,0.894088745,0.592766166,
17613,Optilite S1.16_6.JJG,IGDB v36.0,1,0,5.880000114,0.606434166,0.202559099,0.280576557,0.894100726,0.059950169,0.051263083,0,0.839999974,0.072206162,1,,Jinjing Group Co.Ltd,Optilite S1.16_6,15594736, ,256,1457604099,0,0.894100726,0.606434166,
889,CLR_5.AFG,IGDB v11.4,1,0,4.77519989,0.831512153,0.076481707,0.076481707,0.894358218,0.075977571,0.075977571,0,0.839999974,0.839999974,1,,AGC Glass Co. N.A.,Float Glass,15791345,#,256,1457604100,0,0.894358218,0.831512153,
9561,Clear_6.CAG,IGDB v43.0,1,0,5.849999905,0.802927434,0.077445842,0.077279247,0.894364417,0.085325725,0.085428156,0,0.839999974,0.839999974,1,,"AVIC (Hainan) Special Glass Materials Co., Ltd",Clear_6.CAG,15791344, ,256,1457604100,0,0.894364417,0.802927434,
2904,6xc.XYG,IGDB v23.0,1,0,5.897999763,0.806893528,0.072387621,0.072216459,0.894385338,0.078376859,0.078577526,0,0.839999974,0.839999974,1,,XYG Glass,_XYG Float Glass Clear 6mm,15791344, ,256,1457604101,0,0.894385338,0.806893528,
14748,EN2plus_LUXARF_EF8-8-2.GTS,IGDB v43.0,1,0,16.36000061,0.50038147,0.276156604,0.143313855,0.89441967,0.010594463,0.010643891,0,0.041200358,0.827350676,0.852999985,,Glas Trösch AG,EN2plus and LUXAR F on Clear EUROFLOAT 8-8-2 mm,15595243, ,256,1457604102,0,0.89441967,0.50038147,
11031,PLANITHERM LUX 4mm.SGG,IGDB v45.0,1,0,4,0.737180233,0.149140149,0.125675023,0.894616008,0.056004744,0.065909736,0,0.082000002,0.837000012,1,,Saint-Gobain Glass,SGG PLANITHERM LUX 4mm,15660273,#,256,1457604102,0,0.894616008,0.737180233,
8102,SCF301.SEK,IGDB v44.0,1,0,7.321000099,0.700762331,0.067605369,0.067605369,0.894732118,0.080144763,0.080144763,0,0.839999974,0.839999974,0.720000029,,Seikisui S-LEC America,S-Lec SCF 301,15529202, ,256,1457604103,0,0.894732118,0.700762331,
15006,FL5.AGC,IGDB v43.0,1,0,4.75,0.829098046,0.07347551,0.07347551,0.894744635,0.080324173,0.080324173,0,0.839999974,0.839999974,1,,"AGC ASAHI GLASS CO., LTD.",Float glass 5mm,15856881, ,256,1457604104,0,0.894744635,0.829098046,
12015,Clear5mm.grm,IGDB v17.3,1,0,4.749800205,0.827469707,0.077026874,0.076461591,0.894877374,0.084588416,0.084451951,0,0.839999974,0.839999974,1.000344634,,Guardian Middle East,Float Glass,15856881,#,256,1457604104,0,0.894877374,0.827469707,
11504,ExtraClear8.gre,IGDB v33.0,1,0,7.747000217,0.81731391,0.073486805,0.073505133,0.894936144,0.081043333,0.081049278,0,0.839999974,0.839999974,1.000344634,,Guardian Europe,Float ExtraClear 8mm,15856880,#,256,1457604105,0,0.894936144,0.81731391,
10537,045_BG_R15_CLEAR.TRO,IGDB v29.0,1,0,5.318250179,0.785467505,0.074062325,0.074323945,0.89495188,0.080271468,0.079828769,0,0.839999974,0.839999974,0.56309998,,TROSIFOL,Trosifol 045 clear BG R15 PVB LAMINATE,15791345,#,256,1457604106,0,0.89495188,0.785467505,
3237,CG8070c23.grd,IGDB v20.0,1,0,2.286000013,0.7188555,0.179778084,0.1595532,0.894995987,0.058763351,0.065186739,0,0.094585329,0.839999974,1.000344634,,Guardian,ClimaGuard 80/70 on 2.3mm Clear,15725555,#,256,1457604107,0,0.894995987,0.7188555,
2785,Scotchshield_600.mmm,IGDB v39.0,1,0,3.453219891,0.854836583,0.086833835,0.087725013,0.895020068,0.094307244,0.09423016,0,0.839999974,0.897975326,0.930000007,,3M Corporation,Scotchshield_600,15660019,#,256,1457604107,0,0.895020068,0.854836583,
11341,PLT ULTRA N DIAMANT 8mm.SGG,IGDB v16.4,1,0,8,0.61717701,0.294246465,0.279570788,0.895107865,0.046064846,0.047591019,0,0.037,0.837000012,1,,Saint-Gobain Glass,SGG PLANITHERM ULTRA N DIAMANT 8mm,15856881, ,256,1457604108,0,0.895107865,0.61717701,
9023,MakAR_A00 CLEAR_3.BMS,IGDB v31.0,1,0,2.979000092,0.83229512,0.062310323,0.062253308,0.895155668,0.06604369,0.065908253,0,0.899999976,0.899999976,0.200000003,,Bayer MaterialScience,Makrolon AR,15725555, ,256,1457604109,0,0.895155668,0.83229512,
5010,CLEAR_4.PPG,IGDB v11.4,1,0,3.911600113,0.811667502,0.074820027,0.07540492,0.895164192,0.085621014,0.085811295,0,0.839999974,0.839999974,1,,PPG Industries,Clear Glass,15856880,#,256,1457604109,0,0.895164192,0.811667502,
17177,PLANILUX_4.SGI,IGDB v33.0,1,0,3.95600009,0.837213218,0.077038191,0.078111775,0.895190656,0.080860361,0.081030384,0,0.839999974,0.839999974,1,,Saint Gobain Glass India,Planilux,15791345, ,256,1457604110,0,0.895190656,0.837213218,
15501,FL4.AFP,IGDB v43.0,1,0,3.819999933,0.832738221,0.073664948,0.073664948,0.895648599,0.079756714,0.079756714,0,0.839999974,0.839999974,1,,"AGC Flat Glass Philippines, Inc.",Float glass 4mm,15791345, ,256,1457604111,0,0.895648599,0.832738221,
