Repository: katsuya0719/visEPlus

File: static/csv/glass.csv (part 29 of 30)
ID,Name,Source,SpectralData,AngularFunction,Thickness,Tsol,Rsol1,Rsol2,Tvis,Rvis1,Rvis2,Tir,emis1,emis2,Conductivity,Comment,Manufacturer,ProductName,Color,Certification,Status,Timestamp,Specularity,Tvis2,Tsol2,MaterialID
14150,EN2plus_EF5.GTS,IGDB v43.0,1,0,4.800000191,0.590560436,0.289321661,0.224990189,0.895668149,0.043841407,0.048135482,0,0.041200358,0.839999974,1,,Glas Trösch AG,EN2plus on Clear EUROFLOAT 5 mm,15791344, ,256,1457604111,0,0.895668149,0.590560436,
5072,Strph_19.PPG,IGDB v16.0,1,0,19.04999924,0.826629698,0.073653087,0.07506834,0.895765424,0.080658548,0.081436209,0,0.839999974,0.839999974,1.000344634,,PPG Industries,Starphire®,15856881,#,256,1457604112,0,0.895765424,0.826629698,
21424,PLANITHERM XN II 6mm.SGG,IGDB v44.0,1,0,6,0.62210536,0.298075736,0.247600481,0.896048307,0.049567219,0.059578124,0,0.039549261,0.839999974,1,,Saint-Gobain Glass,SGG PLANITHERM XN II 6mm,15594738, ,256,1457604113,0,0.896048307,0.62210536,
10522,030SOUNDCONTROL_PLUS_CLEAR.TRO,IGDB v29.0,1,0,5.006999969,0.793745041,0.074590266,0.075202763,0.896049857,0.080394939,0.080897845,0,0.839999974,0.839999974,0.627699971,,TROSIFOL,Trosifol 030 Sound Control Plus PVB LAMINATE,15791345,#,256,1457604113,0,0.896049857,0.793745041,
21436,PLANITHERM XN 6mm.SGG,IGDB v44.0,1,0,6,0.628987014,0.291848093,0.24538888,0.896124423,0.049220037,0.059766151,0,0.050295804,0.839999974,1,,Saint-Gobain Glass,SGG PLANITHERM XN 6mm,15660272, ,256,1457604114,0,0.896124423,0.628987014,
10503,BG_076_CL.TRO,IGDB v29.0,1,0,6.429999828,0.829191446,0.076454103,0.076068811,0.896189392,0.081630573,0.080979176,0,0.839999974,0.839999974,0.698000014,,TROSIFOL,3MMCLEAR/BG0.76/3MMCLEAR,15791091,#,256,1457604115,0,0.896189392,0.829191446,
3229,CGIS-30_8070c4.grd,IGDB v27.0,1,0,3.835399866,0.689191282,0.168426871,0.11759524,0.896227896,0.046767641,0.050868507,0,0.094585329,0.302138984,1.000344634,,Guardian,ClimaGuard HiLightR 803 on 4.0mm clear,15660020,#,256,1457604116,0,0.896227896,0.689191282,
10520,060_XT_SP_CLEAR.TRO,IGDB v29.0,1,0,5.673999786,0.777922332,0.074216411,0.074619927,0.896436214,0.080918722,0.080513038,0,0.839999974,0.839999974,0.510100007,,TROSIFOL,Trosifol 060 XT_SP PVB LAMINATE,15791345,#,256,1457604117,0,0.896436214,0.777922332,
11007,PLANILUX 5mm.SGG,IGDB v31.0,1,0,5,0.832580805,0.074639618,0.074639618,0.896519601,0.081120469,0.081120469,0,0.837000012,0.837000012,1,,Saint-Gobain Glass,SGG PLANILUX 5mm,15856881, ,256,1457604117,0,0.896519601,0.832580805,
6901,Xinyi clear glass.GRA,IGDB v18.0,1,0,5.900000095,0.818130493,0.078401573,0.078804784,0.896559417,0.086013988,0.08612866,0,0.839999974,0.839999974,1,,Grand Engineering Glass,Xinyi clear glass,15856881, ,256,1457604118,0,0.896559417,0.818130493,
6955,HanGlas Clear 4mm.HGI,IGDB v29.0,1,0,4,0.830487192,0.073616281,0.073616281,0.896773517,0.080671847,0.080671847,0,0.837000012,0.837000012,1,,Hankuk Glass Industries Inc.,HanGlas Hanlite Clear 4mm,15856881, ,256,1457604119,0,0.896773517,0.830487192,
2003,Clr-5.CIG,IGDB v29.0,1,0,4.699999809,0.811518371,0.072155975,0.072143644,0.896812379,0.080401495,0.080401309,0,0.839999974,0.839999974,1,,Cardinal Glass Industries,Float Glass - 5mm,15856881,#,256,1457604119,0,0.896812379,0.811518371,
21007,DIAMANT 15mm.SGG,IGDB v44.0,1,0,15,0.84584403,0.074801683,0.07493259,0.896833301,0.080470487,0.080610767,0,0.839999974,0.839999974,1,,Saint-Gobain Glass,SGG DIAMANT 15mm,15922417, ,256,1457604120,0,0.896833301,0.84584403,
6370,6OptiWhite+060pvb+6Optiwhite.vir,IGDB v21.0,1,0,12.85000038,0.791727543,0.076204866,0.077305168,0.897010624,0.083371527,0.083460033,0,0.839999974,0.839999974,0.704999983,,Viracon,"	(6OptiW/060Saflex/6OptiW)",15791346,#,256,1457604121,0,0.897010624,0.791727543,
2405,UvekolS-100i.alx,IGDB v43.0,1,0,8.279999733,0.756919324,0.070825815,0.071018025,0.897017121,0.079067282,0.079186141,0,0.839999974,0.839999974,0.476999998,,Allnex,Laminate with UV Curable Interlayer,15856881, ,256,1457604122,0,0.897017121,0.756919324,
12266,Clear6mm.grl,IGDB v18.0,1,0,5.842000008,0.828208387,0.076652795,0.076081291,0.897030771,0.084308103,0.084160693,0,0.839999974,0.839999974,1.000344634,,Guardian Latin America,Clear,15856881,#,256,1457604122,0,0.897030771,0.828208387,
3007,UltraWhite8.grd,IGDB v20.0,1,0,7.747000217,0.851469874,0.075131513,0.074871577,0.89703995,0.080515891,0.080406584,0,0.839999974,0.839999974,1.000344634,,Guardian,8mm UltraWhite Float Glass,15856626,#,256,1457604123,0,0.89703995,0.851469874,
10527,090_XT_SP_CLEAR.TRO,IGDB v29.0,1,0,6.375,0.766435146,0.073824652,0.074501991,0.897133827,0.080769747,0.080508158,0,0.839999974,0.839999974,0.441799998,,TROSIFOL,Trosifol 090 XT_SP PVB LAMINATE,15725810,#,256,1457604124,0,0.897133827,0.766435146,
3015,Clear_50.GRD,IGDB v43.0,1,0,4.622799873,0.830004334,0.077012576,0.076380074,0.897141874,0.084009558,0.08393459,0,0.839999974,0.839999974,1.000344634,,Guardian,5 mm Clear Float Glass,15856881,#,256,1457604124,0,0.897141874,0.830004334,
1606,Clear_6.CSG,IGDB v17.3,1,0,5.855999947,0.822173417,0.073725656,0.073500521,0.897314191,0.08056996,0.080441937,0,0.839999974,0.839999974,1,,China Southern Glass (CSG),Clear Float Glass,15856881,#,256,1457604125,0,0.897314191,0.822173417,
9560,Clear_5.CAG,IGDB v29.0,1,0,4.800000191,0.819491446,0.079732992,0.080425374,0.897321165,0.08770296,0.087839864,0,0.839999974,0.839999974,1,,"AVIC (Hainan) Special Glass Materials Co., Ltd",Clear_5.CAG,15856881, ,256,1457604126,0,0.897321165,0.819491446,
10525,020SOUNDCONTROL_PLUS_CLEAR.TRO,IGDB v29.0,1,0,4.71600008,0.803445697,0.075199552,0.075647965,0.897368848,0.08125291,0.080985762,0,0.839999974,0.839999974,0.714100003,,TROSIFOL,Trosifol 020 Sound Control Plus PVB LAMINATE,15791346,#,256,1457604127,0,0.897368848,0.803445697,
8204,01_Clear_5.syp,IGDB v15.4,1,0,5,0.831186354,0.076506071,0.076506071,0.897545934,0.08072412,0.08072412,0,0.839999974,0.839999974,1,,"SHANGHAI YAOHUA PILKINGTON GLASS CO.,LTD",Clear Float Glass,15856881,#,256,1457604127,0,0.897545934,0.831186354,
14709,EUROFLOAT6.GTS,IGDB v41.0,1,0,5.800000191,0.82001543,0.075092576,0.075092576,0.897570908,0.082309134,0.082309134,0,0.839999974,0.839999974,1,,Glas Trösch AG,Clear EUROFLOAT 6 mm,15856881, ,256,1457604128,0,0.897570908,0.82001543,
11055,PLT ULTRA N DIAMANT 6mm.SGG,IGDB v17.4,1,0,6,0.622521758,0.294550598,0.287887126,0.897684276,0.046440866,0.047593474,0,0.037,0.837000012,1,,Saint-Gobain Glass,SGG PLANITHERM ULTRA N DIAMANT 6mm,15856881,#,256,1457604129,0,0.897684276,0.622521758,
10521,030_SOUND_CONTROL_CLEAR.TRO,IGDB v29.0,1,0,4.967999935,0.799118161,0.076030552,0.074402854,0.897758842,0.081664354,0.080635734,0,0.839999974,0.839999974,0.637499988,,TROSIFOL,Trosifol 030 Sound Control PVB LAMINATE,15856882,#,256,1457604130,0,0.897758842,0.799118161,
4201,planibel clear 4.gvb,IGDB v43.0,1,0,3.849999905,0.844551265,0.074490853,0.074490853,0.898105919,0.080110341,0.080110341,0,0.839999974,0.839999974,1,,AGC Glass Europe,Planibel Clear 4 mm,15856882, ,256,1457604130,0,0.898105919,0.844551265,
1222,FL3.amg,IGDB v17.1,1,0,2.880000114,0.839750528,0.073986337,0.073986337,0.898142397,0.08070343,0.08070343,0,0.839999974,0.839999974,1,,Asahimas,Indoflot Clear 3.0,15856882, ,256,1457604131,0,0.898142397,0.839750528,
10528,015_BG_R15_CLEAR.TRO,IGDB v29.0,1,0,4.545499802,0.811855078,0.07600908,0.074697092,0.898235083,0.081446156,0.080585971,0,0.839999974,0.839999974,0.783900023,,TROSIFOL,Trosifol 015 clear BG R15 PVB LAMINATE,15856882,#,256,1457604132,0,0.898235083,0.811855078,
21435,PLANITHERM XN 5mm.SGG,IGDB v44.0,1,0,5,0.6345613,0.292332828,0.252998173,0.898300231,0.049651522,0.059914641,0,0.05041033,0.839999974,1,,Saint-Gobain Glass,SGG PLANITHERM XN 5mm,15660273, ,256,1457604132,0,0.898300231,0.6345613,
21423,PLANITHERM XN II 5mm.SGG,IGDB v44.0,1,0,5,0.62813288,0.297480404,0.25413534,0.898441494,0.048923906,0.059119321,0,0.039666228,0.839999974,1,,Saint-Gobain Glass,SGG PLANITHERM XN II 5mm,15594738, ,256,1457604133,0,0.898441494,0.62813288,
5009,CLEAR_3.PPG,IGDB v11.4,1,0,3.276599884,0.82745862,0.075919189,0.076508805,0.898458481,0.085886024,0.086077705,0,0.839999974,0.839999974,1,,PPG Industries,Clear Glass,15856881,#,256,1457604134,0,0.898458481,0.82745862,
10505,BG_152_CL.TRO,IGDB v29.0,1,0,7.179999828,0.812655389,0.075244017,0.075674199,0.898530483,0.081042081,0.081137225,0,0.839999974,0.839999974,0.563000023,,TROSIFOL,3MMCLEAR/BG01.52/3MMCLEAR,15791347,#,256,1457604135,0,0.898530483,0.812655389,
11324,PLANITHERM LUX 3mm.SGG,IGDB v45.0,1,0,3,0.750764608,0.150128454,0.12977159,0.898581088,0.056515727,0.066185474,0,0.082000002,0.837000012,1,,Saint-Gobain Glass,SGG PLANITHERM LUX 3mm,15725810,#,256,1457604135,0,0.898581088,0.750764608,
17176,PLANILUX_3.5.SGI,IGDB v33.0,1,0,3.48300004,0.847003579,0.077171564,0.078145973,0.898603141,0.080853909,0.080980994,0,0.839999974,0.839999974,1,,Saint Gobain Glass India,Planilux,15856882, ,256,1457604136,0,0.898603141,0.847003579,
14149,EN2plus_EF4.GTS,IGDB v43.0,1,0,3.799999952,0.599098444,0.289801329,0.23537834,0.8987028,0.044094138,0.048142988,0,0.041200358,0.839999974,1,,Glas Trösch AG,EN2plus on Clear EUROFLOAT 4 mm,15791345, ,256,1457604137,0,0.8987028,0.599098444,
10519,030_UVPLUS_CLEAR.TRO,IGDB v29.0,1,0,4.951000214,0.813993871,0.074827701,0.075431332,0.898703516,0.080480032,0.080373809,0,0.839999974,0.839999974,0.641900003,,TROSIFOL,Trosifol 030 UVPlus PVB LAMINATE,15856882,#,256,1457604137,0,0.898703516,0.813993871,
12014,Clear4mm.grm,IGDB v17.3,1,0,3.759200096,0.844687939,0.078270562,0.07781072,0.8987782,0.084917344,0.084805489,0,0.839999974,0.839999974,1.000344634,,Guardian Middle East,Clear.  4 mm,15856882,#,256,1457604138,0,0.8987782,0.844687939,
2021,Clr-28.CIG,IGDB v17.4,1,0,2.799999952,0.855739176,0.086773358,0.086773358,0.898916185,0.093334451,0.093334451,0,0.839999974,0.839999974,1,,Cardinal Glass Industries,Float Glass - 2.8mm,15856882,#,256,1457604139,0,0.898916185,0.855739176,
11340,PLT ULTRA N DIAMANT 5mm.SGG,IGDB v16.4,1,0,5,0.625161409,0.294642895,0.292210907,0.898941994,0.046441082,0.047611386,0,0.037,0.837000012,1,,Saint-Gobain Glass,SGG PLANITHERM ULTRA N DIAMANT 5mm,15856882, ,256,1457604139,0,0.898941994,0.625161409,
9819,Optiwhite19.lof,IGDB v38.0,1,0,18.89999962,0.855879128,0.076370671,0.076370671,0.899032712,0.081342235,0.081342235,0,0.839999974,0.839999974,1,,Pilkington North America,Optiwhite™,15922417,#,256,1457604140,0,0.899032712,0.855879128,
888,CLR_4.AFG,IGDB v11.4,1,0,3.96239996,0.845022142,0.077645257,0.077645257,0.899121642,0.076906651,0.076906651,0,0.839999974,0.839999974,1,,AGC Glass Co. N.A.,Float Glass,15856882,#,256,1457604141,0,0.899121642,0.845022142,
15005,FL4.AGC,IGDB v43.0,1,0,3.75,0.845194638,0.074592225,0.074592225,0.899245799,0.080678195,0.080678195,0,0.839999974,0.839999974,1,,"AGC ASAHI GLASS CO., LTD.",Float glass 4mm,15856882, ,256,1457604141,0,0.899245799,0.845194638,
102,CLEAR_3.DAT,IGDB v11.4,1,0,3.048000097,0.833847821,0.07476376,0.074854493,0.899259984,0.082563169,0.082563519,0,0.839999974,0.839999974,1,,Generic,Generic Clear Glass,15856882,#,256,1457604142,0,0.899259984,0.833847821,
3337,CGIS-30c6.0.grd,IGDB v27.0,1,0,5.613399982,0.7817114,0.063116692,0.065744765,0.899321556,0.070844561,0.068791948,0,0.839999974,0.302138984,1.000344634,,Guardian,"ClimaGuard IS-30, Interior Surface LE on 6.0mm Clr",15791347,#,256,1457604143,0,0.899321556,0.7817114,
5071,Strph_16.PPG,IGDB v16.0,1,0,15.875,0.841010749,0.074692421,0.076149836,0.899349093,0.080968633,0.081730805,0,0.839999974,0.839999974,1.000344634,,PPG Industries,Starphire®,15856882,#,256,1457604143,0,0.899349093,0.841010749,
7197,ip_fl_4.ipe,IGDB v17.0,1,0,4,0.841546178,0.076323025,0.076323025,0.899644434,0.082215242,0.082215242,0,0.837000012,0.837000012,1,,INTERPANE GLAS INDUSTRIE AG,Float 4 mm,15856882,#,256,1457604144,0,0.899644434,0.841546178,
21013,PLANICLEAR 6mm.SGG,IGDB v44.0,1,0,6,0.84935838,0.075226411,0.074919872,0.899676681,0.080584422,0.080734693,0,0.839999974,0.839999974,1,,Saint-Gobain Glass,SGG PLANICLEAR 6mm,15856882, ,256,1457604145,0,0.899676681,0.84935838,
3228,CGIS-30_8070c3.grd,IGDB v27.0,1,0,2.97179985,0.701704562,0.168903828,0.122118235,0.899843752,0.046978515,0.051003318,0,0.094585329,0.302138984,1.000344634,,Guardian,ClimaGuard HiLightR 803 on 3.0mm clear,15725557,#,256,1457604145,0,0.899843752,0.701704562,
3014,Clear_40.GRD,IGDB v43.0,1,0,3.835399866,0.84367305,0.077843115,0.077574618,0.900045693,0.083793037,0.084055968,0,0.839999974,0.839999974,1.000344634,,Guardian,4 mm Clear Float Glass,15856882,#,256,1457604146,0,0.900045693,0.84367305,
1121,CLR3_0.DUP,IGDB v11.4,1,0,3.089999914,0.833918095,0.076458253,0.075790152,0.900142372,0.080961779,0.080809541,0,0.839999974,0.839999974,1,,DuPont,Float Glass / Laminate Backing Lite,15856882,#,256,1457604147,0,0.900142372,0.833918095,
9576,Low Iron_19.CAG,IGDB v43.0,1,0,18.76000023,0.824932516,0.072180726,0.072661206,0.900168777,0.078329556,0.078419305,0,0.839999974,0.839999974,1,,"AVIC (Hainan) Special Glass Materials Co., Ltd",Low Iron_19.CAG,15856881, ,256,1457604148,0,0.900168777,0.824932516,
4451,top11onclearlite_4.gvb,IGDB v45.0,1,0,3.849999905,0.615057766,0.309493154,0.267229974,0.900180578,0.051483463,0.056357902,0,0.043478344,0.840919971,1,,AGC Glass Europe,iplus Top 1.1 on Clearlite 4 mm,15725810,#,256,1457604148,0,0.900180578,0.615057766,
14212,EN2plus_EWNG12.GTS,IGDB v43.0,1,0,11.80000019,0.619987071,0.290264696,0.25569728,0.900211334,0.043920614,0.047808196,0,0.041200358,0.839999974,1,,Glas Trösch AG,EN2plus on Low-Iron EUROWHITE NG 12 mm,15922417, ,256,1457604149,0,0.900211334,0.619987071,
21431,PLANITHERM XN II DIAM 10mm.SGG,IGDB v45.0,1,0,10,0.636068285,0.298614651,0.259686947,0.900304019,0.049553685,0.060064059,0,0.039341874,0.839999974,1,,Saint-Gobain Glass,SGG PLANITHERM XN II DIAMANT 10mm,15725810, ,256,1457604150,0,0.900304019,0.636068285,
11503,ExtraClear6.gre,IGDB v33.0,1,0,5.842000008,0.840460598,0.07515046,0.075170651,0.900315821,0.081500612,0.081510521,0,0.839999974,0.839999974,1.000344634,,Guardian Europe,Float ExtraClear 6mm,15922418,#,256,1457604151,0,0.900315821,0.840460598,
21021,PLANILUX 4mm.SGG,IGDB v45.0,1,0,4,0.848931909,0.075709745,0.076044887,0.900321245,0.081217781,0.081444755,0,0.839999974,0.839999974,1,,Saint-Gobain Glass,SGG PLANILUX 4mm,15856882, ,256,1457604151,0,0.900321245,0.848931909,
11339,PLT ULTRA N DIAMANT 4mm.SGG,IGDB v16.4,1,0,4,0.627898037,0.294782996,0.296625406,0.900353432,0.046464555,0.047646075,0,0.037,0.837000012,1,,Saint-Gobain Glass,SGG PLANITHERM ULTRA N DIAMANT 4mm,15856882, ,256,1457604152,0,0.900353432,0.627898037,
9818,Optiwhite16.lof,IGDB v38.0,1,0,15.5,0.867182016,0.077184319,0.077184319,0.900403798,0.081322797,0.081322797,0,0.839999974,0.839999974,1,,Pilkington North America,Optiwhite™,15922418,#,256,1457604153,0,0.900403798,0.867182016,
1609,Clear_5.CSG,IGDB v17.3,1,0,4.855999947,0.835842311,0.074464738,0.073976003,0.900408626,0.080041677,0.079735301,0,0.839999974,0.839999974,1,,China Southern Glass (CSG),Clear Float Glass,15856882,#,256,1457604154,0,0.900408626,0.835842311,
21443,PLANITHERM XN DIAM 10mm.SGG,IGDB v45.0,1,0,10,0.642339051,0.292657107,0.257748187,0.900472581,0.049687926,0.05992778,0,0.050433945,0.839999974,1,,Saint-Gobain Glass,SGG PLANITHERM XN DIAM 10mm,15726065, ,256,1457604154,0,0.900472581,0.642339051,
15500,FL3.AFP,IGDB v43.0,1,0,3.160000086,0.849256337,0.07562694,0.07562694,0.900496721,0.08106295,0.08106295,0,0.839999974,0.839999974,1,,"AGC Flat Glass Philippines, Inc.",Float glass 3mm,15856882, ,256,1457604155,0,0.900496721,0.849256337,
14710,EUROFLOAT5.GTS,IGDB v41.0,1,0,4.800000191,0.834986985,0.076193474,0.076193474,0.900622129,0.082585908,0.082585908,0,0.839999974,0.839999974,1,,Glas Trösch AG,Clear EUROFLOAT 5 mm,15856881, ,256,1457604156,0,0.900622129,0.834986985,
8002,GK10.SCC,IGDB v11.4,1,0,2.25999999,0.826177657,0.068716146,0.067868531,0.900745273,0.073131405,0.073490024,0,0.85019362,0.895062745,0.899999976,,Specialty Coatings & Chemical,,15529203, ,256,1457604156,0,0.900745273,0.826177657,
2002,Clr-4.CIG,IGDB v29.0,1,0,3.900000095,0.824112475,0.07386262,0.073844858,0.900788188,0.082044497,0.082040556,0,0.839999974,0.839999974,1,,Cardinal Glass Industries,Float Glass - 4mm,15856881,#,256,1457604157,0,0.900788188,0.824112475,
4454,top11tonclearlite_6.gvb,IGDB v45.0,1,0,5.849999905,0.624408901,0.285022289,0.232617453,0.9009462,0.047480036,0.053544562,0,0.042075437,0.840919971,1,,AGC Glass Europe,iplus Top 1.1T on Clearlite 6 mm,15725810,#,256,1457604158,0,0.9009462,0.624408901,
21006,DIAMANT 12mm.SGG,IGDB v44.0,1,0,12,0.860394299,0.076624282,0.076927632,0.90118891,0.081314765,0.081522696,0,0.839999974,0.839999974,1,,Saint-Gobain Glass,SGG DIAMANT 12mm,15987954,#,256,1457604159,0,0.90118891,0.860394299,
21434,PLANITHERM XN 4mm.SGG,IGDB v44.0,1,0,4,0.641530156,0.292080969,0.260202944,0.901360691,0.049465869,0.059394225,0,0.050233081,0.839999974,1,,Saint-Gobain Glass,SGG PLANITHERM XN 4mm,15726065,#,256,1457604159,0,0.901360691,0.641530156,
11338,PLT ULTRA N DIAMANT 3mm.SGG,IGDB v16.4,1,0,3,0.630605996,0.294922739,0.301052839,0.901650608,0.046532478,0.047647417,0,0.037,0.837000012,1,,Saint-Gobain Glass,SGG PLANITHERM ULTRA N DIAMANT 3mm,15856882, ,256,1457604160,0,0.901650608,0.630605996,
14148,EN2plus_EF3.GTS,IGDB v43.0,1,0,2.799999952,0.607855201,0.290310234,0.246451303,0.901741087,0.044359494,0.048173409,0,0.041200358,0.839999974,1,,Glas Trösch AG,EN2plus on Clear EUROFLOAT 3 mm,15857138, ,256,1457604161,0,0.901741087,0.607855201,
1638,LowIron_12.CSG,IGDB v17.3,1,0,11.73099995,0.864884198,0.081703588,0.082359001,0.901806593,0.083961911,0.084171467,0,0.839999974,0.839999974,1,,China Southern Glass (CSG),LowIron Float Glass,15856883,#,256,1457604162,0,0.901806593,0.864884198,
8203,01_Clear_4.syp,IGDB v15.4,1,0,4,0.847464085,0.077616081,0.077616081,0.901963413,0.080768622,0.080768622,0,0.839999974,0.839999974,1,,"SHANGHAI YAOHUA PILKINGTON GLASS CO.,LTD",Clear Float Glass,15856882,#,256,1457604162,0,0.901963413,0.847464085,
21422,PLANITHERM XN II 4mm.SGG,IGDB v44.0,1,0,4,0.63598752,0.298176169,0.262345135,0.901965141,0.04947906,0.059502434,0,0.039485205,0.839999974,1,,Saint-Gobain Glass,SGG PLANITHERM XN II 4mm,15660275, ,256,1457604163,0,0.901965141,0.63598752,
14210,EN2plus_EWNG10.GTS,IGDB v43.0,1,0,9.800000191,0.622646928,0.290426582,0.260042548,0.902039766,0.044082031,0.047827553,0,0.041200358,0.839999974,1,,Glas Trösch AG,EN2plus on Low-Iron EUROWHITE NG 10 mm,15922674, ,256,1457604164,0,0.902039766,0.622646928,
3006,UltraWht6.GRD,IGDB v15.4,1,0,5.842000008,0.867173374,0.076272964,0.076074541,0.902086318,0.080927029,0.08084175,0,0.839999974,0.839999974,0.996883154,,Guardian,UltraWhiteTM Low-Iron Float Glass,15922419,#,256,1457604164,0,0.902086318,0.867173374,
3011,Clear_33.GRD,IGDB v43.0,1,0,3.276599884,0.853596985,0.078702018,0.078240752,0.902119279,0.084439263,0.084393024,0,0.839999974,0.839999974,1.000344634,,Guardian,3.3mm Clear Float Glass,15922418,#,256,1457604165,0,0.902119279,0.853596985,
9817,Optiwhite12.lof,IGDB v38.0,1,0,12.47000027,0.876434326,0.077921331,0.077921331,0.902383685,0.081607498,0.081607498,0,0.839999974,0.839999974,1,,Pilkington North America,Optiwhite™,15922419,#,256,1457604166,0,0.902383685,0.876434326,
3000,Clear_32.grd,IGDB v43.0,1,0,3.174999952,0.855419993,0.078732565,0.078483485,0.902502656,0.084105156,0.084302336,0,0.839999974,0.839999974,1.000344634,,Guardian,3.2mm Clear Float Glass,15922418,#,256,1457604167,0,0.902502656,0.855419993,
21012,PLANICLEAR 5mm.SGG,IGDB v45.0,1,0,5,0.860195875,0.076565072,0.076804526,0.902510822,0.081435904,0.081527621,0,0.839999974,0.839999974,1,,Saint-Gobain Glass,SGG PLANICLEAR 5mm,15856882, ,256,1457604167,0,0.902510822,0.860195875,
3227,CGIS-30_8070c2.3.grd,IGDB v27.0,1,0,2.286000013,0.711933792,0.169303134,0.125930309,0.902728558,0.047152311,0.051101372,0,0.094585329,0.302138984,1.000344634,,Guardian,ClimaGuard HiLightR 803 on 2.3mm clear,15725813,#,256,1457604168,0,0.902728558,0.711933792,
13002,clear4.arc,IGDB v16.3,1,0,3.799999952,0.85059762,0.079333425,0.079333425,0.902731001,0.086084947,0.086084947,0,0.839999974,0.839999974,1,,arcon,clear float 4,15922418, ,256,1457604169,0,0.902731001,0.85059762,
12264,Clear4mm.grl,IGDB v18.0,1,0,3.835399866,0.856755495,0.078716151,0.07830745,0.902902961,0.084796429,0.08469142,0,0.839999974,0.839999974,1.000344634,,Guardian Latin America,Clear,15922419,#,256,1457604170,0,0.902902961,0.856755495,
5007,STRPH_12.PPG,IGDB v16.0,1,0,12.69999981,0.855800569,0.075776085,0.077303261,0.90296489,0.081260324,0.082060009,0,0.839999974,0.839999974,1.000344634,,PPG Industries,Starphire®,15922419,#,256,1457604170,0,0.90296489,0.855800569,
21430,PLANITHERM XN II DIAM 8mm.SGG,IGDB v45.0,1,0,8,0.641672432,0.298987925,0.266966879,0.902991414,0.050032437,0.060007304,0,0.039690346,0.839999974,1,,Saint-Gobain Glass,SGG PLANITHERM XN II DIAMANT 8mm,15725811, ,256,1457604171,0,0.902991414,0.641672432,
21442,PLANITHERM XN DIAM 8mm.SGG,IGDB v45.0,1,0,8,0.648010373,0.293319046,0.264837116,0.903081119,0.049928121,0.059782851,0,0.050295804,0.839999974,1,,Saint-Gobain Glass,SGG PLANITHERM XN DIAM 8mm,15791601, ,256,1457604172,0,0.903081119,0.648010373,
11502,ExtraClear5.gre,IGDB v33.0,1,0,4.851399899,0.852909923,0.076078743,0.076092415,0.903140783,0.081727944,0.081748143,0,0.839999974,0.839999974,1.000344634,,Guardian Europe,Float ExtraClear 5mm,15922418,#,256,1457604172,0,0.903140783,0.852909923,
3013,Clear_30.GRD,IGDB v43.0,1,0,2.97179985,0.859094441,0.079068787,0.078728586,0.903257489,0.084405906,0.08446037,0,0.839999974,0.839999974,1.000344634,,Guardian,3.0mm Clear Float Glass,15922419,#,256,1457604173,0,0.903257489,0.859094441,
21005,DIAMANT 10mm.SGG,IGDB v44.0,1,0,10,0.868576586,0.077348173,0.077513941,0.903303564,0.081589073,0.081609972,0,0.839999974,0.839999974,1,,Saint-Gobain Glass,SGG DIAMANT 10mm,15987954,#,256,1457604174,0,0.903303564,0.868576586,
4116,OptifloatClear4mm.NSG,IGDB v35.0,1,0,4,0.853698552,0.076186821,0.076186821,0.903331041,0.081704311,0.081704311,0,0.839999974,0.839999974,1,,Pilkington,4mm Optifloat Clear,15922674, ,256,1457604174,0,0.903331041,0.853698552,
1608,Clear_4.CSG,IGDB v17.3,1,0,3.917999983,0.852572143,0.074878797,0.075347722,0.903351247,0.079563111,0.079830594,0,0.839999974,0.839999974,1,,China Southern Glass (CSG),Clear Float Glass,15856882,#,256,1457604175,0,0.903351247,0.852572143,
4200,planibel clear 3.gvb,IGDB v43.0,1,0,2.849999905,0.863045156,0.075844288,0.075844288,0.903373837,0.080633543,0.080633543,0,0.839999974,0.839999974,1,,AGC Glass Europe,Planibel Clear 3 mm,15922419, ,256,1457604176,0,0.903373837,0.863045156,
3336,CGIS-30c5.0.grd,IGDB v27.0,1,0,4.622799873,0.79916358,0.064004868,0.066896386,0.903470874,0.071085617,0.069132574,0,0.839999974,0.302138984,1.000344634,,Guardian,"ClimaGuard IS-30, Interior Surface LE on 5.0mm Clr",15856884,#,256,1457604177,0,0.903470874,0.79916358,
1662,LowIron_15.CSG,IGDB v31.0,1,0,14.97999954,0.846076787,0.07944379,0.079774342,0.903597772,0.08375854,0.083823182,0,0.839999974,0.839999974,1,,China Southern Glass (CSG),LowIron Float Glass,15922674,#,256,1457604177,0,0.903597772,0.846076787,
887,CLR_3.AFG,IGDB v11.4,1,0,3.124200106,0.859244168,0.078767233,0.078196719,0.903619409,0.077025309,0.076642714,0,0.839999974,0.839999974,1,,AGC Glass Co. N.A.,Float Glass,15922419,#,256,1457604178,0,0.903619409,0.859244168,
15001,FL3.AGC,IGDB v43.0,1,0,2.75,0.866748691,0.076310135,0.076310135,0.903689623,0.081352159,0.081352159,0,0.839999974,0.839999974,1,,"AGC ASAHI GLASS CO., LTD.",Float glass 3mm,15922419, ,256,1457604179,0,0.903689623,0.866748691,
14701,EUROFLOAT4.GTS,IGDB v41.0,1,0,3.799999952,0.850416243,0.077345975,0.077345975,0.903694093,0.082836002,0.082836002,0,0.839999974,0.839999974,1,,Glas Trösch AG,Clear EUROFLOAT 4 mm,15922674, ,256,1457604179,0,0.903694093,0.850416243,
5008,CLEAR_2H.PPG,IGDB v11.4,1,0,2.26060009,0.853776634,0.077833824,0.078417651,0.903794646,0.086334668,0.086532101,0,0.839999974,0.839999974,1,,PPG Industries,Clear Glass,15922675,#,256,1457604180,0,0.903794646,0.853776634,
14218,EN2plus_EWNG8.GTS,IGDB v43.0,1,0,7.800000191,0.625334263,0.290584236,0.2645078,0.903884351,0.04423951,0.047850635,0,0.041200358,0.839999974,1,,Glas Trösch AG,EN2plus on Low-Iron EUROWHITE NG 8 mm,15922674, ,256,1457604181,0,0.903884351,0.625334263,
3019,Clear_28.grd,IGDB v43.0,1,0,2.79399991,0.86232686,0.079299264,0.078985579,0.903915048,0.084446929,0.084519073,0,0.839999974,0.839999974,1.000344634,,Guardian,2.8mm Clear Float Glass,15922419,#,256,1457604182,0,0.903915048,0.86232686,
1300,15mm low iron.NOV,IGDB v25.0,1,0,14.80000019,0.843487263,0.067957543,0.067907177,0.904169381,0.068600535,0.069033481,0,0.839999974,0.839999974,1,,NOVUM,15mmCB,15922674,#,256,1457604182,0,0.904169381,0.843487263,
1221,FL2.amg,IGDB v17.1,1,0,2.029999971,0.85488832,0.073680751,0.073680751,0.904205203,0.079354547,0.079354547,0,0.839999974,0.839999974,1,,Asahimas,Indoflot Clear 2.0,15857139, ,256,1457604183,0,0.904205203,0.85488832,
9802,CLEAR4.LOF,IGDB v17.4,1,0,3.900000095,0.864164114,0.077007495,0.077007495,0.904359639,0.081803419,0.081803419,0,0.839999974,0.839999974,1,,Pilkington North America,Optifloat™ Clear,15922675,#,256,1457604184,0,0.904359639,0.864164114,
2001,Clr-3.CIG,IGDB v29.0,1,0,3,0.848357856,0.075636394,0.075657018,0.904429436,0.082251966,0.082252868,0,0.839999974,0.839999974,1,,Cardinal Glass Industries,Float Glass - 3mm,15922674,#,256,1457604184,0,0.904429436,0.848357856,
3010,Clear_27.grd,IGDB v43.0,1,0,2.641600132,0.865122437,0.079480194,0.079246074,0.904492021,0.0843876,0.084522814,0,0.839999974,0.839999974,1.000344634,,Guardian,2.7mm Clear Float Glass,15922675,#,256,1457604185,0,0.904492021,0.865122437,
21020,PLANILUX 3mm.SGG,IGDB v45.0,1,0,3,0.865224063,0.077203356,0.077291593,0.904545784,0.081636555,0.081561379,0,0.839999974,0.839999974,1,,Saint-Gobain Glass,SGG PLANILUX 3mm,15922675, ,256,1457604186,0,0.904545784,0.865224063,
21433,PLANITHERM XN 3mm.SGG,IGDB v44.0,1,0,3,0.649439037,0.293354511,0.268841207,0.904650509,0.050180424,0.059441872,0,0.050371546,0.839999974,1,,Saint-Gobain Glass,SGG PLANITHERM XN 3mm,15726066,#,256,1457604186,0,0.904650509,0.649439037,
21421,PLANITHERM XN II 3mm.SGG,IGDB v44.0,1,0,3,0.642909467,0.299213618,0.271543711,0.904834867,0.049979869,0.059964743,0,0.039626613,0.839999974,1,,Saint-Gobain Glass,SGG PLANITHERM XN II 3mm,15660531, ,256,1457604187,0,0.904834867,0.642909467,
8259,Low Iron_10.syp,IGDB v25.0,1,0,10,0.876412332,0.079733096,0.079733096,0.904911399,0.080710426,0.080710426,0,0.839999974,0.839999974,1,,"SYP GLASS GROUP CO.,LTD",Low Iron Float Glass,15922675, ,256,1457604188,0,0.904911399,0.876412332,
2707,PR90EXT.mmm,IGDB v18.1,1,0,3.299999952,0.683625221,0.266561836,0.255824894,0.904954672,0.090092815,0.090019599,0,0.889999986,0.839999974,0.959999979,,3M Corporation,Prestige Exterior,15660277,#,256,1457604189,0,0.904954672,0.683625221,
3005,UltraWhite5.grd,IGDB v32.0,1,0,4.622799873,0.877511501,0.077038869,0.076871835,0.905333221,0.081196897,0.081116803,0,0.839999974,0.839999974,1.000344634,,Guardian,5mm UltraWhite Float Glass,15922420,#,256,1457604189,0,0.905333221,0.877511501,
21011,PLANICLEAR 4mm.SGG,IGDB v44.0,1,0,4,0.871392548,0.077792741,0.077460609,0.905379593,0.081646495,0.081574552,0,0.839999974,0.839999974,1,,Saint-Gobain Glass,SGG PLANICLEAR 4mm,15922675, ,256,1457604190,0,0.905379593,0.871392548,
21441,PLANITHERM XN DIAM 6mm.SGG,IGDB v45.0,1,0,6,0.653515041,0.293663174,0.272531778,0.905388117,0.05025721,0.059989396,0,0.05041033,0.839999974,1,,Saint-Gobain Glass,SGG PLANITHERM XN DIAM 6mm,15791602, ,256,1457604191,0,0.905388117,0.653515041,
14712,EUROWHITENG12.GTS,IGDB v43.0,1,0,11.80000019,0.885850608,0.078398816,0.078398816,0.905690908,0.082160562,0.082160562,0,0.839999974,0.839999974,1,,Glas Trösch AG,Low-Iron EUROWHITE NG 12 mm,15988211, ,256,1457604192,0,0.905690908,0.885850608,
14216,EN2plus_EWNG6.GTS,IGDB v43.0,1,0,5.800000191,0.628019094,0.290745497,0.269098371,0.905722082,0.044393301,0.047866825,0,0.041200358,0.839999974,1,,Glas Trösch AG,EN2plus on Low-Iron EUROWHITE NG 6 mm,15922675, ,256,1457604192,0,0.905722082,0.628019094,
21429,PLANITHERM XN II DIAM 6mm.SGG,IGDB v45.0,1,0,6,0.647233903,0.299516886,0.274288774,0.905733466,0.050114673,0.060018163,0,0.039549261,0.839999974,1,,Saint-Gobain Glass,SGG PLANITHERM XN II DIAMANT 6mm,15726067, ,256,1457604193,0,0.905733466,0.647233903,
3012,Clear_23.GRD,IGDB v43.0,1,0,2.286000013,0.871694982,0.079925306,0.079840407,0.905813396,0.084348567,0.084605478,0,0.839999974,0.839999974,1.000344634,,Guardian,2.3mm Clear Float Glass,15922675,#,256,1457604194,0,0.905813396,0.871694982,
14762,LUXARF_DS_EF12-12-4.GTS,IGDB v43.0,1,0,25.12000084,0.554319859,0.090508103,0.090508103,0.905992448,0.01163265,0.01163265,0,0.827350676,0.827350676,0.815999985,,Glas Trösch AG,LUXAR F double-side on Clear EUROFLOAT 12-12-4 mm,15530218, ,256,1457604195,0,0.905992448,0.554319859,
21004,DIAMANT 8mm.SGG,IGDB v44.0,1,0,8,0.87804687,0.077404536,0.077343404,0.906027675,0.08136154,0.081159309,0,0.839999974,0.839999974,1,,Saint-Gobain Glass,SGG DIAMANT 8mm,15988211,#,256,1457604195,0,0.906027675,0.87804687,
11501,ExtraClear4.gre,IGDB v33.0,1,0,3.835399866,0.865992785,0.077069439,0.077082328,0.906028152,0.081984609,0.081985317,0,0.839999974,0.839999974,1.000344634,,Guardian Europe,Float ExtraClear 4mm,15922675,#,256,1457604196,0,0.906028152,0.865992785,
886,CLR_LAMI.AFG,IGDB v11.4,1,0,2.692399979,0.866725087,0.079336263,0.079336263,0.906090319,0.076979712,0.076979712,0,0.839999974,0.839999974,1,,AGC Glass Co. N.A.,Float Glass,15922675,#,256,1457604197,0,0.906090319,0.866725087,
9575,Low Iron_15.CAG,IGDB v30.0,1,0,14.82999992,0.847028613,0.074492477,0.074954823,0.906313241,0.079787537,0.079940364,0,0.839999974,0.839999974,1,,"AVIC (Hainan) Special Glass Materials Co., Ltd",Low Iron_15.CAG,15922674, ,256,1457604198,0,0.906313241,0.847028613,
2760,SAS_Clear.mmm,IGDB v31.0,1,0,3.390000105,0.869814038,0.085211419,0.085585728,0.906431556,0.089144856,0.087159075,0,0.839999974,0.902027071,0.959999979,,3M Corporation,SAS Clear 4M,15856884, ,256,1457604198,0,0.906431556,0.869814038,
14746,EN2plus_LUXARF_EF6-6-2.GTS,IGDB v43.0,1,0,12.35999966,0.526248157,0.277509034,0.159935862,0.906494856,0.010725759,0.010760862,0,0.041200358,0.827350676,0.81400001,,Glas Trösch AG,EN2plus and LUXAR F on Clear EUROFLOAT 6-6-2 mm,15660782, ,256,1457604199,0,0.906494856,0.526248157,
14215,EN2plus_EWNG5.GTS,IGDB v43.0,1,0,4.800000191,0.629379749,0.290837198,0.271453172,0.906648576,0.044473059,0.047872957,0,0.041200358,0.839999974,1,,Glas Trösch AG,EN2plus on Low-Iron EUROWHITE NG 5 mm,15922675, ,256,1457604200,0,0.906648576,0.629379749,
5006,STRPH_10.PPG,IGDB v16.0,1,0,9.397999763,0.871621609,0.076969765,0.07853923,0.906731665,0.081587061,0.082367666,0,0.839999974,0.839999974,1.000344634,,PPG Industries,Starphire®,15922675,#,256,1457604201,0,0.906731665,0.871621609,
1610,LowIron_10.CSG,IGDB v17.3,1,0,9.868000031,0.877137482,0.078626983,0.078635909,0.906757712,0.081199415,0.080803081,0,0.839999974,0.839999974,1,,China Southern Glass (CSG),LowIron Float Glass,15922676,#,256,1457604201,0,0.906757712,0.877137482,
14700,EUROFLOAT3.GTS,IGDB v41.0,1,0,2.799999952,0.866309226,0.078579724,0.078579724,0.906765819,0.083105274,0.083105274,0,0.839999974,0.839999974,1,,Glas Trösch AG,Clear EUROFLOAT 3 mm,15922675, ,256,1457604202,0,0.906765819,0.866309226,
3335,CGIS-30c4.0.grd,IGDB v27.0,1,0,3.835399866,0.813506842,0.064742796,0.067852668,0.906804264,0.071277119,0.069388598,0,0.839999974,0.302138984,1.000344634,,Guardian,"ClimaGuard IS-30, Interior Surface LE on 4.0mm Clr",15856884,#,256,1457604203,0,0.906804264,0.813506842,
11169,EXTRA CLEAR CN 10mm.SGG,IGDB v39.0,1,0,10,0.868033051,0.077381074,0.077381074,0.906995893,0.081973776,0.081973776,0,0.839999974,0.839999974,1,,Saint-Gobain Glass,SGG EXTRA CLEAR CN 10mm,15922675, ,256,1457604203,0,0.906995893,0.868033051,
8257,Low Iron_8.syp,IGDB v25.0,1,0,8,0.883970499,0.081601381,0.081601381,0.907095373,0.081268236,0.081268236,0,0.839999974,0.839999974,1,,"SYP GLASS GROUP CO.,LTD",Low Iron Float Glass,15922675, ,256,1457604204,0,0.907095373,0.883970499,
4115,OptifloatClear3mm.NSG,IGDB v35.0,1,0,2.900000095,0.870685577,0.077480242,0.077480242,0.907097757,0.082020499,0.082020499,0,0.839999974,0.839999974,1,,Pilkington,3mm Optifloat Clear,15922675, ,256,1457604205,0,0.907097757,0.870685577,
9801,CLEAR3.LOF,IGDB v17.4,1,0,3,0.876383722,0.078025959,0.078025959,0.907407522,0.082104191,0.082104191,0,0.839999974,0.839999974,1,,Pilkington North America,Optifloat™ Clear,15922676,#,256,1457604206,0,0.907407522,0.876383722,
3009,Clear_20.grd,IGDB v43.0,1,0,1.854200006,0.87979579,0.080694981,0.080374174,0.907434225,0.0850076,0.084940292,0,0.839999974,0.839999974,1.000344634,,Guardian,2.0mm Clear Float Glass,15922676,#,256,1457604206,0,0.907434225,0.87979579,
3004,UltraWhite4.grd,IGDB v39.0,1,0,3.835399866,0.884345353,0.077548489,0.077415004,0.907440662,0.081360206,0.081296146,0,0.839999974,0.839999974,1.000344634,,Guardian,4 mm UltraWhite Float Glass,15922676,#,256,1457604207,0,0.907440662,0.884345353,
14713,EUROWHITENG10.GTS,IGDB v43.0,1,0,9.800000191,0.891177237,0.078813761,0.078813761,0.907539546,0.082316607,0.082316607,0,0.839999974,0.839999974,1,,Glas Trösch AG,Low-Iron EUROWHITE NG 10 mm,15988211, ,256,1457604208,0,0.907539546,0.891177237,
14214,EN2plus_EWNG4.GTS,IGDB v43.0,1,0,3.799999952,0.630744994,0.290911525,0.273837149,0.907568634,0.044568963,0.047885723,0,0.041200358,0.839999974,1,,Glas Trösch AG,EN2plus on Low-Iron EUROWHITE NG 4 mm,15922675, ,256,1457604209,0,0.907568634,0.630744994,
9815,Optiwhite8.lof,IGDB v38.0,1,0,7.900000095,0.890482128,0.079022728,0.079022728,0.907620251,0.082073979,0.082073979,0,0.839999974,0.839999974,1,,Pilkington North America,Optiwhite™,15988212,#,256,1457604209,0,0.907620251,0.890482128,
711,Krystal Klear_12.AFG,IGDB v17.3,1,0,12,0.881073594,0.078525387,0.078525387,0.907733142,0.08253295,0.08253295,0,0.839999974,0.839999974,1,,AGC Glass Co. N.A.,Krystal Klear,15922676,#,256,1457604210,0,0.907733142,0.881073594,
4338,clearvision 12.gvb,IGDB v43.0,1,0,11.75,0.879396915,0.077095225,0.077095225,0.907749414,0.080954827,0.080954827,0,0.839999974,0.839999974,1,,AGC Glass Europe,Planibel Clearvision 12 mm,15922676, ,256,1457604211,0,0.907749414,0.879396915,
9816,Optiwhite10.lof,IGDB v38.0,1,0,9.340000153,0.883520246,0.078476667,0.078476667,0.907934546,0.082093373,0.082093373,0,0.839999974,0.839999974,1,,Pilkington North America,Optiwhite™,15988211,#,256,1457604211,0,0.907934546,0.883520246,
2784,Safety_S70EXT.mmm,IGDB v39.0,1,0,3.49000001,0.863759637,0.07979203,0.079672746,0.908077836,0.085514925,0.08534003,0,0.897383392,0.839999974,0.930000007,,3M Corporation,S70EXT,15726068,#,256,1457604212,0,0.908077836,0.863759637,
21428,PLANITHERM XN II DIAM 4mm.SGG,IGDB v45.0,1,0,4,0.652839422,0.299878508,0.282283157,0.908174694,0.050472628,0.060131792,0,0.039666228,0.839999974,1,,Saint-Gobain Glass,SGG PLANITHERM XN II DIAMANT 4mm,15726068, ,256,1457604213,0,0.908174694,0.652839422,
21440,PLANITHERM XN DIAM 4mm.SGG,IGDB v45.0,1,0,4,0.65948087,0.29389289,0.280804873,0.908176363,0.050517771,0.060152315,0,0.050233081,0.839999974,1,,Saint-Gobain Glass,SGG PLANITHERM XN DIAM 4mm,15791603, ,256,1457604214,0,0.908176363,0.65948087,
21010,PLANICLEAR 3mm.SGG,IGDB v45.0,1,0,3,0.882793427,0.078667223,0.078328408,0.908271849,0.081842735,0.081835717,0,0.839999974,0.839999974,1,,Saint-Gobain Glass,SGG PLANICLEAR 3mm,15922676, ,256,1457604214,0,0.908271849,0.882793427,
710,Krystal Klear_10.AFG,IGDB v17.3,1,0,9.199999809,0.888282716,0.080090307,0.080090307,0.90828228,0.083426118,0.083426118,0,0.839999974,0.839999974,1,,AGC Glass Co. N.A.,Krystal Klear,15922676,#,256,1457604215,0,0.90828228,0.888282716,
5005,STRPH_8.PPG,IGDB v16.0,1,0,7.924800396,0.878837585,0.077520929,0.079126589,0.908414006,0.081718944,0.082507372,0,0.839999974,0.839999974,1.000344634,,PPG Industries,Starphire®,15922676,#,256,1457604216,0,0.908414006,0.878837585,
1640,LowIron_8.CSG,IGDB v17.3,1,0,7.860000134,0.885056138,0.078386419,0.078395918,0.908414364,0.079382926,0.078807138,0,0.839999974,0.839999974,1,,China Southern Glass (CSG),LowIron Float Glass,15922676,#,256,1457604216,0,0.908414364,0.885056138,
14213,EN2plus_EWNG3.GTS,IGDB v43.0,1,0,2.799999952,0.632123828,0.290997952,0.276271075,0.908505499,0.04463264,0.047892235,0,0.041200358,0.839999974,1,,Glas Trösch AG,EN2plus on Low-Iron EUROWHITE NG 3 mm,15922675, ,256,1457604217,0,0.908505499,0.632123828,
9573,Low Iron_10.CAG,IGDB v30.0,1,0,9.899999619,0.872427166,0.077268519,0.077002406,0.908744156,0.081306994,0.081212848,0,0.839999974,0.839999974,1,,"AVIC (Hainan) Special Glass Materials Co., Ltd",Low Iron_10.CAG,15922675, ,256,1457604218,0,0.908744156,0.872427166,
11099,PLANILUX 2mm.SGG,IGDB v31.0,1,0,2,0.882372618,0.078432664,0.078432664,0.90879178,0.082129039,0.082129039,0,0.837000012,0.837000012,1,,Saint-Gobain Glass,SGG PLANILUX 2mm,15922676, ,256,1457604219,0,0.90879178,0.882372618,
11500,ExtraClear3.gre,IGDB v33.0,1,0,2.844799995,0.879085183,0.078080393,0.078082979,0.908873081,0.082233839,0.082234755,0,0.839999974,0.839999974,1.000344634,,Guardian Europe,Float ExtraClear 3mm,15988212,#,256,1457604219,0,0.908873081,0.879085183,
21003,DIAMANT 6mm.SGG,IGDB v44.0,1,0,6,0.888530552,0.079093926,0.078305677,0.908955932,0.082104094,0.08137849,0,0.839999974,0.839999974,1,,Saint-Gobain Glass,SGG DIAMANT 6mm,15988212, ,256,1457604220,0,0.908955932,0.888530552,
4453,top11tonclearlite_4.gvb,IGDB v45.0,1,0,3.849999905,0.639056087,0.285883069,0.247919932,0.909011841,0.048152786,0.053724356,0,0.042075437,0.840919971,1,,AGC Glass Europe,iplus Top 1.1T on Clearlite 4 mm,15857139,#,256,1457604221,0,0.909011841,0.639056087,
885,CLR_SS.AFG,IGDB v11.4,1,0,2.184400082,0.875673711,0.080108285,0.080108285,0.909047008,0.077141456,0.077141456,0,0.839999974,0.839999974,1,,AGC Glass Co. N.A.,Float Glass,15988212,#,256,1457604222,0,0.909047008,0.875673711,
11168,EXTRA CLEAR CN 8mm.SGG,IGDB v39.0,1,0,8,0.877320886,0.078092612,0.078092612,0.909093261,0.08220426,0.08220426,0,0.839999974,0.839999974,1,,Saint-Gobain Glass,SGG EXTRA CLEAR CN 8mm,15922676, ,256,1457604222,0,0.909093261,0.877320886,
14707,EUROWHITENG8.GTS,IGDB v43.0,1,0,7.800000191,0.896575332,0.079239063,0.079239063,0.909398735,0.082467727,0.082467727,0,0.839999974,0.839999974,1,,Glas Trösch AG,Low-Iron EUROWHITE NG 8 mm,15988212, ,256,1457604223,0,0.909398735,0.896575332,
2000,Clr-2.CIG,IGDB v29.0,1,0,2.200000048,0.864292502,0.077218518,0.076155528,0.909446001,0.082474075,0.081414424,0,0.839999974,0.839999974,1,,Cardinal Glass Industries,Float Glass - 2mm,15922675,#,256,1457604224,0,0.909446001,0.864292502,
4339,clearvision 10.gvb,IGDB v43.0,1,0,9.850000381,0.885710299,0.077542737,0.077542737,0.90946722,0.080965757,0.080965757,0,0.839999974,0.839999974,1,,AGC Glass Europe,Planibel Clearvision 10 mm,15988212, ,256,1457604224,0,0.90946722,0.885710299,
9574,Low Iron_12.CAG,IGDB v30.0,1,0,12,0.863065839,0.075901836,0.075458951,0.909602821,0.080408454,0.080281347,0,0.839999974,0.839999974,1,,"AVIC (Hainan) Special Glass Materials Co., Ltd",Low Iron_12.CAG,15922675, ,256,1457604225,0,0.909602821,0.863065839,
9800,CLEAR2.LOF,IGDB v17.4,1,0,2.24000001,0.886775076,0.078774773,0.078774773,0.909717321,0.082302049,0.082302049,0,0.839999974,0.839999974,1,,Pilkington North America,Optifloat™ Clear,15988212,#,256,1457604226,0,0.909717321,0.886775076,
21002,DIAMANT 5mm.SGG,IGDB v45.0,1,0,5,0.893445015,0.079558596,0.079241909,0.910406172,0.082182467,0.082179055,0,0.839999974,0.839999974,1,,Saint-Gobain Glass,SGG DIAMANT 5mm,15988212,#,256,1457604227,0,0.910406172,0.893445015,
3334,CGIS-30c3.0.grd,IGDB v27.0,1,0,2.97179985,0.829722881,0.065598533,0.068990119,0.910461605,0.071493439,0.069693394,0,0.839999974,0.302138984,1.000344634,,Guardian,"ClimaGuard IS-30, Interior Surface LE on 3.0mm Clr",15922677,#,256,1457604227,0,0.910461605,0.829722881,
2782,Safety_S20EXT.mmm,IGDB v39.0,1,0,3.359999895,0.870213389,0.078522325,0.079017974,0.910496533,0.085762627,0.086166397,0,0.898975074,0.839999974,0.930000007,,3M Corporation,S20EXT,15791604,#,256,1457604228,0,0.910496533,0.870213389,
