Repository: katsuya0719/visEPlus

File: static/csv/glass.csv (part 30 of 30)
ID,Name,Source,SpectralData,AngularFunction,Thickness,Tsol,Rsol1,Rsol2,Tvis,Rvis1,Rvis2,Tir,emis1,emis2,Conductivity,Comment,Manufacturer,ProductName,Color,Certification,Status,Timestamp,Specularity,Tvis2,Tsol2,MaterialID
9814,Optiwhite6.lof,IGDB v38.0,1,0,5.849999905,0.897520363,0.079594508,0.079594508,0.910528362,0.082315244,0.082315244,0,0.839999974,0.839999974,1,,Pilkington North America,Optiwhite™,15988212,#,256,1457604229,0,0.910528362,0.897520363,
714,Krystal Klear_8.AFG,IGDB v17.3,1,0,7.820000172,0.894625783,0.078936793,0.078936793,0.910662472,0.08202339,0.08202339,0,0.839999974,0.839999974,1,,AGC Glass Co. N.A.,Krystal Klear,15988212,#,256,1457604230,0,0.910662472,0.894625783,
8104,SAF301.SEK,IGDB v44.0,1,0,7.321000099,0.818217278,0.073561996,0.073561996,0.91073364,0.080532856,0.080532856,0,0.839999974,0.839999974,0.699999988,,Seikisui S-LEC America,S-Lec SAF 301,15857140, ,256,1457604230,0,0.91073364,0.818217278,
713,Krystal Klear_6.AFG,IGDB v17.3,1,0,5.659999847,0.900347114,0.080562033,0.080562033,0.910760283,0.083358482,0.083358482,0,0.839999974,0.839999974,1,,AGC Glass Co. N.A.,Krystal Klear,15988213,#,256,1457604231,0,0.910760283,0.900347114,
8100,RZ015.SEK,IGDB v44.0,1,0,6.855000019,0.835650623,0.076844737,0.076844737,0.910964787,0.085144572,0.085144572,0,0.839999974,0.839999974,0.824999988,,Seikisui S-LEC America,S-Lec RZ 015,15922676, ,256,1457604232,0,0.910964787,0.835650623,
884,CLR_P16.AFG,IGDB v11.4,1,0,1.828799963,0.882026553,0.080743186,0.080743186,0.910971522,0.077741191,0.077741191,0,0.839999974,0.839999974,1,,AGC Glass Co. N.A.,Float Glass,15988212,#,256,1457604232,0,0.910971522,0.882026553,
11131,ExtraClear CN 6mm.SGG,IGDB v38.0,1,0,6,0.886823058,0.078824103,0.078824103,0.911000371,0.082339719,0.082339719,0,0.839999974,0.839999974,1,,Saint-Gobain Glass,ExtraClear CN 6mm,15988212, ,256,1457604233,0,0.911000371,0.886823058,
5004,STRPH_6.PPG,IGDB v16.0,1,0,5.664200306,0.890087843,0.078403093,0.080054834,0.911000371,0.081943788,0.082739353,0,0.839999974,0.839999974,1.000344634,,PPG Industries,Starphire®,15988212,#,256,1457604234,0,0.911000371,0.890087843,
9811,Optiwhite3.lof,IGDB v38.0,1,0,3.200000048,0.906675518,0.080325387,0.080325387,0.913754404,0.082592182,0.082592182,0,0.839999974,0.839999974,1,,Pilkington North America,Optiwhite™,15988213,#,256,1457604250,0,0.913754404,0.906675518,
4341,clearvision 5.gvb,IGDB v43.0,1,0,4.849999905,0.902616799,0.078862704,0.078862704,0.913832843,0.081409112,0.081409112,0,0.839999974,0.839999974,1,,AGC Glass Europe,Planibel Clearvision 5 mm,15988213, ,256,1457604251,0,0.913832843,0.902616799,
2901,6xl.XYG,IGDB v23.0,1,0,5.894000053,0.885210514,0.076726578,0.076439552,0.914045811,0.079357862,0.078929365,0,0.839999974,0.839999974,1,,XYG Glass,_XYG Float Glass Low-Iron 6mm,15988468, ,256,1457604252,0,0.914045811,0.885210514,
14705,EUROWHITENG3.GTS,IGDB v43.0,1,0,2.799999952,0.910398543,0.080340706,0.080340706,0.914062738,0.082866415,0.082866415,0,0.839999974,0.839999974,1,,Glas Trösch AG,Low-Iron EUROWHITE NG 3 mm,15988213, ,256,1457604252,0,0.914062738,0.910398543,
4342,clearvision 4.gvb,IGDB v43.0,1,0,3.849999905,0.906198859,0.079238176,0.079238176,0.914758265,0.081623815,0.081623815,0,0.839999974,0.839999974,1,,AGC Glass Europe,Planibel Clearvision 4 mm,15988213, ,256,1457604253,0,0.914758265,0.906198859,
2925,Low Iron_8.XYG,IGDB v34.0,1,0,7.800000191,0.894093812,0.080368757,0.080476582,0.914856791,0.080987744,0.080855735,0,0.839999974,0.839999974,1,,XYG Glass,Low Ironr_8,15988469, ,256,1457604254,0,0.914856791,0.894093812,
3331,CGIS-30c2.0.grd,IGDB v27.0,1,0,1.854200006,0.851552308,0.066799752,0.070553906,0.915220916,0.071788333,0.070092797,0,0.839999974,0.302138984,1.000344634,,Guardian,"ClimaGuard IS-30, Interior Surface LE on 2.0mm Clr",15922678,#,256,1457604255,0,0.915220916,0.851552308,
4337,clearvision 3.gvb,IGDB v43.0,1,0,2.849999905,0.909728706,0.079427443,0.079427443,0.915733874,0.081637874,0.081637874,0,0.839999974,0.839999974,1,,AGC Glass Europe,Planibel Clearvision 3 mm,15988469, ,256,1457604255,0,0.915733874,0.909728706,
9571,Low Iron_6.CAG,IGDB v43.0,1,0,5.829999924,0.895792127,0.077923991,0.0780214,0.916301191,0.08081004,0.080811471,0,0.839999974,0.839999974,1,,"AVIC (Hainan) Special Glass Materials Co., Ltd",Low Iron_6.CAG,15988469, ,256,1457604256,0,0.916301191,0.895792127,
14760,LUXARF_DS_EF10-10-4.GTS,IGDB v43.0,1,0,21.12000084,0.586306214,0.09317483,0.09317483,0.918163121,0.011780852,0.011780852,0,0.827350676,0.827350676,0.788999975,,Glas Trösch AG,LUXAR F double-side on Clear EUROFLOAT 10-10-4 mm,15661550, ,256,1457604257,0,0.918163121,0.586306214,
14180,LUXARF_SS_EF10.GTS,IGDB v43.0,1,0,9.800000191,0.741470933,0.104350939,0.08492738,0.918211758,0.04671137,0.049235594,0,0.827350676,0.839999974,1,,Glas Trösch AG,LUXAR F single-side on Clear EUROFLOAT 10 mm,15923185, ,256,1457604258,0,0.918211758,0.741470933,
2924,Low Iron_6.XYG,IGDB v34.0,1,0,5.820000172,0.90030396,0.079268627,0.078581572,0.918709576,0.07988137,0.079824492,0,0.839999974,0.839999974,1,,XYG Glass,Low Ironr_6,16054005, ,256,1457604259,0,0.918709576,0.90030396,
14744,EN2plus_LUXARF_EF4-4-2.GTS,IGDB v43.0,1,0,8.359999657,0.554871619,0.279222846,0.181452855,0.918773115,0.010857568,0.010866383,0,0.041200358,0.827350676,0.746999979,,Glas Trösch AG,EN2plus and LUXAR F on Clear EUROFLOAT 4-4-2 mm,15792114, ,256,1457604259,0,0.918773115,0.554871619,
14752,EN2plus_LUXARF_EWNG12-12-4.GTS,IGDB v43.0,1,0,25.12000084,0.586463511,0.281425297,0.201890394,0.919080377,0.011102767,0.011097607,0,0.041200358,0.827350676,0.815999985,,Glas Trösch AG,EN2plus and LUXAR F on Low-Iron EW NG 12-12-4 mm,15923186, ,256,1457604260,0,0.919080377,0.586463511,
2604,236MC.ATO,IGDB v11.4,1,0,5.994400024,0.825174868,0.069093078,0.068982743,0.921062708,0.073451914,0.073478758,0,0.899999976,0.899999976,0.186915606,,"ATOFINA Chemicals, Inc.",Plexiglas® MC,16054006, ,256,1457604261,0,0.921062708,0.825174868,
2603,177MC.ATO,IGDB v11.4,1,0,4.495800018,0.834491491,0.069465317,0.069564193,0.921645641,0.073437005,0.073472418,0,0.899999976,0.899999976,0.186915606,,"ATOFINA Chemicals, Inc.",Plexiglas® MC,16054006, ,256,1457604262,0,0.921645641,0.834491491,
2601,118MC.ATO,IGDB v11.4,1,0,2.997200012,0.846077919,0.07004375,0.069918327,0.92245096,0.073530562,0.073563933,0,0.899999976,0.899999976,0.186915606,,"ATOFINA Chemicals, Inc.",Plexiglas® MC,16054006, ,256,1457604262,0,0.92245096,0.846077919,
14750,EN2plus_LUXARF_EWNG10-10-4.GTS,IGDB v43.0,1,0,21.12000084,0.591397822,0.281756341,0.206404775,0.922831297,0.01113661,0.011133902,0,0.041200358,0.827350676,0.788999975,,Glas Trösch AG,EN2plus and LUXAR F on Low-Iron EW NG 10-10-4 mm,15923187, ,256,1457604263,0,0.922831297,0.591397822,
2600,098MC.ATO,IGDB v11.4,1,0,2.489200115,0.854016483,0.070609637,0.07033404,0.922921121,0.073629349,0.07344386,0,0.899999976,0.899999976,0.186915606,,"ATOFINA Chemicals, Inc.",Plexiglas® MC,16054006, ,256,1457604264,0,0.922921121,0.854016483,
14188,LUXARF_SS_EF8.GTS,IGDB v43.0,1,0,7.800000191,0.766798854,0.105965756,0.089265943,0.924425185,0.047239322,0.049306192,0,0.827350676,0.839999974,1,,Glas Trösch AG,LUXAR F single-side on Clear EUROFLOAT 8 mm,15923443, ,256,1457604265,0,0.924425185,0.766798854,
14743,EN2plus_LUXARF_EF3-3-2.GTS,IGDB v43.0,1,0,6.360000134,0.570360541,0.280234784,0.194535568,0.92499584,0.010921777,0.010931144,0,0.041200358,0.827350676,0.691999972,,Glas Trösch AG,EN2plus and LUXAR F on Clear EUROFLOAT 3-3-2 mm,15857907, ,256,1457604266,0,0.92499584,0.570360541,
14758,EN2plus_LUXARF_EWNG8-8-2.GTS,IGDB v43.0,1,0,16.36000061,0.601413548,0.282547057,0.223312587,0.928487539,0.011207021,0.011185539,0,0.041200358,0.827350676,0.852999985,,Glas Trösch AG,EN2plus and LUXAR F on Low-Iron EW NG 8-8-2 mm,15988980, ,256,1457604266,0,0.928487539,0.601413548,
14186,LUXARF_SS_EF6.GTS,IGDB v43.0,1,0,5.800000191,0.793532968,0.107754648,0.094170116,0.930709541,0.04778976,0.049373329,0,0.827350676,0.839999974,1,,Glas Trösch AG,LUXAR F single-side on Clear EUROFLOAT 6 mm,15988981, ,256,1457604267,0,0.930709541,0.793532968,
14756,EN2plus_LUXARF_EWNG6-6-2.GTS,IGDB v43.0,1,0,12.35999966,0.606538236,0.282893836,0.228791222,0.932268322,0.011249911,0.01123528,0,0.041200358,0.827350676,0.81400001,,Glas Trösch AG,EN2plus and LUXAR F on Low-Iron EW NG 6-6-2 mm,15988981, ,256,1457604268,0,0.932268322,0.606538236,
14768,LUXARF_DS_EF8-8-2.GTS,IGDB v43.0,1,0,16.36000061,0.633648694,0.09804716,0.09804716,0.93243295,0.01192019,0.01192019,0,0.827350676,0.827350676,0.852999985,,Glas Trösch AG,LUXAR F double-side on Clear EUROFLOAT 8-8-2 mm,15792881, ,256,1457604269,0,0.93243295,0.633648694,
14755,EN2plus_LUXARF_EWNG5-5-2.GTS,IGDB v43.0,1,0,10.35999966,0.609130681,0.283090144,0.231619403,0.934164405,0.011267106,0.011251854,0,0.041200358,0.827350676,0.786000013,,Glas Trösch AG,EN2plus and LUXAR F on Low-Iron EW NG 5-5-2 mm,15988982, ,256,1457604269,0,0.934164405,0.609130681,
14754,EN2plus_LUXARF_EWNG4-4-2.GTS,IGDB v43.0,1,0,8.359999657,0.61174804,0.283271998,0.234509557,0.936076462,0.011283469,0.011260613,0,0.041200358,0.827350676,0.746999979,,Glas Trösch AG,EN2plus and LUXAR F on Low-Iron EW NG 4-4-2 mm,15989238, ,256,1457604270,0,0.936076462,0.61174804,
14753,EN2plus_LUXARF_EWNG3-3-2.GTS,IGDB v43.0,1,0,6.360000134,0.614387631,0.283466697,0.237469882,0.937983036,0.011318537,0.011295342,0,0.041200358,0.827350676,0.691999972,,Glas Trösch AG,EN2plus and LUXAR F on Low-Iron EW NG 3-3-2 mm,15989239, ,256,1457604271,0,0.937983036,0.614387631,
14192,LUXARF_SS_EWNG12.GTS,IGDB v43.0,1,0,11.80000019,0.85314405,0.112286553,0.106476836,0.938552022,0.048182636,0.04916035,0,0.827350676,0.839999974,1,,Glas Trösch AG,LUXAR F single-side on Low-Iron EUROWHITE NG 12 mm,16185847, ,256,1457604272,0,0.938552022,0.85314405,
14190,LUXARF_SS_EWNG10.GTS,IGDB v43.0,1,0,9.800000191,0.858039081,0.112648271,0.107608803,0.940465689,0.048349965,0.049187567,0,0.827350676,0.839999974,1,,Glas Trösch AG,LUXAR F single-side on Low-Iron EUROWHITE NG 10 mm,16185847, ,256,1457604273,0,0.940465689,0.858039081,
14198,LUXARF_SS_EWNG8.GTS,IGDB v43.0,1,0,7.800000191,0.862981617,0.113001145,0.10876143,0.942396879,0.048525073,0.049198546,0,0.827350676,0.839999974,1,,Glas Trösch AG,LUXAR F single-side on Low-Iron EUROWHITE NG 8 mm,16185848, ,256,1457604273,0,0.942396879,0.862981617,
14196,LUXARF_SS_EWNG6.GTS,IGDB v43.0,1,0,5.800000191,0.867982686,0.11337436,0.109972171,0.944322646,0.048688702,0.049220219,0,0.827350676,0.839999974,1,,Glas Trösch AG,LUXAR F single-side on Low-Iron EUROWHITE NG 6 mm,16185848, ,256,1457604274,0,0.944322646,0.867982686,
14766,LUXARF_DS_EF6-6-2.GTS,IGDB v43.0,1,0,12.35999966,0.673763633,0.102587,0.102587,0.94505769,0.012079819,0.012079819,0,0.827350676,0.827350676,0.81400001,,Glas Trösch AG,LUXAR F double-side on Clear EUROFLOAT 6-6-2 mm,15924212, ,256,1457604275,0,0.94505769,0.673763633,
14765,LUXARF_DS_EF5-5-2.GTS,IGDB v43.0,1,0,10.35999966,0.695461154,0.105300203,0.105300203,0.951448858,0.012133581,0.012133581,0,0.827350676,0.827350676,0.786000013,,Glas Trösch AG,LUXAR F double-side on Clear EUROFLOAT 5-5-2 mm,15989749, ,256,1457604276,0,0.951448858,0.695461154,
14764,LUXARF_DS_EF4-4-2.GTS,IGDB v43.0,1,0,8.359999657,0.718363583,0.108355165,0.108355165,0.95788604,0.012197752,0.012197752,0,0.827350676,0.827350676,0.746999979,,Glas Trösch AG,LUXAR F double-side on Clear EUROFLOAT 4-4-2 mm,16055543, ,256,1457604276,0,0.95788604,0.718363583,
14772,LUXARF_DS_EWNG12-12-4.GTS,IGDB v43.0,1,0,25.12000084,0.758210421,0.116340458,0.116340458,0.958172679,0.012500504,0.012500504,0,0.827350676,0.827350676,0.815999985,,Glas Trösch AG,LUXAR F double-side on Low-Iron EW NG 12-12-4 mm,16186360, ,256,1457604277,0,0.958172679,0.758210421,
14770,LUXARF_DS_EWNG10-10-4.GTS,IGDB v43.0,1,0,21.12000084,0.765879095,0.11751096,0.11751096,0.962084889,0.012538958,0.012538958,0,0.827350676,0.827350676,0.788999975,,Glas Trösch AG,LUXAR F double-side on Low-Iron EW NG 10-10-4 mm,16186617, ,256,1457604278,0,0.962084889,0.765879095,
14763,LUXARF_DS_EF3-3-2.GTS,IGDB v43.0,1,0,6.360000134,0.742549539,0.111833654,0.111833654,0.964395881,0.012295133,0.012295133,0,0.827350676,0.827350676,0.691999972,,Glas Trösch AG,LUXAR F double-side on Clear EUROFLOAT 3-3-2 mm,16121081, ,256,1457604279,0,0.964395881,0.742549539,
11362,VISION-LITE DIAMANT 10mm.SGG,IGDB v16.4,1,0,10,0.863807201,0.101292081,0.101292081,0.966853678,0.011425638,0.011425638,0,0.867999971,0.867999971,1,,Saint-Gobain Glass,SGG VISION-LITE DIAMANT 10mm,16186620, ,256,1457604279,0,0.966853678,0.863807201,
14778,LUXARF_DS_EWNG8-8-2.GTS,IGDB v43.0,1,0,16.36000061,0.78844136,0.121168986,0.121168986,0.9679811,0.012610209,0.012610209,0,0.827350676,0.827350676,0.852999985,,Glas Trösch AG,LUXAR F double-side on Low-Iron EW NG 8-8-2 mm,16252154, ,256,1457604280,0,0.9679811,0.78844136,
11365,VISION-LITE DIAMANT 8mm.SGG,IGDB v16.4,1,0,8,0.872905254,0.102705888,0.102705888,0.969649017,0.01142573,0.01142573,0,0.867999971,0.867999971,1,,Saint-Gobain Glass,SGG VISION-LITE DIAMANT 8mm,16186620, ,256,1457604281,0,0.969649017,0.872905254,
11364,VISION-LITE DIAMANT 6mm.SGG,IGDB v16.4,1,0,6,0.871874809,0.099161141,0.099161141,0.970065773,0.014323787,0.014323787,0,0.867999971,0.867999971,1,,Saint-Gobain Glass,SGG VISION-LITE DIAMANT 6mm,16186620, ,256,1457604282,0,0.970065773,0.871874809,
14776,LUXARF_DS_EWNG6-6-2.GTS,IGDB v43.0,1,0,12.35999966,0.796673894,0.122516617,0.122516617,0.97195518,0.012663296,0.012663296,0,0.827350676,0.827350676,0.81400001,,Glas Trösch AG,LUXAR F double-side on Low-Iron EW NG 6-6-2 mm,16252411, ,256,1457604282,0,0.97195518,0.796673894,
11363,VISION-LITE DIAMANT 4mm.SGG,IGDB v16.4,1,0,4,0.881261766,0.100561626,0.100561626,0.972925007,0.014323811,0.014323811,0,0.867999971,0.867999971,1,,Saint-Gobain Glass,SGG VISION-LITE DIAMANT 4mm,16186621, ,256,1457604283,0,0.972925007,0.881261766,
14775,LUXARF_DS_EWNG5-5-2.GTS,IGDB v43.0,1,0,10.35999966,0.800832629,0.123214662,0.123214662,0.973931611,0.012689814,0.012689814,0,0.827350676,0.827350676,0.786000013,,Glas Trösch AG,LUXAR F double-side on Low-Iron EW NG 5-5-2 mm,16252411, ,256,1457604284,0,0.973931611,0.800832629,
14774,LUXARF_DS_EWNG4-4-2.GTS,IGDB v43.0,1,0,8.359999657,0.805038452,0.123917416,0.123917416,0.975932658,0.012709691,0.012709691,0,0.827350676,0.827350676,0.746999979,,Glas Trösch AG,LUXAR F double-side on Low-Iron EW NG 4-4-2 mm,16252412, ,256,1457604285,0,0.975932658,0.805038452,
14773,LUXARF_DS_EWNG3-3-2.GTS,IGDB v43.0,1,0,6.360000134,0.809271514,0.124635294,0.124635294,0.977920771,0.012720809,0.012720809,0,0.827350676,0.827350676,0.691999972,,Glas Trösch AG,LUXAR F double-side on Low-Iron EW NG 3-3-2 mm,16252412, ,256,1457604285,0,0.977920771,0.809271514,
